Repository: Adolphus8/Project_PROMAP

# Project PROMAP
Project PROMAP (acronym for Probabilistic Prediction of Material Properties) is a feasibility study which seeks to merge Artificial Intelligence (AI) tools with Bayesian statistics to yield probabilistic estimates of target features under scarse data/information. The context of this study is with regards to the following Nuclear material properties: 1) Creep rupture; and 2) Tensile properties. This repository contains the MATLAB codes required to perform such analysis.

## Instructions:
The following main MATLAB files are to be executed in the following order:
<details>
<summary> 1) PROMAP_NIMS_data_enchancement.m </summary> 
This file executes the method of generating synthetic data from the processed material property data from National Institute for Materials Science (NIMS).
</details>
<details>
<summary> 2) PROMAP_ANN_Training.m </summary> 
This file executes the training of the various Artificial Neural Network (ANN) surrogate models with the synthetic data and computes the R2-score of the corresponding ANN relative to the experimental data.
</details>
<details>
<summary> 3) PROMAP_AdaptiveBMS.m </summary> 
This file executes the method of Adaptive Bayesian Model Selection to generate probabilistic estimates of the key target features by the set of Artificial Neural Networks (ANNs).
</details>

The "Additional Files" folder contains the following codes which can be executed at the interest of the users. 
<details>
<summary> 1) PROMAP_NIMS_data_processing.m </summary> 
This file executes the method of processing the material property data obtained from the National Institute for Materials Science (NIMS).
</details>
<details>
<summary> 2) PROMAP_ANN_Training.m </summary> 
This file executes the method of processing the material fracture data obtained from the INcreasing safety in NPPs by Covering gaps in Environmental Fatigue Assessment (INCEFA) project funded by H2020 (an EU funding programme for research and innovation).
</details>

The above 2 files also serve as a tutorial on the "cleaning" and processing of raw data-set.

## Reference(s):
* A. Lye, N. Prinja, and E. Patelli (2022). Probabilistic AI for Prediction of Material Properties (PROMAP). *In the Proceedings of the Advanced Nuclear Skills and Innovation Campus Showcase 2022*. doi: [10.13140/RG.2.2.32427.31527](https://doi.org/10.13140/RG.2.2.32427.31527)

* A. Lye, N. Prinja, and E. Patelli (2022). ANSIC Case Study - Project PROMAP. *In the Proceedings of the Advanced Nuclear Skills and Innovation Campus Showcase 2022*. doi: [10.13140/RG.2.2.12632.16645](https://doi.org/10.13140/RG.2.2.12632.16645)

* A. Lye, N. Prinja, and E. Patelli (2022). Probabilistic Artificial Intelligence Prediction of Material Properties for Nuclear Reactor Designs. *In the Proceedings of the 32nd European Safety and Reliability Conference, 1*, Dublin, Ireland. doi: []()

File: Creep_rupture_data_processed.csv (part 1 of 21)
material_x,cast_code,stress,temperature,fracture,elongation,RA,Comp_C,Comp_Cr,Comp_Co,Comp_Al,Comp_Ti,Comp_Mo,Comp_W,Comp_Nb,Comp_Fe,Comp_B,Comp_V,Comp_Ni,Comp_Si,Comp_Mn,Comp_Cu,Comp_S,Comp_P,Comp_N,Comp_NbTa
1,1,265,600,217.4,37,39,0.06,16.73,0,0.015,0.011,2.38,0,0,0,0.001,0,13.32,0.59,1.69,0.07,0.017,0.024,0.03,0.02
1,1,235,600,811.4,45,52,0.06,16.73,0,0.015,0.011,2.38,0,0,0,0.001,0,13.32,0.59,1.69,0.07,0.017,0.024,0.03,0.02
1,1,216,600,1704.9,40,57,0.06,16.73,0,0.015,0.011,2.38,0,0,0,0.001,0,13.32,0.59,1.69,0.07,0.017,0.024,0.03,0.02
1,1,196,600,4715.3,58,62,0.06,16.73,0,0.015,0.011,2.38,0,0,0,0.001,0,13.32,0.59,1.69,0.07,0.017,0.024,0.03,0.02
1,1,177,600,9792.7,59,59,0.06,16.73,0,0.015,0.011,2.38,0,0,0,0.001,0,13.32,0.59,1.69,0.07,0.017,0.024,0.03,0.02
1,1,157,600,18851.3,64,68,0.06,16.73,0,0.015,0.011,2.38,0,0,0,0.001,0,13.32,0.59,1.69,0.07,0.017,0.024,0.03,0.02
1,1,137,600,39090.4,54,50,0.06,16.73,0,0.015,0.011,2.38,0,0,0,0.001,0,13.32,0.59,1.69,0.07,0.017,0.024,0.03,0.02
1,1,127,600,62873.3,33,43,0.06,16.73,0,0.015,0.011,2.38,0,0,0,0.001,0,13.32,0.59,1.69,0.07,0.017,0.024,0.03,0.02
1,1,123,600,70750.7,37,46,0.06,16.73,0,0.015,0.011,2.38,0,0,0,0.001,0,13.32,0.59,1.69,0.07,0.017,0.024,0.03,0.02
1,1,118,600,102824.8,22,32,0.06,16.73,0,0.015,0.011,2.38,0,0,0,0.001,0,13.32,0.59,1.69,0.07,0.017,0.024,0.03,0.02
1,1,235,650,29.2,55,61,0.06,16.73,0,0.015,0.011,2.38,0,0,0,0.001,0,13.32,0.59,1.69,0.07,0.017,0.024,0.03,0.02
1,1,196,650,166,69,72,0.06,16.73,0,0.015,0.011,2.38,0,0,0,0.001,0,13.32,0.59,1.69,0.07,0.017,0.024,0.03,0.02
1,1,157,650,857,55,72,0.06,16.73,0,0.015,0.011,2.38,0,0,0,0.001,0,13.32,0.59,1.69,0.07,0.017,0.024,0.03,0.02
1,1,137,650,1770.6,75,68,0.06,16.73,0,0.015,0.011,2.38,0,0,0,0.001,0,13.32,0.59,1.69,0.07,0.017,0.024,0.03,0.02
1,1,108,650,9268.7,43,42,0.06,16.73,0,0.015,0.011,2.38,0,0,0,0.001,0,13.32,0.59,1.69,0.07,0.017,0.024,0.03,0.02
1,1,98,650,19876.8,21,34,0.06,16.73,0,0.015,0.011,2.38,0,0,0,0.001,0,13.32,0.59,1.69,0.07,0.017,0.024,0.03,0.02
1,1,88,650,33882.8,17,28,0.06,16.73,0,0.015,0.011,2.38,0,0,0,0.001,0,13.32,0.59,1.69,0.07,0.017,0.024,0.03,0.02
1,1,83,650,58464.6,13,20,0.06,16.73,0,0.015,0.011,2.38,0,0,0,0.001,0,13.32,0.59,1.69,0.07,0.017,0.024,0.03,0.02
1,1,78,650,65752.1,14,20,0.06,16.73,0,0.015,0.011,2.38,0,0,0,0.001,0,13.32,0.59,1.69,0.07,0.017,0.024,0.03,0.02
1,1,157,700,44.4,73,74,0.06,16.73,0,0.015,0.011,2.38,0,0,0,0.001,0,13.32,0.59,1.69,0.07,0.017,0.024,0.03,0.02
1,1,137,700,126.6,108,73,0.06,16.73,0,0.015,0.011,2.38,0,0,0,0.001,0,13.32,0.59,1.69,0.07,0.017,0.024,0.03,0.02
1,1,108,700,625.5,70,67,0.06,16.73,0,0.015,0.011,2.38,0,0,0,0.001,0,13.32,0.59,1.69,0.07,0.017,0.024,0.03,0.02
1,1,88,700,2169.7,44,45,0.06,16.73,0,0.015,0.011,2.38,0,0,0,0.001,0,13.32,0.59,1.69,0.07,0.017,0.024,0.03,0.02
1,1,74,700,8504.6,20,25,0.06,16.73,0,0.015,0.011,2.38,0,0,0,0.001,0,13.32,0.59,1.69,0.07,0.017,0.024,0.03,0.02
1,1,61,700,20446.7,18,18,0.06,16.73,0,0.015,0.011,2.38,0,0,0,0.001,0,13.32,0.59,1.69,0.07,0.017,0.024,0.03,0.02
1,1,53,700,35050.9,14,13,0.06,16.73,0,0.015,0.011,2.38,0,0,0,0.001,0,13.32,0.59,1.69,0.07,0.017,0.024,0.03,0.02
1,1,47,700,54325.7,13,10,0.06,16.73,0,0.015,0.011,2.38,0,0,0,0.001,0,13.32,0.59,1.69,0.07,0.017,0.024,0.03,0.02
1,1,41,700,71503.6,14,7,0.06,16.73,0,0.015,0.011,2.38,0,0,0,0.001,0,13.32,0.59,1.69,0.07,0.017,0.024,0.03,0.02
1,1,88,750,223.4,91,76,0.06,16.73,0,0.015,0.011,2.38,0,0,0,0.001,0,13.32,0.59,1.69,0.07,0.017,0.024,0.03,0.02
1,1,69,750,1081.9,29,28,0.06,16.73,0,0.015,0.011,2.38,0,0,0,0.001,0,13.32,0.59,1.69,0.07,0.017,0.024,0.03,0.02
1,1,53,750,4034.5,13,21,0.06,16.73,0,0.015,0.011,2.38,0,0,0,0.001,0,13.32,0.59,1.69,0.07,0.017,0.024,0.03,0.02
1,1,37,750,17022.9,20,15,0.06,16.73,0,0.015,0.011,2.38,0,0,0,0.001,0,13.32,0.59,1.69,0.07,0.017,0.024,0.03,0.02
1,2,235,600,373.8,65,55,0.05,16.42,0,0.018,0.011,2.34,0,0,0,0.0005,0,13.21,0.52,1.51,0.14,0.01,0.021,0.034,0.01
1,2,216,600,868.5,48,61,0.05,16.42,0,0.018,0.011,2.34,0,0,0,0.0005,0,13.21,0.52,1.51,0.14,0.01,0.021,0.034,0.01
1,2,216,600,887.7,47,62,0.05,16.42,0,0.018,0.011,2.34,0,0,0,0.0005,0,13.21,0.52,1.51,0.14,0.01,0.021,0.034,0.01
1,2,196,600,2716.3,53,66,0.05,16.42,0,0.018,0.011,2.34,0,0,0,0.0005,0,13.21,0.52,1.51,0.14,0.01,0.021,0.034,0.01
1,2,177,600,6914.1,47,69,0.05,16.42,0,0.018,0.011,2.34,0,0,0,0.0005,0,13.21,0.52,1.51,0.14,0.01,0.021,0.034,0.01
1,2,157,600,14743.6,45,63,0.05,16.42,0,0.018,0.011,2.34,0,0,0,0.0005,0,13.21,0.52,1.51,0.14,0.01,0.021,0.034,0.01
1,2,137,600,30572.5,51,54,0.05,16.42,0,0.018,0.011,2.34,0,0,0,0.0005,0,13.21,0.52,1.51,0.14,0.01,0.021,0.034,0.01
1,2,127,600,49271.8,40,48,0.05,16.42,0,0.018,0.011,2.34,0,0,0,0.0005,0,13.21,0.52,1.51,0.14,0.01,0.021,0.034,0.01
1,2,123,600,57106.8,66,42,0.05,16.42,0,0.018,0.011,2.34,0,0,0,0.0005,0,13.21,0.52,1.51,0.14,0.01,0.021,0.034,0.01
1,2,118,600,78637.4,37,44,0.05,16.42,0,0.018,0.011,2.34,0,0,0,0.0005,0,13.21,0.52,1.51,0.14,0.01,0.021,0.034,0.01
1,2,196,650,75,63,63,0.05,16.42,0,0.018,0.011,2.34,0,0,0,0.0005,0,13.21,0.52,1.51,0.14,0.01,0.021,0.034,0.01
1,2,157,650,495.8,88,75,0.05,16.42,0,0.018,0.011,2.34,0,0,0,0.0005,0,13.21,0.52,1.51,0.14,0.01,0.021,0.034,0.01
1,2,137,650,1335.9,78,64,0.05,16.42,0,0.018,0.011,2.34,0,0,0,0.0005,0,13.21,0.52,1.51,0.14,0.01,0.021,0.034,0.01
1,2,108,650,6790.9,53,54,0.05,16.42,0,0.018,0.011,2.34,0,0,0,0.0005,0,13.21,0.52,1.51,0.14,0.01,0.021,0.034,0.01
1,2,98,650,14432.3,31,42,0.05,16.42,0,0.018,0.011,2.34,0,0,0,0.0005,0,13.21,0.52,1.51,0.14,0.01,0.021,0.034,0.01
1,2,88,650,36748.5,220,47,0.05,16.42,0,0.018,0.011,2.34,0,0,0,0.0005,0,13.21,0.52,1.51,0.14,0.01,0.021,0.034,0.01
1,2,83,650,49051,14,17,0.05,16.42,0,0.018,0.011,2.34,0,0,0,0.0005,0,13.21,0.52,1.51,0.14,0.01,0.021,0.034,0.01
1,2,78,650,63269.6,15,17,0.05,16.42,0,0.018,0.011,2.34,0,0,0,0.0005,0,13.21,0.52,1.51,0.14,0.01,0.021,0.034,0.01
1,2,157,700,34.5,68,78,0.05,16.42,0,0.018,0.011,2.34,0,0,0,0.0005,0,13.21,0.52,1.51,0.14,0.01,0.021,0.034,0.01
1,2,137,700,99.4,85,80,0.05,16.42,0,0.018,0.011,2.34,0,0,0,0.0005,0,13.21,0.52,1.51,0.14,0.01,0.021,0.034,0.01
1,2,108,700,468.7,85,80,0.05,16.42,0,0.018,0.011,2.34,0,0,0,0.0005,0,13.21,0.52,1.51,0.14,0.01,0.021,0.034,0.01
1,2,88,700,1636.2,87,73,0.05,16.42,0,0.018,0.011,2.34,0,0,0,0.0005,0,13.21,0.52,1.51,0.14,0.01,0.021,0.034,0.01
1,2,88,700,1796.7,83,73,0.05,16.42,0,0.018,0.011,2.34,0,0,0,0.0005,0,13.21,0.52,1.51,0.14,0.01,0.021,0.034,0.01
1,2,74,700,6016.8,50,45,0.05,16.42,0,0.018,0.011,2.34,0,0,0,0.0005,0,13.21,0.52,1.51,0.14,0.01,0.021,0.034,0.01
1,2,61,700,15769.8,35,31,0.05,16.42,0,0.018,0.011,2.34,0,0,0,0.0005,0,13.21,0.52,1.51,0.14,0.01,0.021,0.034,0.01
1,2,53,700,29984,24,20,0.05,16.42,0,0.018,0.011,2.34,0,0,0,0.0005,0,13.21,0.52,1.51,0.14,0.01,0.021,0.034,0.01
1,2,47,700,47416.5,19,13,0.05,16.42,0,0.018,0.011,2.34,0,0,0,0.0005,0,13.21,0.52,1.51,0.14,0.01,0.021,0.034,0.01
1,2,41,700,75033.7,13,10,0.05,16.42,0,0.018,0.011,2.34,0,0,0,0.0005,0,13.21,0.52,1.51,0.14,0.01,0.021,0.034,0.01
1,2,88,750,161.4,80,83,0.05,16.42,0,0.018,0.011,2.34,0,0,0,0.0005,0,13.21,0.52,1.51,0.14,0.01,0.021,0.034,0.01
1,2,69,750,865,75,71,0.05,16.42,0,0.018,0.011,2.34,0,0,0,0.0005,0,13.21,0.52,1.51,0.14,0.01,0.021,0.034,0.01
1,2,51,750,4512.5,36,33,0.05,16.42,0,0.018,0.011,2.34,0,0,0,0.0005,0,13.21,0.52,1.51,0.14,0.01,0.021,0.034,0.01
1,2,37,750,21757,28,21,0.05,16.42,0,0.018,0.011,2.34,0,0,0,0.0005,0,13.21,0.52,1.51,0.14,0.01,0.021,0.034,0.01
1,3,265,600,207.4,31,35,0.05,17.5,0,0.027,0.055,2.28,0,0,0,0.0013,0,13.5,0.71,0.152,0.17,0.013,0.022,0.035,0.02
1,3,235,600,777.2,49,59,0.05,17.5,0,0.027,0.055,2.28,0,0,0,0.0013,0,13.5,0.71,0.152,0.17,0.013,0.022,0.035,0.02
1,3,216,600,2167.3,37,61,0.05,17.5,0,0.027,0.055,2.28,0,0,0,0.0013,0,13.5,0.71,0.152,0.17,0.013,0.022,0.035,0.02
1,3,196,600,8333.1,63,71,0.05,17.5,0,0.027,0.055,2.28,0,0,0,0.0013,0,13.5,0.71,0.152,0.17,0.013,0.022,0.035,0.02
1,3,177,600,15001,48,75,0.05,17.5,0,0.027,0.055,2.28,0,0,0,0.0013,0,13.5,0.71,0.152,0.17,0.013,0.022,0.035,0.02
1,3,157,600,24572.5,56,77,0.05,17.5,0,0.027,0.055,2.28,0,0,0,0.0013,0,13.5,0.71,0.152,0.17,0.013,0.022,0.035,0.02
1,3,137,600,42329.2,60,75,0.05,17.5,0,0.027,0.055,2.28,0,0,0,0.0013,0,13.5,0.71,0.152,0.17,0.013,0.022,0.035,0.02
1,3,127,600,63872.6,65,65,0.05,17.5,0,0.027,0.055,2.28,0,0,0,0.0013,0,13.5,0.71,0.152,0.17,0.013,0.022,0.035,0.02
1,3,118,600,99189.7,59,53,0.05,17.5,0,0.027,0.055,2.28,0,0,0,0.0013,0,13.5,0.71,0.152,0.17,0.013,0.022,0.035,0.02
1,3,108,600,173814.3,28,37,0.05,17.5,0,0.027,0.055,2.28,0,0,0,0.0013,0,13.5,0.71,0.152,0.17,0.013,0.022,0.035,0.02
1,3,216,650,78.6,59,73,0.05,17.5,0,0.027,0.055,2.28,0,0,0,0.0013,0,13.5,0.71,0.152,0.17,0.013,0.022,0.035,0.02
1,3,196,650,161.7,56,74,0.05,17.5,0,0.027,0.055,2.28,0,0,0,0.0013,0,13.5,0.71,0.152,0.17,0.013,0.022,0.035,0.02
1,3,157,650,1600.8,77,77,0.05,17.5,0,0.027,0.055,2.28,0,0,0,0.0013,0,13.5,0.71,0.152,0.17,0.013,0.022,0.035,0.02
1,3,137,650,2819.6,64,73,0.05,17.5,0,0.027,0.055,2.28,0,0,0,0.0013,0,13.5,0.71,0.152,0.17,0.013,0.022,0.035,0.02
1,3,108,650,10784,54,56,0.05,17.5,0,0.027,0.055,2.28,0,0,0,0.0013,0,13.5,0.71,0.152,0.17,0.013,0.022,0.035,0.02
1,3,98,650,17413.6,32,39,0.05,17.5,0,0.027,0.055,2.28,0,0,0,0.0013,0,13.5,0.71,0.152,0.17,0.013,0.022,0.035,0.02
1,3,88,650,34199,21,33,0.05,17.5,0,0.027,0.055,2.28,0,0,0,0.0013,0,13.5,0.71,0.152,0.17,0.013,0.022,0.035,0.02
1,3,78,650,78146.5,11,15,0.05,17.5,0,0.027,0.055,2.28,0,0,0,0.0013,0,13.5,0.71,0.152,0.17,0.013,0.022,0.035,0.02
1,3,157,700,51.5,65,79,0.05,17.5,0,0.027,0.055,2.28,0,0,0,0.0013,0,13.5,0.71,0.152,0.17,0.013,0.022,0.035,0.02
1,3,137,700,123.9,79,76,0.05,17.5,0,0.027,0.055,2.28,0,0,0,0.0013,0,13.5,0.71,0.152,0.17,0.013,0.022,0.035,0.02
1,3,108,700,624.2,78,77,0.05,17.5,0,0.027,0.055,2.28,0,0,0,0.0013,0,13.5,0.71,0.152,0.17,0.013,0.022,0.035,0.02
1,3,88,700,2406.2,69,64,0.05,17.5,0,0.027,0.055,2.28,0,0,0,0.0013,0,13.5,0.71,0.152,0.17,0.013,0.022,0.035,0.02
1,3,74,700,6574.1,32,29,0.05,17.5,0,0.027,0.055,2.28,0,0,0,0.0013,0,13.5,0.71,0.152,0.17,0.013,0.022,0.035,0.02
1,3,61,700,15632.8,15,15,0.05,17.5,0,0.027,0.055,2.28,0,0,0,0.0013,0,13.5,0.71,0.152,0.17,0.013,0.022,0.035,0.02
1,3,53,700,26892,11,9,0.05,17.5,0,0.027,0.055,2.28,0,0,0,0.0013,0,13.5,0.71,0.152,0.17,0.013,0.022,0.035,0.02
1,3,47,700,40807.5,9,10,0.05,17.5,0,0.027,0.055,2.28,0,0,0,0.0013,0,13.5,0.71,0.152,0.17,0.013,0.022,0.035,0.02
1,3,41,700,54240.6,7,5,0.05,17.5,0,0.027,0.055,2.28,0,0,0,0.0013,0,13.5,0.71,0.152,0.17,0.013,0.022,0.035,0.02
1,3,88,750,187.4,98,83,0.05,17.5,0,0.027,0.055,2.28,0,0,0,0.0013,0,13.5,0.71,0.152,0.17,0.013,0.022,0.035,0.02
1,3,69,750,1015,65,66,0.05,17.5,0,0.027,0.055,2.28,0,0,0,0.0013,0,13.5,0.71,0.152,0.17,0.013,0.022,0.035,0.02
1,3,53,750,4493.7,36,29,0.05,17.5,0,0.027,0.055,2.28,0,0,0,0.0013,0,13.5,0.71,0.152,0.17,0.013,0.022,0.035,0.02
1,4,265,600,188.2,41,43,0.058,16.86,0,0.041,0.028,2.14,0,0,0,0.0009,0,13.65,0.58,1.56,0.17,0.008,0.027,0.025,0.01
1,4,235,600,658,52,61,0.058,16.86,0,0.041,0.028,2.14,0,0,0,0.0009,0,13.65,0.58,1.56,0.17,0.008,0.027,0.025,0.01
1,4,216,600,1722.7,34,52,0.058,16.86,0,0.041,0.028,2.14,0,0,0,0.0009,0,13.65,0.58,1.56,0.17,0.008,0.027,0.025,0.01
1,4,196,600,4224.5,35,53,0.058,16.86,0,0.041,0.028,2.14,0,0,0,0.0009,0,13.65,0.58,1.56,0.17,0.008,0.027,0.025,0.01
1,4,177,600,11490.3,34,53,0.058,16.86,0,0.041,0.028,2.14,0,0,0,0.0009,0,13.65,0.58,1.56,0.17,0.008,0.027,0.025,0.01
1,4,157,600,24435.5,24,39,0.058,16.86,0,0.041,0.028,2.14,0,0,0,0.0009,0,13.65,0.58,1.56,0.17,0.008,0.027,0.025,0.01
1,4,137,600,57191.8,13,21,0.058,16.86,0,0.041,0.028,2.14,0,0,0,0.0009,0,13.65,0.58,1.56,0.17,0.008,0.027,0.025,0.01
1,4,127,600,75363.6,11,16,0.058,16.86,0,0.041,0.028,2.14,0,0,0,0.0009,0,13.65,0.58,1.56,0.17,0.008,0.027,0.025,0.01
1,4,216,650,52.8,64,72,0.058,16.86,0,0.041,0.028,2.14,0,0,0,0.0009,0,13.65,0.58,1.56,0.17,0.008,0.027,0.025,0.01
1,4,196,650,130.6,68,70,0.058,16.86,0,0.041,0.028,2.14,0,0,0,0.0009,0,13.65,0.58,1.56,0.17,0.008,0.027,0.025,0.01
1,4,157,650,703.6,53,56,0.058,16.86,0,0.041,0.028,2.14,0,0,0,0.0009,0,13.65,0.58,1.56,0.17,0.008,0.027,0.025,0.01
1,4,137,650,2141,33,44,0.058,16.86,0,0.041,0.028,2.14,0,0,0,0.0009,0,13.65,0.58,1.56,0.17,0.008,0.027,0.025,0.01
1,4,108,650,13012,6,14,0.058,16.86,0,0.041,0.028,2.14,0,0,0,0.0009,0,13.65,0.58,1.56,0.17,0.008,0.027,0.025,0.01
1,4,98,650,19878.8,7,11,0.058,16.86,0,0.041,0.028,2.14,0,0,0,0.0009,0,13.65,0.58,1.56,0.17,0.008,0.027,0.025,0.01
1,4,88,650,33399,4,4,0.058,16.86,0,0.041,0.028,2.14,0,0,0,0.0009,0,13.65,0.58,1.56,0.17,0.008,0.027,0.025,0.01
1,4,83,650,37110,4,7,0.058,16.86,0,0.041,0.028,2.14,0,0,0,0.0009,0,13.65,0.58,1.56,0.17,0.008,0.027,0.025,0.01
1,4,69,650,54529.9,4,1,0.058,16.86,0,0.041,0.028,2.14,0,0,0,0.0009,0,13.65,0.58,1.56,0.17,0.008,0.027,0.025,0.01
1,4,61,650,74012,3,2,0.058,16.86,0,0.041,0.028,2.14,0,0,0,0.0009,0,13.65,0.58,1.56,0.17,0.008,0.027,0.025,0.01
1,4,53,650,85830.4,5,1,0.058,16.86,0,0.041,0.028,2.14,0,0,0,0.0009,0,13.65,0.58,1.56,0.17,0.008,0.027,0.025,0.01
1,4,157,700,40.8,62,75,0.058,16.86,0,0.041,0.028,2.14,0,0,0,0.0009,0,13.65,0.58,1.56,0.17,0.008,0.027,0.025,0.01
1,4,137,700,151.6,84,69,0.058,16.86,0,0.041,0.028,2.14,0,0,0,0.0009,0,13.65,0.58,1.56,0.17,0.008,0.027,0.025,0.01
1,4,108,700,923.2,39,50,0.058,16.86,0,0.041,0.028,2.14,0,0,0,0.0009,0,13.65,0.58,1.56,0.17,0.008,0.027,0.025,0.01
1,4,88,700,2775.4,12,19,0.058,16.86,0,0.041,0.028,2.14,0,0,0,0.0009,0,13.65,0.58,1.56,0.17,0.008,0.027,0.025,0.01
1,4,74,700,8050.3,4,9,0.058,16.86,0,0.041,0.028,2.14,0,0,0,0.0009,0,13.65,0.58,1.56,0.17,0.008,0.027,0.025,0.01
1,4,61,700,13032.9,4,4,0.058,16.86,0,0.041,0.028,2.14,0,0,0,0.0009,0,13.65,0.58,1.56,0.17,0.008,0.027,0.025,0.01
1,4,53,700,17306,4,3,0.058,16.86,0,0.041,0.028,2.14,0,0,0,0.0009,0,13.65,0.58,1.56,0.17,0.008,0.027,0.025,0.01
1,4,41,700,26491.3,5,1,0.058,16.86,0,0.041,0.028,2.14,0,0,0,0.0009,0,13.65,0.58,1.56,0.17,0.008,0.027,0.025,0.01
1,4,33,700,38782,5,1,0.058,16.86,0,0.041,0.028,2.14,0,0,0,0.0009,0,13.65,0.58,1.56,0.17,0.008,0.027,0.025,0.01
1,4,29,700,52459.4,7,2,0.058,16.86,0,0.041,0.028,2.14,0,0,0,0.0009,0,13.65,0.58,1.56,0.17,0.008,0.027,0.025,0.01
1,4,88,750,265.8,65,70,0.058,16.86,0,0.041,0.028,2.14,0,0,0,0.0009,0,13.65,0.58,1.56,0.17,0.008,0.027,0.025,0.01
1,4,69,750,1122.4,13,25,0.058,16.86,0,0.041,0.028,2.14,0,0,0,0.0009,0,13.65,0.58,1.56,0.17,0.008,0.027,0.025,0.01
1,4,53,750,4569.8,6,7,0.058,16.86,0,0.041,0.028,2.14,0,0,0,0.0009,0,13.65,0.58,1.56,0.17,0.008,0.027,0.025,0.01
1,4,37,750,9698.5,5,4,0.058,16.86,0,0.041,0.028,2.14,0,0,0,0.0009,0,13.65,0.58,1.56,0.17,0.008,0.027,0.025,0.01
1,5,265,600,364.4,29,38,0.078,16.9,0,0.031,0.037,2.08,0,0,0,0.001,0,13.51,0.62,1.6,0.16,0.008,0.021,0.028,0.01
1,5,235,600,1013.7,35,46,0.078,16.9,0,0.031,0.037,2.08,0,0,0,0.001,0,13.51,0.62,1.6,0.16,0.008,0.021,0.028,0.01
1,5,216,600,2309.4,39,37,0.078,16.9,0,0.031,0.037,2.08,0,0,0,0.001,0,13.51,0.62,1.6,0.16,0.008,0.021,0.028,0.01
1,5,216,600,2842.3,34,37,0.078,16.9,0,0.031,0.037,2.08,0,0,0,0.001,0,13.51,0.62,1.6,0.16,0.008,0.021,0.028,0.01
1,5,196,600,4569.2,36,42,0.078,16.9,0,0.031,0.037,2.08,0,0,0,0.001,0,13.51,0.62,1.6,0.16,0.008,0.021,0.028,0.01
1,5,177,600,10526.7,22,36,0.078,16.9,0,0.031,0.037,2.08,0,0,0,0.001,0,13.51,0.62,1.6,0.16,0.008,0.021,0.028,0.01
1,5,157,600,25009.3,16,26,0.078,16.9,0,0.031,0.037,2.08,0,0,0,0.001,0,13.51,0.62,1.6,0.16,0.008,0.021,0.028,0.01
1,5,137,600,59021.7,10,17,0.078,16.9,0,0.031,0.037,2.08,0,0,0,0.001,0,13.51,0.62,1.6,0.16,0.008,0.021,0.028,0.01
1,5,127,600,95836,8,16,0.078,16.9,0,0.031,0.037,2.08,0,0,0,0.001,0,13.51,0.62,1.6,0.16,0.008,0.021,0.028,0.01
1,5,216,650,86.1,59,55,0.078,16.9,0,0.031,0.037,2.08,0,0,0,0.001,0,13.51,0.62,1.6,0.16,0.008,0.021,0.028,0.01
1,5,196,650,177,49,59,0.078,16.9,0,0.031,0.037,2.08,0,0,0,0.001,0,13.51,0.62,1.6,0.16,0.008,0.021,0.028,0.01
1,5,157,650,1009.9,36,46,0.078,16.9,0,0.031,0.037,2.08,0,0,0,0.001,0,13.51,0.62,1.6,0.16,0.008,0.021,0.028,0.01
1,5,137,650,3568.2,17,22,0.078,16.9,0,0.031,0.037,2.08,0,0,0,0.001,0,13.51,0.62,1.6,0.16,0.008,0.021,0.028,0.01
1,5,108,650,22285.6,4,6,0.078,16.9,0,0.031,0.037,2.08,0,0,0,0.001,0,13.51,0.62,1.6,0.16,0.008,0.021,0.028,0.01
1,5,98,650,29708,5,8,0.078,16.9,0,0.031,0.037,2.08,0,0,0,0.001,0,13.51,0.62,1.6,0.16,0.008,0.021,0.028,0.01
1,5,88,650,46314.3,3,13,0.078,16.9,0,0.031,0.037,2.08,0,0,0,0.001,0,13.51,0.62,1.6,0.16,0.008,0.021,0.028,0.01
1,5,78,650,58444.1,3,4,0.078,16.9,0,0.031,0.037,2.08,0,0,0,0.001,0,13.51,0.62,1.6,0.16,0.008,0.021,0.028,0.01
1,5,69,650,76273.4,5,1,0.078,16.9,0,0.031,0.037,2.08,0,0,0,0.001,0,13.51,0.62,1.6,0.16,0.008,0.021,0.028,0.01
1,5,157,700,86.9,50,58,0.078,16.9,0,0.031,0.037,2.08,0,0,0,0.001,0,13.51,0.62,1.6,0.16,0.008,0.021,0.028,0.01
1,5,137,700,287.5,49,51,0.078,16.9,0,0.031,0.037,2.08,0,0,0,0.001,0,13.51,0.62,1.6,0.16,0.008,0.021,0.028,0.01
1,5,108,700,1507.3,20,27,0.078,16.9,0,0.031,0.037,2.08,0,0,0,0.001,0,13.51,0.62,1.6,0.16,0.008,0.021,0.028,0.01
1,5,88,700,4178.3,9,14,0.078,16.9,0,0.031,0.037,2.08,0,0,0,0.001,0,13.51,0.62,1.6,0.16,0.008,0.021,0.028,0.01
1,5,88,700,5174.8,5,10,0.078,16.9,0,0.031,0.037,2.08,0,0,0,0.001,0,13.51,0.62,1.6,0.16,0.008,0.021,0.028,0.01
1,5,74,700,11163.9,5,4,0.078,16.9,0,0.031,0.037,2.08,0,0,0,0.001,0,13.51,0.62,1.6,0.16,0.008,0.021,0.028,0.01
1,5,61,700,18605.4,2,3,0.078,16.9,0,0.031,0.037,2.08,0,0,0,0.001,0,13.51,0.62,1.6,0.16,0.008,0.021,0.028,0.01
1,5,53,700,24934.3,3,3,0.078,16.9,0,0.031,0.037,2.08,0,0,0,0.001,0,13.51,0.62,1.6,0.16,0.008,0.021,0.028,0.01
1,5,41,700,37127.6,6,2,0.078,16.9,0,0.031,0.037,2.08,0,0,0,0.001,0,13.51,0.62,1.6,0.16,0.008,0.021,0.028,0.01
1,5,33,700,55366.4,4,1,0.078,16.9,0,0.031,0.037,2.08,0,0,0,0.001,0,13.51,0.62,1.6,0.16,0.008,0.021,0.028,0.01
1,5,29,700,66350.4,6,3,0.078,16.9,0,0.031,0.037,2.08,0,0,0,0.001,0,13.51,0.62,1.6,0.16,0.008,0.021,0.028,0.01
1,5,108,750,216,36,55,0.078,16.9,0,0.031,0.037,2.08,0,0,0,0.001,0,13.51,0.62,1.6,0.16,0.008,0.021,0.028,0.01
1,5,88,750,703.9,24,30,0.078,16.9,0,0.031,0.037,2.08,0,0,0,0.001,0,13.51,0.62,1.6,0.16,0.008,0.021,0.028,0.01
1,5,69,750,2622,5,10,0.078,16.9,0,0.031,0.037,2.08,0,0,0,0.001,0,13.51,0.62,1.6,0.16,0.008,0.021,0.028,0.01
1,5,53,750,7758.1,3,4,0.078,16.9,0,0.031,0.037,2.08,0,0,0,0.001,0,13.51,0.62,1.6,0.16,0.008,0.021,0.028,0.01
1,5,37,750,20054.7,5,1,0.078,16.9,0,0.031,0.037,2.08,0,0,0,0.001,0,13.51,0.62,1.6,0.16,0.008,0.021,0.028,0.01
1,6,265,600,547.1,46,67,0.066,17.07,0,0.095,0.055,2.34,0,0,0,0.002,0,13.16,0.63,1.73,0.13,0.024,0.029,0.028,0.01
1,6,235,600,1754.9,36,66,0.066,17.07,0,0.095,0.055,2.34,0,0,0,0.002,0,13.16,0.63,1.73,0.13,0.024,0.029,0.028,0.01
1,6,216,600,3980.5,33,65,0.066,17.07,0,0.095,0.055,2.34,0,0,0,0.002,0,13.16,0.63,1.73,0.13,0.024,0.029,0.028,0.01
1,6,216,600,4348.6,53,62,0.066,17.07,0,0.095,0.055,2.34,0,0,0,0.002,0,13.16,0.63,1.73,0.13,0.024,0.029,0.028,0.01
1,6,196,600,8519.9,42,66,0.066,17.07,0,0.095,0.055,2.34,0,0,0,0.002,0,13.16,0.63,1.73,0.13,0.024,0.029,0.028,0.01
1,6,177,600,16211.6,55,63,0.066,17.07,0,0.095,0.055,2.34,0,0,0,0.002,0,13.16,0.63,1.73,0.13,0.024,0.029,0.028,0.01
1,6,157,600,33638.9,25,36,0.066,17.07,0,0.095,0.055,2.34,0,0,0,0.002,0,13.16,0.63,1.73,0.13,0.024,0.029,0.028,0.01
1,6,137,600,81217.1,8,19,0.066,17.07,0,0.095,0.055,2.34,0,0,0,0.002,0,13.16,0.63,1.73,0.13,0.024,0.029,0.028,0.01
1,6,127,600,119600.9,9,10,0.066,17.07,0,0.095,0.055,2.34,0,0,0,0.002,0,13.16,0.63,1.73,0.13,0.024,0.029,0.028,0.01
1,6,216,650,108.8,56,80,0.066,17.07,0,0.095,0.055,2.34,0,0,0,0.002,0,13.16,0.63,1.73,0.13,0.024,0.029,0.028,0.01
1,6,196,650,254,62,78,0.066,17.07,0,0.095,0.055,2.34,0,0,0,0.002,0,13.16,0.63,1.73,0.13,0.024,0.029,0.028,0.01
1,6,177,650,615,56,74,0.066,17.07,0,0.095,0.055,2.34,0,0,0,0.002,0,13.16,0.63,1.73,0.13,0.024,0.029,0.028,0.01
1,6,157,650,1369.4,56,54,0.066,17.07,0,0.095,0.055,2.34,0,0,0,0.002,0,13.16,0.63,1.73,0.13,0.024,0.029,0.028,0.01
1,6,137,650,3760,21,26,0.066,17.07,0,0.095,0.055,2.34,0,0,0,0.002,0,13.16,0.63,1.73,0.13,0.024,0.029,0.028,0.01
1,6,108,650,13754.4,6,8,0.066,17.07,0,0.095,0.055,2.34,0,0,0,0.002,0,13.16,0.63,1.73,0.13,0.024,0.029,0.028,0.01
1,6,98,650,18524.4,4,7,0.066,17.07,0,0.095,0.055,2.34,0,0,0,0.002,0,13.16,0.63,1.73,0.13,0.024,0.029,0.028,0.01
1,6,88,650,24245.5,8,4,0.066,17.07,0,0.095,0.055,2.34,0,0,0,0.002,0,13.16,0.63,1.73,0.13,0.024,0.029,0.028,0.01
1,6,83,650,27512.1,5,5,0.066,17.07,0,0.095,0.055,2.34,0,0,0,0.002,0,13.16,0.63,1.73,0.13,0.024,0.029,0.028,0.01
1,6,78,650,32942.1,4,2,0.066,17.07,0,0.095,0.055,2.34,0,0,0,0.002,0,13.16,0.63,1.73,0.13,0.024,0.029,0.028,0.01
1,6,69,650,38620.6,4,3,0.066,17.07,0,0.095,0.055,2.34,0,0,0,0.002,0,13.16,0.63,1.73,0.13,0.024,0.029,0.028,0.01
1,6,53,650,59828.4,4,2,0.066,17.07,0,0.095,0.055,2.34,0,0,0,0.002,0,13.16,0.63,1.73,0.13,0.024,0.029,0.028,0.01
1,6,157,700,71.9,66,77,0.066,17.07,0,0.095,0.055,2.34,0,0,0,0.002,0,13.16,0.63,1.73,0.13,0.024,0.029,0.028,0.01
1,6,137,700,179.4,68,64,0.066,17.07,0,0.095,0.055,2.34,0,0,0,0.002,0,13.16,0.63,1.73,0.13,0.024,0.029,0.028,0.01
1,6,108,700,787.2,24,23,0.066,17.07,0,0.095,0.055,2.34,0,0,0,0.002,0,13.16,0.63,1.73,0.13,0.024,0.029,0.028,0.01
1,6,88,700,2091.1,8,13,0.066,17.07,0,0.095,0.055,2.34,0,0,0,0.002,0,13.16,0.63,1.73,0.13,0.024,0.029,0.028,0.01
1,6,88,700,2193.6,8,12,0.066,17.07,0,0.095,0.055,2.34,0,0,0,0.002,0,13.16,0.63,1.73,0.13,0.024,0.029,0.028,0.01
1,6,74,700,4646,6,7,0.066,17.07,0,0.095,0.055,2.34,0,0,0,0.002,0,13.16,0.63,1.73,0.13,0.024,0.029,0.028,0.01
1,6,61,700,7545.8,4,4,0.066,17.07,0,0.095,0.055,2.34,0,0,0,0.002,0,13.16,0.63,1.73,0.13,0.024,0.029,0.028,0.01
1,6,53,700,9308.2,6,3,0.066,17.07,0,0.095,0.055,2.34,0,0,0,0.002,0,13.16,0.63,1.73,0.13,0.024,0.029,0.028,0.01
1,6,53,700,8542.6,5,4,0.066,17.07,0,0.095,0.055,2.34,0,0,0,0.002,0,13.16,0.63,1.73,0.13,0.024,0.029,0.028,0.01
1,6,41,700,15688.3,5,1,0.066,17.07,0,0.095,0.055,2.34,0,0,0,0.002,0,13.16,0.63,1.73,0.13,0.024,0.029,0.028,0.01
1,6,33,700,19807.3,8,1,0.066,17.07,0,0.095,0.055,2.34,0,0,0,0.002,0,13.16,0.63,1.73,0.13,0.024,0.029,0.028,0.01
1,6,29,700,31762.4,4,1,0.066,17.07,0,0.095,0.055,2.34,0,0,0,0.002,0,13.16,0.63,1.73,0.13,0.024,0.029,0.028,0.01
1,6,108,750,81.4,48,60,0.066,17.07,0,0.095,0.055,2.34,0,0,0,0.002,0,13.16,0.63,1.73,0.13,0.024,0.029,0.028,0.01
1,6,88,750,218.2,33,33,0.066,17.07,0,0.095,0.055,2.34,0,0,0,0.002,0,13.16,0.63,1.73,0.13,0.024,0.029,0.028,0.01
1,6,69,750,825.2,9,12,0.066,17.07,0,0.095,0.055,2.34,0,0,0,0.002,0,13.16,0.63,1.73,0.13,0.024,0.029,0.028,0.01
1,6,53,750,1620,5,6,0.066,17.07,0,0.095,0.055,2.34,0,0,0,0.002,0,13.16,0.63,1.73,0.13,0.024,0.029,0.028,0.01
1,6,53,750,1687.4,6,7,0.066,17.07,0,0.095,0.055,2.34,0,0,0,0.002,0,13.16,0.63,1.73,0.13,0.024,0.029,0.028,0.01
1,6,53,750,2046.7,5,1,0.066,17.07,0,0.095,0.055,2.34,0,0,0,0.002,0,13.16,0.63,1.73,0.13,0.024,0.029,0.028,0.01
1,6,53,750,1702.3,7,7,0.066,17.07,0,0.095,0.055,2.34,0,0,0,0.002,0,13.16,0.63,1.73,0.13,0.024,0.029,0.028,0.01
1,6,41,750,3611.6,9,3,0.066,17.07,0,0.095,0.055,2.34,0,0,0,0.002,0,13.16,0.63,1.73,0.13,0.024,0.029,0.028,0.01
1,6,37,750,3581.9,8,2,0.066,17.07,0,0.095,0.055,2.34,0,0,0,0.002,0,13.16,0.63,1.73,0.13,0.024,0.029,0.028,0.01
1,6,29,750,5721.1,9,3,0.066,17.07,0,0.095,0.055,2.34,0,0,0,0.002,0,13.16,0.63,1.73,0.13,0.024,0.029,0.028,0.01
1,6,25,750,10285.2,10,1,0.066,17.07,0,0.095,0.055,2.34,0,0,0,0.002,0,13.16,0.63,1.73,0.13,0.024,0.029,0.028,0.01
1,6,20,750,19419.6,11,2,0.066,17.07,0,0.095,0.055,2.34,0,0,0,0.002,0,13.16,0.63,1.73,0.13,0.024,0.029,0.028,0.01
1,6,18,750,42527.3,18,0,0.066,17.07,0,0.095,0.055,2.34,0,0,0,0.002,0,13.16,0.63,1.73,0.13,0.024,0.029,0.028,0.01
1,6,216,600,4348.6,53,62,0.066,17.07,0,0.095,0.055,2.34,0,0,0,0.002,0,13.16,0.63,1.73,0.13,0.024,0.029,0.028,0.01
1,6,88,700,2193.6,8,12,0.066,17.07,0,0.095,0.055,2.34,0,0,0,0.002,0,13.16,0.63,1.73,0.13,0.024,0.029,0.028,0.01
1,6,41,700,15688.3,5,1,0.066,17.07,0,0.095,0.055,2.34,0,0,0,0.002,0,13.16,0.63,1.73,0.13,0.024,0.029,0.028,0.01
1,6,53,750,2046.7,5,1,0.066,17.07,0,0.095,0.055,2.34,0,0,0,0.002,0,13.16,0.63,1.73,0.13,0.024,0.029,0.028,0.01
1,6,41,750,3611.6,9,3,0.066,17.07,0,0.095,0.055,2.34,0,0,0,0.002,0,13.16,0.63,1.73,0.13,0.024,0.029,0.028,0.01
1,6,25,750,10285.2,10,1,0.066,17.07,0,0.095,0.055,2.34,0,0,0,0.002,0,13.16,0.63,1.73,0.13,0.024,0.029,0.028,0.01
1,6,20,750,19419.6,11,2,0.066,17.07,0,0.095,0.055,2.34,0,0,0,0.002,0,13.16,0.63,1.73,0.13,0.024,0.029,0.028,0.01
1,7,265,600,321.1,56,57,0.07,16.6,0,0.017,0.043,2.33,0,0,0,0.0011,0,13.6,0.61,1.65,0.26,0.007,0.025,0.025,0.01
1,7,235,600,925.4,44,70,0.07,16.6,0,0.017,0.043,2.33,0,0,0,0.0011,0,13.6,0.61,1.65,0.26,0.007,0.025,0.025,0.01
1,7,216,600,2444.5,62,76,0.07,16.6,0,0.017,0.043,2.33,0,0,0,0.0011,0,13.6,0.61,1.65,0.26,0.007,0.025,0.025,0.01
1,7,216,600,1977.2,42,72,0.07,16.6,0,0.017,0.043,2.33,0,0,0,0.0011,0,13.6,0.61,1.65,0.26,0.007,0.025,0.025,0.01
1,7,196,600,4822,64,75,0.07,16.6,0,0.017,0.043,2.33,0,0,0,0.0011,0,13.6,0.61,1.65,0.26,0.007,0.025,0.025,0.01
1,7,177,600,10605.3,70,77,0.07,16.6,0,0.017,0.043,2.33,0,0,0,0.0011,0,13.6,0.61,1.65,0.26,0.007,0.025,0.025,0.01
1,7,177,600,11007.5,49,80,0.07,16.6,0,0.017,0.043,2.33,0,0,0,0.0011,0,13.6,0.61,1.65,0.26,0.007,0.025,0.025,0.01
1,7,157,600,18483.6,7,80,0.07,16.6,0,0.017,0.043,2.33,0,0,0,0.0011,0,13.6,0.61,1.65,0.26,0.007,0.025,0.025,0.01
1,7,157,600,19646.2,61,78,0.07,16.6,0,0.017,0.043,2.33,0,0,0,0.0011,0,13.6,0.61,1.65,0.26,0.007,0.025,0.025,0.01
1,7,137,600,38940.1,55,71,0.07,16.6,0,0.017,0.043,2.33,0,0,0,0.0011,0,13.6,0.61,1.65,0.26,0.007,0.025,0.025,0.01
1,7,137,600,45688.2,51,67,0.07,16.6,0,0.017,0.043,2.33,0,0,0,0.0011,0,13.6,0.61,1.65,0.26,0.007,0.025,0.025,0.01
1,7,137,600,42079.8,61,75,0.07,16.6,0,0.017,0.043,2.33,0,0,0,0.0011,0,13.6,0.61,1.65,0.26,0.007,0.025,0.025,0.01
1,7,127,600,61463.9,51,67,0.07,16.6,0,0.017,0.043,2.33,0,0,0,0.0011,0,13.6,0.61,1.65,0.26,0.007,0.025,0.025,0.01
1,7,127,600,78055.8,40,56,0.07,16.6,0,0.017,0.043,2.33,0,0,0,0.0011,0,13.6,0.61,1.65,0.26,0.007,0.025,0.025,0.01
1,7,118,600,95664.9,38,55,0.07,16.6,0,0.017,0.043,2.33,0,0,0,0.0011,0,13.6,0.61,1.65,0.26,0.007,0.025,0.025,0.01
1,7,108,600,152758,26,39,0.07,16.6,0,0.017,0.043,2.33,0,0,0,0.0011,0,13.6,0.61,1.65,0.26,0.007,0.025,0.025,0.01
1,7,216,650,72.4,84,78,0.07,16.6,0,0.017,0.043,2.33,0,0,0,0.0011,0,13.6,0.61,1.65,0.26,0.007,0.025,0.025,0.01
1,7,196,650,126.8,64,81,0.07,16.6,0,0.017,0.043,2.33,0,0,0,0.0011,0,13.6,0.61,1.65,0.26,0.007,0.025,0.025,0.01
1,7,157,650,761.5,79,82,0.07,16.6,0,0.017,0.043,2.33,0,0,0,0.0011,0,13.6,0.61,1.65,0.26,0.007,0.025,0.025,0.01
1,7,157,650,811.4,54,83,0.07,16.6,0,0.017,0.043,2.33,0,0,0,0.0011,0,13.6,0.61,1.65,0.26,0.007,0.025,0.025,0.01
1,7,137,650,2127.1,59,79,0.07,16.6,0,0.017,0.043,2.33,0,0,0,0.0011,0,13.6,0.61,1.65,0.26,0.007,0.025,0.025,0.01
1,7,108,650,10460.7,41,65,0.07,16.6,0,0.017,0.043,2.33,0,0,0,0.0011,0,13.6,0.61,1.65,0.26,0.007,0.025,0.025,0.01
1,7,108,650,10477.6,46,40,0.07,16.6,0,0.017,0.043,2.33,0,0,0,0.0011,0,13.6,0.61,1.65,0.26,0.007,0.025,0.025,0.01
1,7,98,650,25771.7,34,48,0.07,16.6,0,0.017,0.043,2.33,0,0,0,0.0011,0,13.6,0.61,1.65,0.26,0.007,0.025,0.025,0.01
1,7,88,650,55367,20,36,0.07,16.6,0,0.017,0.043,2.33,0,0,0,0.0011,0,13.6,0.61,1.65,0.26,0.007,0.025,0.025,0.01
1,7,88,650,47073.3,22,41,0.07,16.6,0,0.017,0.043,2.33,0,0,0,0.0011,0,13.6,0.61,1.65,0.26,0.007,0.025,0.025,0.01
1,7,88,650,48580.2,23,37,0.07,16.6,0,0.017,0.043,2.33,0,0,0,0.0011,0,13.6,0.61,1.65,0.26,0.007,0.025,0.025,0.01
1,7,83,650,82077.7,24,37,0.07,16.6,0,0.017,0.043,2.33,0,0,0,0.0011,0,13.6,0.61,1.65,0.26,0.007,0.025,0.025,0.01
1,7,83,650,64516.7,29,39,0.07,16.6,0,0.017,0.043,2.33,0,0,0,0.0011,0,13.6,0.61,1.65,0.26,0.007,0.025,0.025,0.01
1,7,157,700,43,81,85,0.07,16.6,0,0.017,0.043,2.33,0,0,0,0.0011,0,13.6,0.61,1.65,0.26,0.007,0.025,0.025,0.01
1,7,137,700,109.9,85,84,0.07,16.6,0,0.017,0.043,2.33,0,0,0,0.0011,0,13.6,0.61,1.65,0.26,0.007,0.025,0.025,0.01
1,7,108,700,592,98,84,0.07,16.6,0,0.017,0.043,2.33,0,0,0,0.0011,0,13.6,0.61,1.65,0.26,0.007,0.025,0.025,0.01
1,7,108,700,624.4,66,82,0.07,16.6,0,0.017,0.043,2.33,0,0,0,0.0011,0,13.6,0.61,1.65,0.26,0.007,0.025,0.025,0.01
1,7,88,700,2495.1,52,71,0.07,16.6,0,0.017,0.043,2.33,0,0,0,0.0011,0,13.6,0.61,1.65,0.26,0.007,0.025,0.025,0.01
1,7,88,700,2357,70,72,0.07,16.6,0,0.017,0.043,2.33,0,0,0,0.0011,0,13.6,0.61,1.65,0.26,0.007,0.025,0.025,0.01
1,7,74,700,10136.8,37,52,0.07,16.6,0,0.017,0.043,2.33,0,0,0,0.0011,0,13.6,0.61,1.65,0.26,0.007,0.025,0.025,0.01
1,7,74,700,11817.9,35,51,0.07,16.6,0,0.017,0.043,2.33,0,0,0,0.0011,0,13.6,0.61,1.65,0.26,0.007,0.025,0.025,0.01
1,7,61,700,34728.8,28,34,0.07,16.6,0,0.017,0.043,2.33,0,0,0,0.0011,0,13.6,0.61,1.65,0.26,0.007,0.025,0.025,0.01
1,7,61,700,50195.5,22,35,0.07,16.6,0,0.017,0.043,2.33,0,0,0,0.0011,0,13.6,0.61,1.65,0.26,0.007,0.025,0.025,0.01
1,7,53,700,69139.3,29,34,0.07,16.6,0,0.017,0.043,2.33,0,0,0,0.0011,0,13.6,0.61,1.65,0.26,0.007,0.025,0.025,0.01
1,7,53,700,72737,27,31,0.07,16.6,0,0.017,0.043,2.33,0,0,0,0.0011,0,13.6,0.61,1.65,0.26,0.007,0.025,0.025,0.01
1,7,53,700,89543.7,19,33,0.07,16.6,0,0.017,0.043,2.33,0,0,0,0.0011,0,13.6,0.61,1.65,0.26,0.007,0.025,0.025,0.01
1,7,53,700,77514,21,34,0.07,16.6,0,0.017,0.043,2.33,0,0,0,0.0011,0,13.6,0.61,1.65,0.26,0.007,0.025,0.025,0.01
1,7,47,700,105624.1,26,30,0.07,16.6,0,0.017,0.043,2.33,0,0,0,0.0011,0,13.6,0.61,1.65,0.26,0.007,0.025,0.025,0.01
1,7,47,700,116785.6,22,27,0.07,16.6,0,0.017,0.043,2.33,0,0,0,0.0011,0,13.6,0.61,1.65,0.26,0.007,0.025,0.025,0.01
1,7,41,700,178190.4,25,23,0.07,16.6,0,0.017,0.043,2.33,0,0,0,0.0011,0,13.6,0.61,1.65,0.26,0.007,0.025,0.025,0.01
1,7,41,700,222705.3,14,22,0.07,16.6,0,0.017,0.043,2.33,0,0,0,0.0011,0,13.6,0.61,1.65,0.26,0.007,0.025,0.025,0.01
1,7,108,750,62.4,90,86,0.07,16.6,0,0.017,0.043,2.33,0,0,0,0.0011,0,13.6,0.61,1.65,0.26,0.007,0.025,0.025,0.01
1,7,88,750,234,72,84,0.07,16.6,0,0.017,0.043,2.33,0,0,0,0.0011,0,13.6,0.61,1.65,0.26,0.007,0.025,0.025,0.01
1,7,88,750,234.8,98,79,0.07,16.6,0,0.017,0.043,2.33,0,0,0,0.0011,0,13.6,0.61,1.65,0.26,0.007,0.025,0.025,0.01
1,7,69,750,1048.9,80,79,0.07,16.6,0,0.017,0.043,2.33,0,0,0,0.0011,0,13.6,0.61,1.65,0.26,0.007,0.025,0.025,0.01
1,7,53,750,5548.4,43,48,0.07,16.6,0,0.017,0.043,2.33,0,0,0,0.0011,0,13.6,0.61,1.65,0.26,0.007,0.025,0.025,0.01
1,7,53,750,7413.3,53,52,0.07,16.6,0,0.017,0.043,2.33,0,0,0,0.0011,0,13.6,0.61,1.65,0.26,0.007,0.025,0.025,0.01
1,7,37,750,32781.8,21,30,0.07,16.6,0,0.017,0.043,2.33,0,0,0,0.0011,0,13.6,0.61,1.65,0.26,0.007,0.025,0.025,0.01
1,7,216,600,2444.5,62,76,0.07,16.6,0,0.017,0.043,2.33,0,0,0,0.0011,0,13.6,0.61,1.65,0.26,0.007,0.025,0.025,0.01
1,7,177,600,11007.5,49,80,0.07,16.6,0,0.017,0.043,2.33,0,0,0,0.0011,0,13.6,0.61,1.65,0.26,0.007,0.025,0.025,0.01
1,7,157,600,19646.2,61,78,0.07,16.6,0,0.017,0.043,2.33,0,0,0,0.0011,0,13.6,0.61,1.65,0.26,0.007,0.025,0.025,0.01
1,7,137,600,42079.8,61,75,0.07,16.6,0,0.017,0.043,2.33,0,0,0,0.0011,0,13.6,0.61,1.65,0.26,0.007,0.025,0.025,0.01
1,7,127,600,61463.9,51,67,0.07,16.6,0,0.017,0.043,2.33,0,0,0,0.0011,0,13.6,0.61,1.65,0.26,0.007,0.025,0.025,0.01
1,7,108,600,152758,26,39,0.07,16.6,0,0.017,0.043,2.33,0,0,0,0.0011,0,13.6,0.61,1.65,0.26,0.007,0.025,0.025,0.01
1,7,157,650,811.4,54,83,0.07,16.6,0,0.017,0.043,2.33,0,0,0,0.0011,0,13.6,0.61,1.65,0.26,0.007,0.025,0.025,0.01
1,7,108,650,10477.6,46,40,0.07,16.6,0,0.017,0.043,2.33,0,0,0,0.0011,0,13.6,0.61,1.65,0.26,0.007,0.025,0.025,0.01
1,7,98,650,25771.7,34,48,0.07,16.6,0,0.017,0.043,2.33,0,0,0,0.0011,0,13.6,0.61,1.65,0.26,0.007,0.025,0.025,0.01
1,7,88,650,47073.3,22,41,0.07,16.6,0,0.017,0.043,2.33,0,0,0,0.0011,0,13.6,0.61,1.65,0.26,0.007,0.025,0.025,0.01
1,7,83,650,64516.7,29,39,0.07,16.6,0,0.017,0.043,2.33,0,0,0,0.0011,0,13.6,0.61,1.65,0.26,0.007,0.025,0.025,0.01
1,7,108,700,624.4,66,82,0.07,16.6,0,0.017,0.043,2.33,0,0,0,0.0011,0,13.6,0.61,1.65,0.26,0.007,0.025,0.025,0.01
1,7,88,700,2357,70,72,0.07,16.6,0,0.017,0.043,2.33,0,0,0,0.0011,0,13.6,0.61,1.65,0.26,0.007,0.025,0.025,0.01
1,7,74,700,11817.9,35,51,0.07,16.6,0,0.017,0.043,2.33,0,0,0,0.0011,0,13.6,0.61,1.65,0.26,0.007,0.025,0.025,0.01
1,7,61,700,50195.5,22,35,0.07,16.6,0,0.017,0.043,2.33,0,0,0,0.0011,0,13.6,0.61,1.65,0.26,0.007,0.025,0.025,0.01
1,7,53,700,77514,21,34,0.07,16.6,0,0.017,0.043,2.33,0,0,0,0.0011,0,13.6,0.61,1.65,0.26,0.007,0.025,0.025,0.01
1,7,47,700,116785.6,22,27,0.07,16.6,0,0.017,0.043,2.33,0,0,0,0.0011,0,13.6,0.61,1.65,0.26,0.007,0.025,0.025,0.01
1,7,41,700,222705.3,14,22,0.07,16.6,0,0.017,0.043,2.33,0,0,0,0.0011,0,13.6,0.61,1.65,0.26,0.007,0.025,0.025,0.01
1,7,108,750,62.4,90,86,0.07,16.6,0,0.017,0.043,2.33,0,0,0,0.0011,0,13.6,0.61,1.65,0.26,0.007,0.025,0.025,0.01
1,7,88,750,234,72,84,0.07,16.6,0,0.017,0.043,2.33,0,0,0,0.0011,0,13.6,0.61,1.65,0.26,0.007,0.025,0.025,0.01
1,7,53,750,7413.3,53,52,0.07,16.6,0,0.017,0.043,2.33,0,0,0,0.0011,0,13.6,0.61,1.65,0.26,0.007,0.025,0.025,0.01
1,8,265,600,307.2,42,47,0.06,16.7,0,0.02,0.06,2.25,0,0,0,0.0008,0,13.3,0.52,1.6,0.24,0.007,0.025,0.0318,0.01
1,8,235,600,1027.1,47,75,0.06,16.7,0,0.02,0.06,2.25,0,0,0,0.0008,0,13.3,0.52,1.6,0.24,0.007,0.025,0.0318,0.01
1,8,216,600,3417.5,47,80,0.06,16.7,0,0.02,0.06,2.25,0,0,0,0.0008,0,13.3,0.52,1.6,0.24,0.007,0.025,0.0318,0.01
1,8,196,600,9099.6,43,80,0.06,16.7,0,0.02,0.06,2.25,0,0,0,0.0008,0,13.3,0.52,1.6,0.24,0.007,0.025,0.0318,0.01
1,8,177,600,16988.4,56,82,0.06,16.7,0,0.02,0.06,2.25,0,0,0,0.0008,0,13.3,0.52,1.6,0.24,0.007,0.025,0.0318,0.01
1,8,157,600,29004.7,77,81,0.06,16.7,0,0.02,0.06,2.25,0,0,0,0.0008,0,13.3,0.52,1.6,0.24,0.007,0.025,0.0318,0.01
1,8,137,600,51914,64,78,0.06,16.7,0,0.02,0.06,2.25,0,0,0,0.0008,0,13.3,0.52,1.6,0.24,0.007,0.025,0.0318,0.01
1,8,127,600,85719.8,58,72,0.06,16.7,0,0.02,0.06,2.25,0,0,0,0.0008,0,13.3,0.52,1.6,0.24,0.007,0.025,0.0318,0.01
1,8,118,600,142185.9,41,55,0.06,16.7,0,0.02,0.06,2.25,0,0,0,0.0008,0,13.3,0.52,1.6,0.24,0.007,0.025,0.0318,0.01
1,8,235,650,38.8,72,77,0.06,16.7,0,0.02,0.06,2.25,0,0,0,0.0008,0,13.3,0.52,1.6,0.24,0.007,0.025,0.0318,0.01
1,8,196,650,186.2,64,82,0.06,16.7,0,0.02,0.06,2.25,0,0,0,0.0008,0,13.3,0.52,1.6,0.24,0.007,0.025,0.0318,0.01
1,8,157,650,1295.3,67,83,0.06,16.7,0,0.02,0.06,2.25,0,0,0,0.0008,0,13.3,0.52,1.6,0.24,0.007,0.025,0.0318,0.01
1,8,137,650,3073.2,57,78,0.06,16.7,0,0.02,0.06,2.25,0,0,0,0.0008,0,13.3,0.52,1.6,0.24,0.007,0.025,0.0318,0.01
1,8,108,650,13361.6,49,70,0.06,16.7,0,0.02,0.06,2.25,0,0,0,0.0008,0,13.3,0.52,1.6,0.24,0.007,0.025,0.0318,0.01
1,8,98,650,30880.6,45,55,0.06,16.7,0,0.02,0.06,2.25,0,0,0,0.0008,0,13.3,0.52,1.6,0.24,0.007,0.025,0.0318,0.01
1,8,88,650,61153,36,44,0.06,16.7,0,0.02,0.06,2.25,0,0,0,0.0008,0,13.3,0.52,1.6,0.24,0.007,0.025,0.0318,0.01
1,8,78,650,99320.7,46,42,0.06,16.7,0,0.02,0.06,2.25,0,0,0,0.0008,0,13.3,0.52,1.6,0.24,0.007,0.025,0.0318,0.01
1,8,157,700,52.2,116,85,0.06,16.7,0,0.02,0.06,2.25,0,0,0,0.0008,0,13.3,0.52,1.6,0.24,0.007,0.025,0.0318,0.01
1,8,137,700,140.9,93,87,0.06,16.7,0,0.02,0.06,2.25,0,0,0,0.0008,0,13.3,0.52,1.6,0.24,0.007,0.025,0.0318,0.01
1,8,108,700,759.2,76,86,0.06,16.7,0,0.02,0.06,2.25,0,0,0,0.0008,0,13.3,0.52,1.6,0.24,0.007,0.025,0.0318,0.01
1,8,88,700,2944.8,53,62,0.06,16.7,0,0.02,0.06,2.25,0,0,0,0.0008,0,13.3,0.52,1.6,0.24,0.007,0.025,0.0318,0.01
1,8,74,700,10198.6,62,60,0.06,16.7,0,0.02,0.06,2.25,0,0,0,0.0008,0,13.3,0.52,1.6,0.24,0.007,0.025,0.0318,0.01
1,8,61,700,28241.8,36,45,0.06,16.7,0,0.02,0.06,2.25,0,0,0,0.0008,0,13.3,0.52,1.6,0.24,0.007,0.025,0.0318,0.01
1,8,53,700,54592.6,30,40,0.06,16.7,0,0.02,0.06,2.25,0,0,0,0.0008,0,13.3,0.52,1.6,0.24,0.007,0.025,0.0318,0.01
1,8,47,700,84836.2,35,36,0.06,16.7,0,0.02,0.06,2.25,0,0,0,0.0008,0,13.3,0.52,1.6,0.24,0.007,0.025,0.0318,0.01
1,8,108,750,72.2,105,83,0.06,16.7,0,0.02,0.06,2.25,0,0,0,0.0008,0,13.3,0.52,1.6,0.24,0.007,0.025,0.0318,0.01
1,8,88,750,269,93,85,0.06,16.7,0,0.02,0.06,2.25,0,0,0,0.0008,0,13.3,0.52,1.6,0.24,0.007,0.025,0.0318,0.01
1,8,69,750,1317.6,67,78,0.06,16.7,0,0.02,0.06,2.25,0,0,0,0.0008,0,13.3,0.52,1.6,0.24,0.007,0.025,0.0318,0.01
1,8,53,750,5736,44,53,0.06,16.7,0,0.02,0.06,2.25,0,0,0,0.0008,0,13.3,0.52,1.6,0.24,0.007,0.025,0.0318,0.01
1,9,265,600,238.9,45,62,0.06,16.6,0,0.021,0.029,2.31,0,0,0,0.0007,0,13.6,0.52,1.58,0.26,0.007,0.025,0.0224,0.01
1,9,235,600,713.4,51,72,0.06,16.6,0,0.021,0.029,2.31,0,0,0,0.0007,0,13.6,0.52,1.58,0.26,0.007,0.025,0.0224,0.01
1,9,216,600,1734,47,72,0.06,16.6,0,0.021,0.029,2.31,0,0,0,0.0007,0,13.6,0.52,1.58,0.26,0.007,0.025,0.0224,0.01
1,9,196,600,5127.6,56,75,0.06,16.6,0,0.021,0.029,2.31,0,0,0,0.0007,0,13.6,0.52,1.58,0.26,0.007,0.025,0.0224,0.01
1,9,177,600,10867.4,57,76,0.06,16.6,0,0.021,0.029,2.31,0,0,0,0.0007,0,13.6,0.52,1.58,0.26,0.007,0.025,0.0224,0.01
1,9,157,600,19980.4,69,71,0.06,16.6,0,0.021,0.029,2.31,0,0,0,0.0007,0,13.6,0.52,1.58,0.26,0.007,0.025,0.0224,0.01
1,9,137,600,39434.3,59,59,0.06,16.6,0,0.021,0.029,2.31,0,0,0,0.0007,0,13.6,0.52,1.58,0.26,0.007,0.025,0.0224,0.01
1,9,127,600,68090.4,57,51,0.06,16.6,0,0.021,0.029,2.31,0,0,0,0.0007,0,13.6,0.52,1.58,0.26,0.007,0.025,0.0224,0.01
1,9,118,600,105029.3,29,42,0.06,16.6,0,0.021,0.029,2.31,0,0,0,0.0007,0,13.6,0.52,1.58,0.26,0.007,0.025,0.0224,0.01
1,9,216,650,54,61,76,0.06,16.6,0,0.021,0.029,2.31,0,0,0,0.0007,0,13.6,0.52,1.58,0.26,0.007,0.025,0.0224,0.01
1,9,196,650,108.5,72,74,0.06,16.6,0,0.021,0.029,2.31,0,0,0,0.0007,0,13.6,0.52,1.58,0.26,0.007,0.025,0.0224,0.01
1,9,157,650,825.7,79,80,0.06,16.6,0,0.021,0.029,2.31,0,0,0,0.0007,0,13.6,0.52,1.58,0.26,0.007,0.025,0.0224,0.01
1,9,137,650,1785,68,75,0.06,16.6,0,0.021,0.029,2.31,0,0,0,0.0007,0,13.6,0.52,1.58,0.26,0.007,0.025,0.0224,0.01
1,9,108,650,10957.2,48,56,0.06,16.6,0,0.021,0.029,2.31,0,0,0,0.0007,0,13.6,0.52,1.58,0.26,0.007,0.025,0.0224,0.01
1,9,98,650,19996.8,35,45,0.06,16.6,0,0.021,0.029,2.31,0,0,0,0.0007,0,13.6,0.52,1.58,0.26,0.007,0.025,0.0224,0.01
1,9,88,650,42077,27,35,0.06,16.6,0,0.021,0.029,2.31,0,0,0,0.0007,0,13.6,0.52,1.58,0.26,0.007,0.025,0.0224,0.01
1,9,78,650,81541.7,26,34,0.06,16.6,0,0.021,0.029,2.31,0,0,0,0.0007,0,13.6,0.52,1.58,0.26,0.007,0.025,0.0224,0.01
1,9,157,700,40.2,75,83,0.06,16.6,0,0.021,0.029,2.31,0,0,0,0.0007,0,13.6,0.52,1.58,0.26,0.007,0.025,0.0224,0.01
1,9,137,700,103.3,84,83,0.06,16.6,0,0.021,0.029,2.31,0,0,0,0.0007,0,13.6,0.52,1.58,0.26,0.007,0.025,0.0224,0.01
1,9,108,700,586.7,76,82,0.06,16.6,0,0.021,0.029,2.31,0,0,0,0.0007,0,13.6,0.52,1.58,0.26,0.007,0.025,0.0224,0.01
1,9,88,700,2686.8,62,51,0.06,16.6,0,0.021,0.029,2.31,0,0,0,0.0007,0,13.6,0.52,1.58,0.26,0.007,0.025,0.0224,0.01
1,9,74,700,9042.2,48,48,0.06,16.6,0,0.021,0.029,2.31,0,0,0,0.0007,0,13.6,0.52,1.58,0.26,0.007,0.025,0.0224,0.01
1,9,61,700,24442.4,26,37,0.06,16.6,0,0.021,0.029,2.31,0,0,0,0.0007,0,13.6,0.52,1.58,0.26,0.007,0.025,0.0224,0.01
1,9,53,700,48497.2,31,31,0.06,16.6,0,0.021,0.029,2.31,0,0,0,0.0007,0,13.6,0.52,1.58,0.26,0.007,0.025,0.0224,0.01
1,9,47,700,65751.8,36,26,0.06,16.6,0,0.021,0.029,2.31,0,0,0,0.0007,0,13.6,0.52,1.58,0.26,0.007,0.025,0.0224,0.01
1,9,88,750,252.2,85,81,0.06,16.6,0,0.021,0.029,2.31,0,0,0,0.0007,0,13.6,0.52,1.58,0.26,0.007,0.025,0.0224,0.01
1,9,69,750,1036.2,98,72,0.06,16.6,0,0.021,0.029,2.31,0,0,0,0.0007,0,13.6,0.52,1.58,0.26,0.007,0.025,0.0224,0.01
1,9,53,750,4783.8,35,36,0.06,16.6,0,0.021,0.029,2.31,0,0,0,0.0007,0,13.6,0.52,1.58,0.26,0.007,0.025,0.0224,0.01
2,10,235,600,235.2,56,59,0.062,18.7,0,0.047,0.04,0.47,0,0,0,0.0007,0,10.69,0.62,1.56,0.17,0.013,0.025,0.031,0.01
2,10,216,600,730.1,51,53,0.062,18.7,0,0.047,0.04,0.47,0,0,0,0.0007,0,10.69,0.62,1.56,0.17,0.013,0.025,0.031,0.01
2,10,196,600,1717.7,29,43,0.062,18.7,0,0.047,0.04,0.47,0,0,0,0.0007,0,10.69,0.62,1.56,0.17,0.013,0.025,0.031,0.01
2,10,177,600,5636.8,24,31,0.062,18.7,0,0.047,0.04,0.47,0,0,0,0.0007,0,10.69,0.62,1.56,0.17,0.013,0.025,0.031,0.01
2,10,157,600,15419.6,16,25,0.062,18.7,0,0.047,0.04,0.47,0,0,0,0.0007,0,10.69,0.62,1.56,0.17,0.013,0.025,0.031,0.01
2,10,137,600,37153,12,15,0.062,18.7,0,0.047,0.04,0.47,0,0,0,0.0007,0,10.69,0.62,1.56,0.17,0.013,0.025,0.031,0.01
2,10,118,600,81464.2,8,8,0.062,18.7,0,0.047,0.04,0.47,0,0,0,0.0007,0,10.69,0.62,1.56,0.17,0.013,0.025,0.031,0.01
2,10,177,625,1117.2,37,47,0.062,18.7,0,0.047,0.04,0.47,0,0,0,0.0007,0,10.69,0.62,1.56,0.17,0.013,0.025,0.031,0.01
2,10,177,650,175.5,76,63,0.062,18.7,0,0.047,0.04,0.47,0,0,0,0.0007,0,10.69,0.62,1.56,0.17,0.013,0.025,0.031,0.01
