Repository: Adolphus8/Project_PROMAP

# Project PROMAP
Project PROMAP (acronym for Probabilistic Prediction of Material Properties) is a feasibility study which seeks to merge Artificial Intelligence (AI) tools with Bayesian statistics to yield probabilistic estimates of target features under scarse data/information. The context of this study is with regards to the following Nuclear material properties: 1) Creep rupture; and 2) Tensile properties. This repository contains the MATLAB codes required to perform such analysis.

## Instructions:
The following main MATLAB files are to be executed in the following order:
<details>
<summary> 1) PROMAP_NIMS_data_enchancement.m </summary>

File: Tensile_data_processed.csv (part 1 of 8)
material_x,cast_code,temperature,PS_02,UTS,elongation,RofA,Comp_C,Comp_Cr,Comp_Co,Comp_Al,Comp_Ti,Comp_Mo,Comp_W,Comp_Nb,Comp_Fe,Comp_B,Comp_V,Comp_Ni,Comp_Si,Comp_Mn,Comp_Cu,Comp_S,Comp_P,Comp_N,Comp_NbTa
1,1,20,224,578,68,81,0.06,16.73,0,0.015,0.011,2.38,0,0,0,0.001,0,13.32,0.59,1.69,0.07,0.017,0.024,0.03,0.02
1,1,100,198,509,54,81,0.06,16.73,0,0.015,0.011,2.38,0,0,0,0.001,0,13.32,0.59,1.69,0.07,0.017,0.024,0.03,0.02
1,1,200,175,480,47,77,0.06,16.73,0,0.015,0.011,2.38,0,0,0,0.001,0,13.32,0.59,1.69,0.07,0.017,0.024,0.03,0.02
1,1,300,160,480,46,76,0.06,16.73,0,0.015,0.011,2.38,0,0,0,0.001,0,13.32,0.59,1.69,0.07,0.017,0.024,0.03,0.02
1,1,400,146,485,44,70,0.06,16.73,0,0.015,0.011,2.38,0,0,0,0.001,0,13.32,0.59,1.69,0.07,0.017,0.024,0.03,0.02
1,1,500,141,475,47,70,0.06,16.73,0,0.015,0.011,2.38,0,0,0,0.001,0,13.32,0.59,1.69,0.07,0.017,0.024,0.03,0.02
1,1,550,146,460,45,68,0.06,16.73,0,0.015,0.011,2.38,0,0,0,0.001,0,13.32,0.59,1.69,0.07,0.017,0.024,0.03,0.02
1,1,600,129,419,46,72,0.06,16.73,0,0.015,0.011,2.38,0,0,0,0.001,0,13.32,0.59,1.69,0.07,0.017,0.024,0.03,0.02
1,1,650,136,343,44,64,0.06,16.73,0,0.015,0.011,2.38,0,0,0,0.001,0,13.32,0.59,1.69,0.07,0.017,0.024,0.03,0.02
1,1,700,135,307,60,65,0.06,16.73,0,0.015,0.011,2.38,0,0,0,0.001,0,13.32,0.59,1.69,0.07,0.017,0.024,0.03,0.02
1,1,750,125,234,64,66,0.06,16.73,0,0.015,0.011,2.38,0,0,0,0.001,0,13.32,0.59,1.69,0.07,0.017,0.024,0.03,0.02
1,2,20,213,568,68,81,0.05,16.42,0,0.018,0.011,2.34,0,0,0,0.0005,0,13.21,0.52,1.51,0.14,0.01,0.021,0.034,0.01
1,2,100,202,498,55,78,0.05,16.42,0,0.018,0.011,2.34,0,0,0,0.0005,0,13.21,0.52,1.51,0.14,0.01,0.021,0.034,0.01
1,2,200,173,461,46,79,0.05,16.42,0,0.018,0.011,2.34,0,0,0,0.0005,0,13.21,0.52,1.51,0.14,0.01,0.021,0.034,0.01
1,2,300,151,461,43,73,0.05,16.42,0,0.018,0.011,2.34,0,0,0,0.0005,0,13.21,0.52,1.51,0.14,0.01,0.021,0.034,0.01
1,2,400,140,462,45,71,0.05,16.42,0,0.018,0.011,2.34,0,0,0,0.0005,0,13.21,0.52,1.51,0.14,0.01,0.021,0.034,0.01
1,2,500,135,450,44,72,0.05,16.42,0,0.018,0.011,2.34,0,0,0,0.0005,0,13.21,0.52,1.51,0.14,0.01,0.021,0.034,0.01
1,2,550,125,431,46,71,0.05,16.42,0,0.018,0.011,2.34,0,0,0,0.0005,0,13.21,0.52,1.51,0.14,0.01,0.021,0.034,0.01
1,2,600,134,405,46,72,0.05,16.42,0,0.018,0.011,2.34,0,0,0,0.0005,0,13.21,0.52,1.51,0.14,0.01,0.021,0.034,0.01
1,2,650,122,346,49,71,0.05,16.42,0,0.018,0.011,2.34,0,0,0,0.0005,0,13.21,0.52,1.51,0.14,0.01,0.021,0.034,0.01
1,2,700,114,286,59,60,0.05,16.42,0,0.018,0.011,2.34,0,0,0,0.0005,0,13.21,0.52,1.51,0.14,0.01,0.021,0.034,0.01
1,2,750,120,242,69,66,0.05,16.42,0,0.018,0.011,2.34,0,0,0,0.0005,0,13.21,0.52,1.51,0.14,0.01,0.021,0.034,0.01
1,3,20,234,572,66,82,0.05,17.5,0,0.027,0.055,2.28,0,0,0,0.0013,0,13.5,0.71,0.152,0.17,0.013,0.022,0.035,0.02
1,3,100,203,507,54,82,0.05,17.5,0,0.027,0.055,2.28,0,0,0,0.0013,0,13.5,0.71,0.152,0.17,0.013,0.022,0.035,0.02
1,3,200,171,469,46,80,0.05,17.5,0,0.027,0.055,2.28,0,0,0,0.0013,0,13.5,0.71,0.152,0.17,0.013,0.022,0.035,0.02
1,3,300,156,472,44,75,0.05,17.5,0,0.027,0.055,2.28,0,0,0,0.0013,0,13.5,0.71,0.152,0.17,0.013,0.022,0.035,0.02
1,3,400,148,478,44,70,0.05,17.5,0,0.027,0.055,2.28,0,0,0,0.0013,0,13.5,0.71,0.152,0.17,0.013,0.022,0.035,0.02
1,3,500,146,466,46,71,0.05,17.5,0,0.027,0.055,2.28,0,0,0,0.0013,0,13.5,0.71,0.152,0.17,0.013,0.022,0.035,0.02
1,3,550,148,453,45,68,0.05,17.5,0,0.027,0.055,2.28,0,0,0,0.0013,0,13.5,0.71,0.152,0.17,0.013,0.022,0.035,0.02
1,3,600,130,419,44,71,0.05,17.5,0,0.027,0.055,2.28,0,0,0,0.0013,0,13.5,0.71,0.152,0.17,0.013,0.022,0.035,0.02
1,3,650,130,367,49,71,0.05,17.5,0,0.027,0.055,2.28,0,0,0,0.0013,0,13.5,0.71,0.152,0.17,0.013,0.022,0.035,0.02
1,3,700,122,300,55,62,0.05,17.5,0,0.027,0.055,2.28,0,0,0,0.0013,0,13.5,0.71,0.152,0.17,0.013,0.022,0.035,0.02
1,3,750,120,248,67,68,0.05,17.5,0,0.027,0.055,2.28,0,0,0,0.0013,0,13.5,0.71,0.152,0.17,0.013,0.022,0.035,0.02
1,4,20,267,572,66,82,0.058,16.86,0,0.041,0.028,2.14,0,0,0,0.0009,0,13.65,0.58,1.56,0.17,0.008,0.027,0.025,0.01
1,4,100,250,512,51,82,0.058,16.86,0,0.041,0.028,2.14,0,0,0,0.0009,0,13.65,0.58,1.56,0.17,0.008,0.027,0.025,0.01
1,4,200,207,480,45,79,0.058,16.86,0,0.041,0.028,2.14,0,0,0,0.0009,0,13.65,0.58,1.56,0.17,0.008,0.027,0.025,0.01
1,4,300,195,481,45,73,0.058,16.86,0,0.041,0.028,2.14,0,0,0,0.0009,0,13.65,0.58,1.56,0.17,0.008,0.027,0.025,0.01
1,4,400,190,484,43,72,0.058,16.86,0,0.041,0.028,2.14,0,0,0,0.0009,0,13.65,0.58,1.56,0.17,0.008,0.027,0.025,0.01
1,4,500,164,462,46,71,0.058,16.86,0,0.041,0.028,2.14,0,0,0,0.0009,0,13.65,0.58,1.56,0.17,0.008,0.027,0.025,0.01
1,4,550,174,456,46,74,0.058,16.86,0,0.041,0.028,2.14,0,0,0,0.0009,0,13.65,0.58,1.56,0.17,0.008,0.027,0.025,0.01
1,4,600,160,394,46,71,0.058,16.86,0,0.041,0.028,2.14,0,0,0,0.0009,0,13.65,0.58,1.56,0.17,0.008,0.027,0.025,0.01
1,4,650,147,371,51,71,0.058,16.86,0,0.041,0.028,2.14,0,0,0,0.0009,0,13.65,0.58,1.56,0.17,0.008,0.027,0.025,0.01
1,4,700,146,273,52,64,0.058,16.86,0,0.041,0.028,2.14,0,0,0,0.0009,0,13.65,0.58,1.56,0.17,0.008,0.027,0.025,0.01
1,4,750,138,245,62,63,0.058,16.86,0,0.041,0.028,2.14,0,0,0,0.0009,0,13.65,0.58,1.56,0.17,0.008,0.027,0.025,0.01
1,5,20,274,594,67,82,0.078,16.9,0,0.031,0.037,2.08,0,0,0,0.001,0,13.51,0.62,1.6,0.16,0.008,0.021,0.028,0.01
1,5,100,261,525,52,80,0.078,16.9,0,0.031,0.037,2.08,0,0,0,0.001,0,13.51,0.62,1.6,0.16,0.008,0.021,0.028,0.01
1,5,200,108,500,46,78,0.078,16.9,0,0.031,0.037,2.08,0,0,0,0.001,0,13.51,0.62,1.6,0.16,0.008,0.021,0.028,0.01
1,5,300,208,502,45,76,0.078,16.9,0,0.031,0.037,2.08,0,0,0,0.001,0,13.51,0.62,1.6,0.16,0.008,0.021,0.028,0.01
1,5,400,184,500,46,72,0.078,16.9,0,0.031,0.037,2.08,0,0,0,0.001,0,13.51,0.62,1.6,0.16,0.008,0.021,0.028,0.01
1,5,500,173,485,45,70,0.078,16.9,0,0.031,0.037,2.08,0,0,0,0.001,0,13.51,0.62,1.6,0.16,0.008,0.021,0.028,0.01
1,5,550,178,474,47,68,0.078,16.9,0,0.031,0.037,2.08,0,0,0,0.001,0,13.51,0.62,1.6,0.16,0.008,0.021,0.028,0.01
1,5,600,165,441,48,73,0.078,16.9,0,0.031,0.037,2.08,0,0,0,0.001,0,13.51,0.62,1.6,0.16,0.008,0.021,0.028,0.01
1,5,650,155,367,49,65,0.078,16.9,0,0.031,0.037,2.08,0,0,0,0.001,0,13.51,0.62,1.6,0.16,0.008,0.021,0.028,0.01
1,5,700,154,310,54,55,0.078,16.9,0,0.031,0.037,2.08,0,0,0,0.001,0,13.51,0.62,1.6,0.16,0.008,0.021,0.028,0.01
1,5,750,146,239,53,61,0.078,16.9,0,0.031,0.037,2.08,0,0,0,0.001,0,13.51,0.62,1.6,0.16,0.008,0.021,0.028,0.01
1,6,20,295,610,64,80,0.066,17.07,0,0.095,0.055,2.34,0,0,0,0.002,0,13.16,0.63,1.73,0.13,0.024,0.029,0.028,0.01
1,6,100,267,528,50,81,0.066,17.07,0,0.095,0.055,2.34,0,0,0,0.002,0,13.16,0.63,1.73,0.13,0.024,0.029,0.028,0.01
1,6,200,224,502,44,78,0.066,17.07,0,0.095,0.055,2.34,0,0,0,0.002,0,13.16,0.63,1.73,0.13,0.024,0.029,0.028,0.01
1,6,300,208,513,44,75,0.066,17.07,0,0.095,0.055,2.34,0,0,0,0.002,0,13.16,0.63,1.73,0.13,0.024,0.029,0.028,0.01
1,6,400,194,511,45,74,0.066,17.07,0,0.095,0.055,2.34,0,0,0,0.002,0,13.16,0.63,1.73,0.13,0.024,0.029,0.028,0.01
1,6,500,184,494,44,71,0.066,17.07,0,0.095,0.055,2.34,0,0,0,0.002,0,13.16,0.63,1.73,0.13,0.024,0.029,0.028,0.01
1,6,550,182,480,45,70,0.066,17.07,0,0.095,0.055,2.34,0,0,0,0.002,0,13.16,0.63,1.73,0.13,0.024,0.029,0.028,0.01
1,6,600,175,449,45,71,0.066,17.07,0,0.095,0.055,2.34,0,0,0,0.002,0,13.16,0.63,1.73,0.13,0.024,0.029,0.028,0.01
1,6,650,166,390,51,75,0.066,17.07,0,0.095,0.055,2.34,0,0,0,0.002,0,13.16,0.63,1.73,0.13,0.024,0.029,0.028,0.01
1,6,700,161,312,61,68,0.066,17.07,0,0.095,0.055,2.34,0,0,0,0.002,0,13.16,0.63,1.73,0.13,0.024,0.029,0.028,0.01
1,6,750,150,257,74,77,0.066,17.07,0,0.095,0.055,2.34,0,0,0,0.002,0,13.16,0.63,1.73,0.13,0.024,0.029,0.028,0.01
1,7,20,275,589,64,81,0.07,16.6,0,0.017,0.043,2.33,0,0,0,0.0011,0,13.6,0.61,1.65,0.26,0.007,0.025,0.025,0.01
1,7,100,218,522,51,80,0.07,16.6,0,0.017,0.043,2.33,0,0,0,0.0011,0,13.6,0.61,1.65,0.26,0.007,0.025,0.025,0.01
1,7,200,204,492,45,80,0.07,16.6,0,0.017,0.043,2.33,0,0,0,0.0011,0,13.6,0.61,1.65,0.26,0.007,0.025,0.025,0.01
1,7,300,176,498,45,75,0.07,16.6,0,0.017,0.043,2.33,0,0,0,0.0011,0,13.6,0.61,1.65,0.26,0.007,0.025,0.025,0.01
1,7,400,175,496,45,73,0.07,16.6,0,0.017,0.043,2.33,0,0,0,0.0011,0,13.6,0.61,1.65,0.26,0.007,0.025,0.025,0.01
1,7,500,146,478,45,70,0.07,16.6,0,0.017,0.043,2.33,0,0,0,0.0011,0,13.6,0.61,1.65,0.26,0.007,0.025,0.025,0.01
1,7,550,156,472,47,70,0.07,16.6,0,0.017,0.043,2.33,0,0,0,0.0011,0,13.6,0.61,1.65,0.26,0.007,0.025,0.025,0.01
1,7,600,162,437,48,70,0.07,16.6,0,0.017,0.043,2.33,0,0,0,0.0011,0,13.6,0.61,1.65,0.26,0.007,0.025,0.025,0.01
1,7,650,136,377,53,67,0.07,16.6,0,0.017,0.043,2.33,0,0,0,0.0011,0,13.6,0.61,1.65,0.26,0.007,0.025,0.025,0.01
1,7,700,156,3055,59,75,0.07,16.6,0,0.017,0.043,2.33,0,0,0,0.0011,0,13.6,0.61,1.65,0.26,0.007,0.025,0.025,0.01
1,7,750,135,252,78,80,0.07,16.6,0,0.017,0.043,2.33,0,0,0,0.0011,0,13.6,0.61,1.65,0.26,0.007,0.025,0.025,0.01
1,8,20,264,585,62,81,0.06,16.7,0,0.02,0.06,2.25,0,0,0,0.0008,0,13.3,0.52,1.6,0.24,0.007,0.025,0.0318,0.01
1,8,100,234,525,48,81,0.06,16.7,0,0.02,0.06,2.25,0,0,0,0.0008,0,13.3,0.52,1.6,0.24,0.007,0.025,0.0318,0.01
1,8,200,224,500,44,78,0.06,16.7,0,0.02,0.06,2.25,0,0,0,0.0008,0,13.3,0.52,1.6,0.24,0.007,0.025,0.0318,0.01
1,8,300,177,501,43,75,0.06,16.7,0,0.02,0.06,2.25,0,0,0,0.0008,0,13.3,0.52,1.6,0.24,0.007,0.025,0.0318,0.01
1,8,400,170,498,44,73,0.06,16.7,0,0.02,0.06,2.25,0,0,0,0.0008,0,13.3,0.52,1.6,0.24,0.007,0.025,0.0318,0.01
1,8,500,157,496,45,70,0.06,16.7,0,0.02,0.06,2.25,0,0,0,0.0008,0,13.3,0.52,1.6,0.24,0.007,0.025,0.0318,0.01
1,8,550,160,476,44,72,0.06,16.7,0,0.02,0.06,2.25,0,0,0,0.0008,0,13.3,0.52,1.6,0.24,0.007,0.025,0.0318,0.01
1,8,600,148,439,44,72,0.06,16.7,0,0.02,0.06,2.25,0,0,0,0.0008,0,13.3,0.52,1.6,0.24,0.007,0.025,0.0318,0.01
1,8,650,126,368,48,68,0.06,16.7,0,0.02,0.06,2.25,0,0,0,0.0008,0,13.3,0.52,1.6,0.24,0.007,0.025,0.0318,0.01
1,8,700,140,316,68,80,0.06,16.7,0,0.02,0.06,2.25,0,0,0,0.0008,0,13.3,0.52,1.6,0.24,0.007,0.025,0.0318,0.01
1,8,750,138,251,85,86,0.06,16.7,0,0.02,0.06,2.25,0,0,0,0.0008,0,13.3,0.52,1.6,0.24,0.007,0.025,0.0318,0.01
1,9,20,260,575,62,80,0.06,16.6,0,0.021,0.029,2.31,0,0,0,0.0007,0,13.6,0.52,1.58,0.26,0.007,0.025,0.0224,0.01
1,9,100,243,518,48,80,0.06,16.6,0,0.021,0.029,2.31,0,0,0,0.0007,0,13.6,0.52,1.58,0.26,0.007,0.025,0.0224,0.01
1,9,200,192,483,44,78,0.06,16.6,0,0.021,0.029,2.31,0,0,0,0.0007,0,13.6,0.52,1.58,0.26,0.007,0.025,0.0224,0.01
1,9,300,172,488,46,72,0.06,16.6,0,0.021,0.029,2.31,0,0,0,0.0007,0,13.6,0.52,1.58,0.26,0.007,0.025,0.0224,0.01
1,9,400,157,488,44,72,0.06,16.6,0,0.021,0.029,2.31,0,0,0,0.0007,0,13.6,0.52,1.58,0.26,0.007,0.025,0.0224,0.01
1,9,500,180,474,42,66,0.06,16.6,0,0.021,0.029,2.31,0,0,0,0.0007,0,13.6,0.52,1.58,0.26,0.007,0.025,0.0224,0.01
1,9,550,157,453,45,70,0.06,16.6,0,0.021,0.029,2.31,0,0,0,0.0007,0,13.6,0.52,1.58,0.26,0.007,0.025,0.0224,0.01
1,9,600,150,406,45,73,0.06,16.6,0,0.021,0.029,2.31,0,0,0,0.0007,0,13.6,0.52,1.58,0.26,0.007,0.025,0.0224,0.01
1,9,650,138,371,53,71,0.06,16.6,0,0.021,0.029,2.31,0,0,0,0.0007,0,13.6,0.52,1.58,0.26,0.007,0.025,0.0224,0.01
1,9,700,143,305,59,70,0.06,16.6,0,0.021,0.029,2.31,0,0,0,0.0007,0,13.6,0.52,1.58,0.26,0.007,0.025,0.0224,0.01
1,9,750,121,226,76,80,0.06,16.6,0,0.021,0.029,2.31,0,0,0,0.0007,0,13.6,0.52,1.58,0.26,0.007,0.025,0.0224,0.01
2,10,20,280,610,67,83,0.062,18.7,0,0.047,0.04,0.47,0,0,0,0.0007,0,10.69,0.62,1.56,0.17,0.013,0.025,0.031,0.01
2,10,100,243,508,54,83,0.062,18.7,0,0.047,0.04,0.47,0,0,0,0.0007,0,10.69,0.62,1.56,0.17,0.013,0.025,0.031,0.01
2,10,200,220,472,44,81,0.062,18.7,0,0.047,0.04,0.47,0,0,0,0.0007,0,10.69,0.62,1.56,0.17,0.013,0.025,0.031,0.01
2,10,300,204,470,43,76,0.062,18.7,0,0.047,0.04,0.47,0,0,0,0.0007,0,10.69,0.62,1.56,0.17,0.013,0.025,0.031,0.01
2,10,400,197,470,45,76,0.062,18.7,0,0.047,0.04,0.47,0,0,0,0.0007,0,10.69,0.62,1.56,0.17,0.013,0.025,0.031,0.01
2,10,500,197,443,40,73,0.062,18.7,0,0.047,0.04,0.47,0,0,0,0.0007,0,10.69,0.62,1.56,0.17,0.013,0.025,0.031,0.01
2,10,550,172,425,44,75,0.062,18.7,0,0.047,0.04,0.47,0,0,0,0.0007,0,10.69,0.62,1.56,0.17,0.013,0.025,0.031,0.01
2,10,600,162,391,43,73,0.062,18.7,0,0.047,0.04,0.47,0,0,0,0.0007,0,10.69,0.62,1.56,0.17,0.013,0.025,0.031,0.01
2,10,650,167,314,47,63,0.062,18.7,0,0.047,0.04,0.47,0,0,0,0.0007,0,10.69,0.62,1.56,0.17,0.013,0.025,0.031,0.01
2,10,700,150,256,52,65,0.062,18.7,0,0.047,0.04,0.47,0,0,0,0.0007,0,10.69,0.62,1.56,0.17,0.013,0.025,0.031,0.01
2,10,750,148,223,60,67,0.062,18.7,0,0.047,0.04,0.47,0,0,0,0.0007,0,10.69,0.62,1.56,0.17,0.013,0.025,0.031,0.01
2,11,20,265,610,69,82,0.054,18.34,0,0.01,0.064,0.36,0,0,0,0.001,0,10.15,0.41,1.52,0.19,0.02,0.031,0.029,0.01
2,11,100,235,496,57,82,0.054,18.34,0,0.01,0.064,0.36,0,0,0,0.001,0,10.15,0.41,1.52,0.19,0.02,0.031,0.029,0.01
2,11,200,208,453,43,78,0.054,18.34,0,0.01,0.064,0.36,0,0,0,0.001,0,10.15,0.41,1.52,0.19,0.02,0.031,0.029,0.01
2,11,300,183,453,44,72,0.054,18.34,0,0.01,0.064,0.36,0,0,0,0.001,0,10.15,0.41,1.52,0.19,0.02,0.031,0.029,0.01
2,11,400,193,454,45,73,0.054,18.34,0,0.01,0.064,0.36,0,0,0,0.001,0,10.15,0.41,1.52,0.19,0.02,0.031,0.029,0.01
2,11,500,169,426,42,72,0.054,18.34,0,0.01,0.064,0.36,0,0,0,0.001,0,10.15,0.41,1.52,0.19,0.02,0.031,0.029,0.01
2,11,550,172,408,39,70,0.054,18.34,0,0.01,0.064,0.36,0,0,0,0.001,0,10.15,0.41,1.52,0.19,0.02,0.031,0.029,0.01
2,11,600,148,374,43,73,0.054,18.34,0,0.01,0.064,0.36,0,0,0,0.001,0,10.15,0.41,1.52,0.19,0.02,0.031,0.029,0.01
2,11,650,155,322,47,63,0.054,18.34,0,0.01,0.064,0.36,0,0,0,0.001,0,10.15,0.41,1.52,0.19,0.02,0.031,0.029,0.01
2,11,700,138,259,61,60,0.054,18.34,0,0.01,0.064,0.36,0,0,0,0.001,0,10.15,0.41,1.52,0.19,0.02,0.031,0.029,0.01
2,11,750,125,212,77,68,0.054,18.34,0,0.01,0.064,0.36,0,0,0,0.001,0,10.15,0.41,1.52,0.19,0.02,0.031,0.029,0.01
2,12,20,245,590,69,82,0.056,18.5,0,0.012,0.054,0.36,0,0,0,0.0011,0,10.1,0.4,1.52,0.16,0.016,0.03,0.03,0.01
2,12,100,228,493,58,80,0.056,18.5,0,0.012,0.054,0.36,0,0,0,0.0011,0,10.1,0.4,1.52,0.16,0.016,0.03,0.03,0.01
2,12,200,202,452,45,76,0.056,18.5,0,0.012,0.054,0.36,0,0,0,0.0011,0,10.1,0.4,1.52,0.16,0.016,0.03,0.03,0.01
2,12,300,198,462,44,75,0.056,18.5,0,0.012,0.054,0.36,0,0,0,0.0011,0,10.1,0.4,1.52,0.16,0.016,0.03,0.03,0.01
2,12,400,187,455,44,71,0.056,18.5,0,0.012,0.054,0.36,0,0,0,0.0011,0,10.1,0.4,1.52,0.16,0.016,0.03,0.03,0.01
2,12,500,160,425,41,71,0.056,18.5,0,0.012,0.054,0.36,0,0,0,0.0011,0,10.1,0.4,1.52,0.16,0.016,0.03,0.03,0.01
2,12,550,166,409,40,73,0.056,18.5,0,0.012,0.054,0.36,0,0,0,0.0011,0,10.1,0.4,1.52,0.16,0.016,0.03,0.03,0.01
2,12,600,159,375,43,70,0.056,18.5,0,0.012,0.054,0.36,0,0,0,0.0011,0,10.1,0.4,1.52,0.16,0.016,0.03,0.03,0.01
2,12,650,152,324,47,64,0.056,18.5,0,0.012,0.054,0.36,0,0,0,0.0011,0,10.1,0.4,1.52,0.16,0.016,0.03,0.03,0.01
2,12,700,137,266,53,66,0.056,18.5,0,0.012,0.054,0.36,0,0,0,0.0011,0,10.1,0.4,1.52,0.16,0.016,0.03,0.03,0.01
2,12,750,111,201,61,64,0.056,18.5,0,0.012,0.054,0.36,0,0,0,0.0011,0,10.1,0.4,1.52,0.16,0.016,0.03,0.03,0.01
2,13,20,265,610,73,82,0.07,18.7,0,0.01,0.006,0.06,0,0,0,0.0013,0,9.68,0.52,1.49,0.06,0.006,0.023,0.027,0.01
2,13,100,208,484,62,82,0.07,18.7,0,0.01,0.006,0.06,0,0,0,0.0013,0,9.68,0.52,1.49,0.06,0.006,0.023,0.027,0.01
2,13,200,196,452,47,80,0.07,18.7,0,0.01,0.006,0.06,0,0,0,0.0013,0,9.68,0.52,1.49,0.06,0.006,0.023,0.027,0.01
2,13,300,176,453,46,74,0.07,18.7,0,0.01,0.006,0.06,0,0,0,0.0013,0,9.68,0.52,1.49,0.06,0.006,0.023,0.027,0.01
2,13,400,166,448,47,73,0.07,18.7,0,0.01,0.006,0.06,0,0,0,0.0013,0,9.68,0.52,1.49,0.06,0.006,0.023,0.027,0.01
2,13,500,151,421,43,71,0.07,18.7,0,0.01,0.006,0.06,0,0,0,0.0013,0,9.68,0.52,1.49,0.06,0.006,0.023,0.027,0.01
2,13,550,158,401,43,74,0.07,18.7,0,0.01,0.006,0.06,0,0,0,0.0013,0,9.68,0.52,1.49,0.06,0.006,0.023,0.027,0.01
2,13,600,145,372,43,75,0.07,18.7,0,0.01,0.006,0.06,0,0,0,0.0013,0,9.68,0.52,1.49,0.06,0.006,0.023,0.027,0.01
2,13,650,135,317,47,75,0.07,18.7,0,0.01,0.006,0.06,0,0,0,0.0013,0,9.68,0.52,1.49,0.06,0.006,0.023,0.027,0.01
2,13,700,129,256,67,75,0.07,18.7,0,0.01,0.006,0.06,0,0,0,0.0013,0,9.68,0.52,1.49,0.06,0.006,0.023,0.027,0.01
2,13,750,120,204,82,76,0.07,18.7,0,0.01,0.006,0.06,0,0,0,0.0013,0,9.68,0.52,1.49,0.06,0.006,0.023,0.027,0.01
2,14,20,260,620,71,84,0.07,18.95,0,0.014,0.062,0.04,0,0,0,0.0018,0,9.57,0.55,1.46,0.07,0.006,0.023,0.0278,0.01
2,14,100,236,500,61,82,0.07,18.95,0,0.014,0.062,0.04,0,0,0,0.0018,0,9.57,0.55,1.46,0.07,0.006,0.023,0.0278,0.01
2,14,200,201,462,47,80,0.07,18.95,0,0.014,0.062,0.04,0,0,0,0.0018,0,9.57,0.55,1.46,0.07,0.006,0.023,0.0278,0.01
2,14,300,181,459,46,76,0.07,18.95,0,0.014,0.062,0.04,0,0,0,0.0018,0,9.57,0.55,1.46,0.07,0.006,0.023,0.0278,0.01
2,14,400,167,455,45,75,0.07,18.95,0,0.014,0.062,0.04,0,0,0,0.0018,0,9.57,0.55,1.46,0.07,0.006,0.023,0.0278,0.01
2,14,500,165,430,44,73,0.07,18.95,0,0.014,0.062,0.04,0,0,0,0.0018,0,9.57,0.55,1.46,0.07,0.006,0.023,0.0278,0.01
2,14,550,160,405,42,74,0.07,18.95,0,0.014,0.062,0.04,0,0,0,0.0018,0,9.57,0.55,1.46,0.07,0.006,0.023,0.0278,0.01
2,14,600,151,377,43,75,0.07,18.95,0,0.014,0.062,0.04,0,0,0,0.0018,0,9.57,0.55,1.46,0.07,0.006,0.023,0.0278,0.01
2,14,650,137,295,59,77,0.07,18.95,0,0.014,0.062,0.04,0,0,0,0.0018,0,9.57,0.55,1.46,0.07,0.006,0.023,0.0278,0.01
2,14,700,131,267,61,81,0.07,18.95,0,0.014,0.062,0.04,0,0,0,0.0018,0,9.57,0.55,1.46,0.07,0.006,0.023,0.0278,0.01
2,14,750,119,185,74,83,0.07,18.95,0,0.014,0.062,0.04,0,0,0,0.0018,0,9.57,0.55,1.46,0.07,0.006,0.023,0.0278,0.01
2,15,20,280,650,71,83,0.08,18.25,0,0.013,0.02,0.06,0,0,0,0.0017,0,9.8,0.62,1.34,0.05,0.006,0.021,0.0348,0.01
2,15,100,244,523,60,80,0.08,18.25,0,0.013,0.02,0.06,0,0,0,0.0017,0,9.8,0.62,1.34,0.05,0.006,0.021,0.0348,0.01
2,15,200,213,492,45,79,0.08,18.25,0,0.013,0.02,0.06,0,0,0,0.0017,0,9.8,0.62,1.34,0.05,0.006,0.021,0.0348,0.01
2,15,300,192,491,46,76,0.08,18.25,0,0.013,0.02,0.06,0,0,0,0.0017,0,9.8,0.62,1.34,0.05,0.006,0.021,0.0348,0.01
2,15,400,187,489,50,73,0.08,18.25,0,0.013,0.02,0.06,0,0,0,0.0017,0,9.8,0.62,1.34,0.05,0.006,0.021,0.0348,0.01
2,15,500,182,459,42,73,0.08,18.25,0,0.013,0.02,0.06,0,0,0,0.0017,0,9.8,0.62,1.34,0.05,0.006,0.021,0.0348,0.01
2,15,550,169,437,45,73,0.08,18.25,0,0.013,0.02,0.06,0,0,0,0.0017,0,9.8,0.62,1.34,0.05,0.006,0.021,0.0348,0.01
2,15,600,161,408,43,76,0.08,18.25,0,0.013,0.02,0.06,0,0,0,0.0017,0,9.8,0.62,1.34,0.05,0.006,0.021,0.0348,0.01
2,15,650,150,337,49,76,0.08,18.25,0,0.013,0.02,0.06,0,0,0,0.0017,0,9.8,0.62,1.34,0.05,0.006,0.021,0.0348,0.01
2,15,700,141,280,57,78,0.08,18.25,0,0.013,0.02,0.06,0,0,0,0.0017,0,9.8,0.62,1.34,0.05,0.006,0.021,0.0348,0.01
2,15,750,130,222,77,80,0.08,18.25,0,0.013,0.02,0.06,0,0,0,0.0017,0,9.8,0.62,1.34,0.05,0.006,0.021,0.0348,0.01
2,16,20,210,620,71,81,0.07,18.16,0,0.015,0.031,0.05,0,0,0,0.0003,0,9.8,0.58,1.47,0.14,0.013,0.022,0.031,0.04
2,16,100,207,503,62,82,0.07,18.16,0,0.015,0.031,0.05,0,0,0,0.0003,0,9.8,0.58,1.47,0.14,0.013,0.022,0.031,0.04
2,16,200,177,465,46,77,0.07,18.16,0,0.015,0.031,0.05,0,0,0,0.0003,0,9.8,0.58,1.47,0.14,0.013,0.022,0.031,0.04
2,16,300,162,468,45,71,0.07,18.16,0,0.015,0.031,0.05,0,0,0,0.0003,0,9.8,0.58,1.47,0.14,0.013,0.022,0.031,0.04
2,16,400,154,463,47,73,0.07,18.16,0,0.015,0.031,0.05,0,0,0,0.0003,0,9.8,0.58,1.47,0.14,0.013,0.022,0.031,0.04
2,16,500,145,441,43,69,0.07,18.16,0,0.015,0.031,0.05,0,0,0,0.0003,0,9.8,0.58,1.47,0.14,0.013,0.022,0.031,0.04
2,16,550,139,419,42,70,0.07,18.16,0,0.015,0.031,0.05,0,0,0,0.0003,0,9.8,0.58,1.47,0.14,0.013,0.022,0.031,0.04
2,16,600,134,393,43,70,0.07,18.16,0,0.015,0.031,0.05,0,0,0,0.0003,0,9.8,0.58,1.47,0.14,0.013,0.022,0.031,0.04
2,16,650,116,334,45,66,0.07,18.16,0,0.015,0.031,0.05,0,0,0,0.0003,0,9.8,0.58,1.47,0.14,0.013,0.022,0.031,0.04
2,16,700,128,251,47,69,0.07,18.16,0,0.015,0.031,0.05,0,0,0,0.0003,0,9.8,0.58,1.47,0.14,0.013,0.022,0.031,0.04
2,16,750,108,220,75,74,0.07,18.16,0,0.015,0.031,0.05,0,0,0,0.0003,0,9.8,0.58,1.47,0.14,0.013,0.022,0.031,0.04
2,17,20,220,610,71,79,0.09,18.24,0,0.014,0.036,0.32,0,0,0,0.0001,0,10.27,0.61,1.56,0.16,0.014,0.022,0.038,0.03
2,17,100,209,508,59,79,0.09,18.24,0,0.014,0.036,0.32,0,0,0,0.0001,0,10.27,0.61,1.56,0.16,0.014,0.022,0.038,0.03
2,17,200,183,471,46,76,0.09,18.24,0,0.014,0.036,0.32,0,0,0,0.0001,0,10.27,0.61,1.56,0.16,0.014,0.022,0.038,0.03
2,17,300,158,473,47,71,0.09,18.24,0,0.014,0.036,0.32,0,0,0,0.0001,0,10.27,0.61,1.56,0.16,0.014,0.022,0.038,0.03
2,17,400,145,468,47,71,0.09,18.24,0,0.014,0.036,0.32,0,0,0,0.0001,0,10.27,0.61,1.56,0.16,0.014,0.022,0.038,0.03
2,17,500,148,447,44,70,0.09,18.24,0,0.014,0.036,0.32,0,0,0,0.0001,0,10.27,0.61,1.56,0.16,0.014,0.022,0.038,0.03
2,17,550,143,432,43,68,0.09,18.24,0,0.014,0.036,0.32,0,0,0,0.0001,0,10.27,0.61,1.56,0.16,0.014,0.022,0.038,0.03
2,17,600,145,397,42,65,0.09,18.24,0,0.014,0.036,0.32,0,0,0,0.0001,0,10.27,0.61,1.56,0.16,0.014,0.022,0.038,0.03
2,17,650,129,347,45,65,0.09,18.24,0,0.014,0.036,0.32,0,0,0,0.0001,0,10.27,0.61,1.56,0.16,0.014,0.022,0.038,0.03
2,17,700,119,275,53,62,0.09,18.24,0,0.014,0.036,0.32,0,0,0,0.0001,0,10.27,0.61,1.56,0.16,0.014,0.022,0.038,0.03
2,17,750,114,231,62,71,0.09,18.24,0,0.014,0.036,0.32,0,0,0,0.0001,0,10.27,0.61,1.56,0.16,0.014,0.022,0.038,0.03
2,18,20,230,620,72,72,0.07,18.18,0,0.014,0.04,0.31,0,0,0,0.0008,0,10.26,0.6,1.58,0.12,0.012,0.022,0.028,0.04
2,18,100,239,505,59,80,0.07,18.18,0,0.014,0.04,0.31,0,0,0,0.0008,0,10.26,0.6,1.58,0.12,0.012,0.022,0.028,0.04
2,18,200,172,472,47,76,0.07,18.18,0,0.014,0.04,0.31,0,0,0,0.0008,0,10.26,0.6,1.58,0.12,0.012,0.022,0.028,0.04
2,18,300,159,476,46,72,0.07,18.18,0,0.014,0.04,0.31,0,0,0,0.0008,0,10.26,0.6,1.58,0.12,0.012,0.022,0.028,0.04
2,18,400,160,477,47,68,0.07,18.18,0,0.014,0.04,0.31,0,0,0,0.0008,0,10.26,0.6,1.58,0.12,0.012,0.022,0.028,0.04
2,18,500,155,454,44,68,0.07,18.18,0,0.014,0.04,0.31,0,0,0,0.0008,0,10.26,0.6,1.58,0.12,0.012,0.022,0.028,0.04
2,18,550,140,438,44,71,0.07,18.18,0,0.014,0.04,0.31,0,0,0,0.0008,0,10.26,0.6,1.58,0.12,0.012,0.022,0.028,0.04
2,18,600,131,395,47,69,0.07,18.18,0,0.014,0.04,0.31,0,0,0,0.0008,0,10.26,0.6,1.58,0.12,0.012,0.022,0.028,0.04
2,18,650,134,349,48,61,0.07,18.18,0,0.014,0.04,0.31,0,0,0,0.0008,0,10.26,0.6,1.58,0.12,0.012,0.022,0.028,0.04
2,18,700,119,292,55,61,0.07,18.18,0,0.014,0.04,0.31,0,0,0,0.0008,0,10.26,0.6,1.58,0.12,0.012,0.022,0.028,0.04
2,18,750,114,230,68,70,0.07,18.18,0,0.014,0.04,0.31,0,0,0,0.0008,0,10.26,0.6,1.58,0.12,0.012,0.022,0.028,0.04
3,19,20,285,560,73,81,0.07,17.8,0,0.013,0.39,0.11,0,0,0,0.0001,0,11.23,0.62,1.49,0.09,0.006,0.023,0.0116,0.01
3,19,100,192,466,59,80,0.07,17.8,0,0.013,0.39,0.11,0,0,0,0.0001,0,11.23,0.62,1.49,0.09,0.006,0.023,0.0116,0.01
3,19,200,191,436,44,73,0.07,17.8,0,0.013,0.39,0.11,0,0,0,0.0001,0,11.23,0.62,1.49,0.09,0.006,0.023,0.0116,0.01
3,19,300,184,439,46,71,0.07,17.8,0,0.013,0.39,0.11,0,0,0,0.0001,0,11.23,0.62,1.49,0.09,0.006,0.023,0.0116,0.01
3,19,400,156,441,45,66,0.07,17.8,0,0.013,0.39,0.11,0,0,0,0.0001,0,11.23,0.62,1.49,0.09,0.006,0.023,0.0116,0.01
3,19,500,154,428,44,66,0.07,17.8,0,0.013,0.39,0.11,0,0,0,0.0001,0,11.23,0.62,1.49,0.09,0.006,0.023,0.0116,0.01
3,19,500,140,420,43,62,0.07,17.8,0,0.013,0.39,0.11,0,0,0,0.0001,0,11.23,0.62,1.49,0.09,0.006,0.023,0.0116,0.01
3,19,550,156,401,44,68,0.07,17.8,0,0.013,0.39,0.11,0,0,0,0.0001,0,11.23,0.62,1.49,0.09,0.006,0.023,0.0116,0.01
3,19,600,156,401,43,68,0.07,17.8,0,0.013,0.39,0.11,0,0,0,0.0001,0,11.23,0.62,1.49,0.09,0.006,0.023,0.0116,0.01
3,19,650,143,379,38,66,0.07,17.8,0,0.013,0.39,0.11,0,0,0,0.0001,0,11.23,0.62,1.49,0.09,0.006,0.023,0.0116,0.01
3,19,700,126,339,41,61,0.07,17.8,0,0.013,0.39,0.11,0,0,0,0.0001,0,11.23,0.62,1.49,0.09,0.006,0.023,0.0116,0.01
3,19,750,173,273,45,49,0.07,17.8,0,0.013,0.39,0.11,0,0,0,0.0001,0,11.23,0.62,1.49,0.09,0.006,0.023,0.0116,0.01
3,20,20,250,590,67,80,0.07,18.2,0,0.058,0.47,0.1,0,0,0,0.0006,0,10.92,0.54,1.59,0.09,0.006,0.023,0.0092,0.02
3,20,100,230,491,54,78,0.07,18.2,0,0.058,0.47,0.1,0,0,0,0.0006,0,10.92,0.54,1.59,0.09,0.006,0.023,0.0092,0.02
3,20,200,211,450,42,76,0.07,18.2,0,0.058,0.47,0.1,0,0,0,0.0006,0,10.92,0.54,1.59,0.09,0.006,0.023,0.0092,0.02
3,20,300,207,450,41,73,0.07,18.2,0,0.058,0.47,0.1,0,0,0,0.0006,0,10.92,0.54,1.59,0.09,0.006,0.023,0.0092,0.02
3,20,400,186,459,39,69,0.07,18.2,0,0.058,0.47,0.1,0,0,0,0.0006,0,10.92,0.54,1.59,0.09,0.006,0.023,0.0092,0.02
3,20,500,183,448,42,68,0.07,18.2,0,0.058,0.47,0.1,0,0,0,0.0006,0,10.92,0.54,1.59,0.09,0.006,0.023,0.0092,0.02
3,20,500,167,435,39,65,0.07,18.2,0,0.058,0.47,0.1,0,0,0,0.0006,0,10.92,0.54,1.59,0.09,0.006,0.023,0.0092,0.02
3,20,550,184,413,34,64,0.07,18.2,0,0.058,0.47,0.1,0,0,0,0.0006,0,10.92,0.54,1.59,0.09,0.006,0.023,0.0092,0.02
3,20,600,184,413,40,64,0.07,18.2,0,0.058,0.47,0.1,0,0,0,0.0006,0,10.92,0.54,1.59,0.09,0.006,0.023,0.0092,0.02
3,20,650,166,400,35,62,0.07,18.2,0,0.058,0.47,0.1,0,0,0,0.0006,0,10.92,0.54,1.59,0.09,0.006,0.023,0.0092,0.02
3,20,700,160,350,36,47,0.07,18.2,0,0.058,0.47,0.1,0,0,0,0.0006,0,10.92,0.54,1.59,0.09,0.006,0.023,0.0092,0.02
3,20,750,166,286,39,57,0.07,18.2,0,0.058,0.47,0.1,0,0,0,0.0006,0,10.92,0.54,1.59,0.09,0.006,0.023,0.0092,0.02
3,21,20,255,580,67,80,0.06,17.9,0,0.023,0.42,0.08,0,0,0,0.001,0,10.92,0.57,1.46,0.11,0.006,0.023,0.0106,0.02
3,21,100,231,480,55,79,0.06,17.9,0,0.023,0.42,0.08,0,0,0,0.001,0,10.92,0.57,1.46,0.11,0.006,0.023,0.0106,0.02
3,21,200,221,443,42,76,0.06,17.9,0,0.023,0.42,0.08,0,0,0,0.001,0,10.92,0.57,1.46,0.11,0.006,0.023,0.0106,0.02
3,21,300,193,441,41,72,0.06,17.9,0,0.023,0.42,0.08,0,0,0,0.001,0,10.92,0.57,1.46,0.11,0.006,0.023,0.0106,0.02
3,21,400,190,451,41,70,0.06,17.9,0,0.023,0.42,0.08,0,0,0,0.001,0,10.92,0.57,1.46,0.11,0.006,0.023,0.0106,0.02
3,21,500,184,437,40,67,0.06,17.9,0,0.023,0.42,0.08,0,0,0,0.001,0,10.92,0.57,1.46,0.11,0.006,0.023,0.0106,0.02
3,21,500,171,426,39,65,0.06,17.9,0,0.023,0.42,0.08,0,0,0,0.001,0,10.92,0.57,1.46,0.11,0.006,0.023,0.0106,0.02
3,21,550,167,408,38,66,0.06,17.9,0,0.023,0.42,0.08,0,0,0,0.001,0,10.92,0.57,1.46,0.11,0.006,0.023,0.0106,0.02
3,21,600,167,408,38,66,0.06,17.9,0,0.023,0.42,0.08,0,0,0,0.001,0,10.92,0.57,1.46,0.11,0.006,0.023,0.0106,0.02
3,21,650,163,375,35,54,0.06,17.9,0,0.023,0.42,0.08,0,0,0,0.001,0,10.92,0.57,1.46,0.11,0.006,0.023,0.0106,0.02
3,21,700,156,344,31,42,0.06,17.9,0,0.023,0.42,0.08,0,0,0,0.001,0,10.92,0.57,1.46,0.11,0.006,0.023,0.0106,0.02
3,21,750,158,232,42,63,0.06,17.9,0,0.023,0.42,0.08,0,0,0,0.001,0,10.92,0.57,1.46,0.11,0.006,0.023,0.0106,0.02
3,22,20,280,590,59,77,0.08,18.61,0,0.065,0.51,0.09,0,0,0,0.0001,0,12.61,0.53,1.6,0.08,0.007,0.023,0.0083,0.01
3,22,100,260,509,47,76,0.08,18.61,0,0.065,0.51,0.09,0,0,0,0.0001,0,12.61,0.53,1.6,0.08,0.007,0.023,0.0083,0.01
3,22,200,234,467,40,73,0.08,18.61,0,0.065,0.51,0.09,0,0,0,0.0001,0,12.61,0.53,1.6,0.08,0.007,0.023,0.0083,0.01
3,22,300,249,459,36,69,0.08,18.61,0,0.065,0.51,0.09,0,0,0,0.0001,0,12.61,0.53,1.6,0.08,0.007,0.023,0.0083,0.01
3,22,400,194,472,39,69,0.08,18.61,0,0.065,0.51,0.09,0,0,0,0.0001,0,12.61,0.53,1.6,0.08,0.007,0.023,0.0083,0.01
3,22,500,217,454,38,66,0.08,18.61,0,0.065,0.51,0.09,0,0,0,0.0001,0,12.61,0.53,1.6,0.08,0.007,0.023,0.0083,0.01
3,22,500,211,446,35,63,0.08,18.61,0,0.065,0.51,0.09,0,0,0,0.0001,0,12.61,0.53,1.6,0.08,0.007,0.023,0.0083,0.01
3,22,550,200,421,37,68,0.08,18.61,0,0.065,0.51,0.09,0,0,0,0.0001,0,12.61,0.53,1.6,0.08,0.007,0.023,0.0083,0.01
3,22,600,200,421,35,68,0.08,18.61,0,0.065,0.51,0.09,0,0,0,0.0001,0,12.61,0.53,1.6,0.08,0.007,0.023,0.0083,0.01
3,22,650,199,385,35,59,0.08,18.61,0,0.065,0.51,0.09,0,0,0,0.0001,0,12.61,0.53,1.6,0.08,0.007,0.023,0.0083,0.01
3,22,700,186,323,33,53,0.08,18.61,0,0.065,0.51,0.09,0,0,0,0.0001,0,12.61,0.53,1.6,0.08,0.007,0.023,0.0083,0.01
3,22,750,174,261,31,48,0.08,18.61,0,0.065,0.51,0.09,0,0,0,0.0001,0,12.61,0.53,1.6,0.08,0.007,0.023,0.0083,0.01
3,23,20,270,590,59,77,0.068,18.82,0,0.02,0.52,0.09,0,0,0,0.0007,0,12.46,0.47,1.59,0.08,0.015,0.023,0.0074,0.01
3,23,100,268,505,45,76,0.068,18.82,0,0.02,0.52,0.09,0,0,0,0.0007,0,12.46,0.47,1.59,0.08,0.015,0.023,0.0074,0.01
3,23,200,244,462,40,73,0.068,18.82,0,0.02,0.52,0.09,0,0,0,0.0007,0,12.46,0.47,1.59,0.08,0.015,0.023,0.0074,0.01
3,23,300,223,457,37,71,0.068,18.82,0,0.02,0.52,0.09,0,0,0,0.0007,0,12.46,0.47,1.59,0.08,0.015,0.023,0.0074,0.01
3,23,400,202,462,39,68,0.068,18.82,0,0.02,0.52,0.09,0,0,0,0.0007,0,12.46,0.47,1.59,0.08,0.015,0.023,0.0074,0.01
3,23,500,224,454,36,68,0.068,18.82,0,0.02,0.52,0.09,0,0,0,0.0007,0,12.46,0.47,1.59,0.08,0.015,0.023,0.0074,0.01
3,23,500,196,440,35,66,0.068,18.82,0,0.02,0.52,0.09,0,0,0,0.0007,0,12.46,0.47,1.59,0.08,0.015,0.023,0.0074,0.01
3,23,550,188,426,37,67,0.068,18.82,0,0.02,0.52,0.09,0,0,0,0.0007,0,12.46,0.47,1.59,0.08,0.015,0.023,0.0074,0.01
3,23,600,188,426,37,67,0.068,18.82,0,0.02,0.52,0.09,0,0,0,0.0007,0,12.46,0.47,1.59,0.08,0.015,0.023,0.0074,0.01
3,23,650,178,378,38,59,0.068,18.82,0,0.02,0.52,0.09,0,0,0,0.0007,0,12.46,0.47,1.59,0.08,0.015,0.023,0.0074,0.01
3,23,700,191,299,34,42,0.068,18.82,0,0.02,0.52,0.09,0,0,0,0.0007,0,12.46,0.47,1.59,0.08,0.015,0.023,0.0074,0.01
3,23,750,171,252,42,44,0.068,18.82,0,0.02,0.52,0.09,0,0,0,0.0007,0,12.46,0.47,1.59,0.08,0.015,0.023,0.0074,0.01
3,24,20,310,600,60,77,0.078,18.7,0,0.029,0.55,0.16,0,0,0,0.0003,0,12.55,0.55,1.65,0.06,0.006,0.023,0.008,0.01
3,24,100,254,518,47,74,0.078,18.7,0,0.029,0.55,0.16,0,0,0,0.0003,0,12.55,0.55,1.65,0.06,0.006,0.023,0.008,0.01
3,24,200,244,477,41,76,0.078,18.7,0,0.029,0.55,0.16,0,0,0,0.0003,0,12.55,0.55,1.65,0.06,0.006,0.023,0.008,0.01
3,24,300,228,480,40,72,0.078,18.7,0,0.029,0.55,0.16,0,0,0,0.0003,0,12.55,0.55,1.65,0.06,0.006,0.023,0.008,0.01
3,24,400,218,482,38,66,0.078,18.7,0,0.029,0.55,0.16,0,0,0,0.0003,0,12.55,0.55,1.65,0.06,0.006,0.023,0.008,0.01
3,24,500,237,477,37,63,0.078,18.7,0,0.029,0.55,0.16,0,0,0,0.0003,0,12.55,0.55,1.65,0.06,0.006,0.023,0.008,0.01
3,24,500,212,471,36,64,0.078,18.7,0,0.029,0.55,0.16,0,0,0,0.0003,0,12.55,0.55,1.65,0.06,0.006,0.023,0.008,0.01
3,24,550,211,445,35,66,0.078,18.7,0,0.029,0.55,0.16,0,0,0,0.0003,0,12.55,0.55,1.65,0.06,0.006,0.023,0.008,0.01
3,24,600,211,445,37,66,0.078,18.7,0,0.029,0.55,0.16,0,0,0,0.0003,0,12.55,0.55,1.65,0.06,0.006,0.023,0.008,0.01
3,24,650,193,405,37,57,0.078,18.7,0,0.029,0.55,0.16,0,0,0,0.0003,0,12.55,0.55,1.65,0.06,0.006,0.023,0.008,0.01
3,24,700,185,339,34,41,0.078,18.7,0,0.029,0.55,0.16,0,0,0,0.0003,0,12.55,0.55,1.65,0.06,0.006,0.023,0.008,0.01
3,24,750,183,270,37,50,0.078,18.7,0,0.029,0.55,0.16,0,0,0,0.0003,0,12.55,0.55,1.65,0.06,0.006,0.023,0.008,0.01
3,25,20,220,560,69,80,0.06,18.02,0,0.121,0.49,0.02,0,0,0,0.0005,0,12.27,0.55,1.56,0.06,0.01,0.026,0.014,0.01
3,25,100,187,471,52,78,0.06,18.02,0,0.121,0.49,0.02,0,0,0,0.0005,0,12.27,0.55,1.56,0.06,0.01,0.026,0.014,0.01
3,25,200,181,437,44,77,0.06,18.02,0,0.121,0.49,0.02,0,0,0,0.0005,0,12.27,0.55,1.56,0.06,0.01,0.026,0.014,0.01
3,25,300,164,434,41,73,0.06,18.02,0,0.121,0.49,0.02,0,0,0,0.0005,0,12.27,0.55,1.56,0.06,0.01,0.026,0.014,0.01
3,25,400,158,442,44,67,0.06,18.02,0,0.121,0.49,0.02,0,0,0,0.0005,0,12.27,0.55,1.56,0.06,0.01,0.026,0.014,0.01
3,25,500,150,431,41,69,0.06,18.02,0,0.121,0.49,0.02,0,0,0,0.0005,0,12.27,0.55,1.56,0.06,0.01,0.026,0.014,0.01
3,25,500,143,429,42,65,0.06,18.02,0,0.121,0.49,0.02,0,0,0,0.0005,0,12.27,0.55,1.56,0.06,0.01,0.026,0.014,0.01
3,25,550,139,398,38,68,0.06,18.02,0,0.121,0.49,0.02,0,0,0,0.0005,0,12.27,0.55,1.56,0.06,0.01,0.026,0.014,0.01
3,25,600,139,398,38,68,0.06,18.02,0,0.121,0.49,0.02,0,0,0,0.0005,0,12.27,0.55,1.56,0.06,0.01,0.026,0.014,0.01
3,25,650,138,378,37,57,0.06,18.02,0,0.121,0.49,0.02,0,0,0,0.0005,0,12.27,0.55,1.56,0.06,0.01,0.026,0.014,0.01
3,25,700,137,321,29,37,0.06,18.02,0,0.121,0.49,0.02,0,0,0,0.0005,0,12.27,0.55,1.56,0.06,0.01,0.026,0.014,0.01
3,25,750,132,257,33,40,0.06,18.02,0,0.121,0.49,0.02,0,0,0,0.0005,0,12.27,0.55,1.56,0.06,0.01,0.026,0.014,0.01
3,26,20,225,550,66,82,0.06,17.71,0,0.161,0.53,0.02,0,0,0,0.0002,0,12.62,0.54,1.67,0.05,0.016,0.028,0.013,0.01
3,26,100,204,472,52,77,0.06,17.71,0,0.161,0.53,0.02,0,0,0,0.0002,0,12.62,0.54,1.67,0.05,0.016,0.028,0.013,0.01
3,26,200,183,439,44,73,0.06,17.71,0,0.161,0.53,0.02,0,0,0,0.0002,0,12.62,0.54,1.67,0.05,0.016,0.028,0.013,0.01
3,26,300,177,439,42,72,0.06,17.71,0,0.161,0.53,0.02,0,0,0,0.0002,0,12.62,0.54,1.67,0.05,0.016,0.028,0.013,0.01
3,26,400,166,444,42,66,0.06,17.71,0,0.161,0.53,0.02,0,0,0,0.0002,0,12.62,0.54,1.67,0.05,0.016,0.028,0.013,0.01
3,26,500,161,436,38,69,0.06,17.71,0,0.161,0.53,0.02,0,0,0,0.0002,0,12.62,0.54,1.67,0.05,0.016,0.028,0.013,0.01
3,26,500,155,432,42,66,0.06,17.71,0,0.161,0.53,0.02,0,0,0,0.0002,0,12.62,0.54,1.67,0.05,0.016,0.028,0.013,0.01
3,26,550,142,409,40,62,0.06,17.71,0,0.161,0.53,0.02,0,0,0,0.0002,0,12.62,0.54,1.67,0.05,0.016,0.028,0.013,0.01
3,26,600,142,409,34,62,0.06,17.71,0,0.161,0.53,0.02,0,0,0,0.0002,0,12.62,0.54,1.67,0.05,0.016,0.028,0.013,0.01
3,26,650,150,375,32,40,0.06,17.71,0,0.161,0.53,0.02,0,0,0,0.0002,0,12.62,0.54,1.67,0.05,0.016,0.028,0.013,0.01
3,26,700,146,309,38,31,0.06,17.71,0,0.161,0.53,0.02,0,0,0,0.0002,0,12.62,0.54,1.67,0.05,0.016,0.028,0.013,0.01
3,26,750,172,249,42,47,0.06,17.71,0,0.161,0.53,0.02,0,0,0,0.0002,0,12.62,0.54,1.67,0.05,0.016,0.028,0.013,0.01
3,26,800,126,203,39,46,0.06,17.71,0,0.161,0.53,0.02,0,0,0,0.0002,0,12.62,0.54,1.67,0.05,0.016,0.028,0.013,0.01
3,27,20,180,540,71,82,0.06,17.86,0,0.04,0.39,0.25,0,0,0,0.001,0,12.59,0.61,1.74,0.06,0.006,0.02,0.019,0.01
3,27,100,178,463,54,82,0.06,17.86,0,0.04,0.39,0.25,0,0,0,0.001,0,12.59,0.61,1.74,0.06,0.006,0.02,0.019,0.01
3,27,200,169,427,46,79,0.06,17.86,0,0.04,0.39,0.25,0,0,0,0.001,0,12.59,0.61,1.74,0.06,0.006,0.02,0.019,0.01
3,27,300,143,429,46,77,0.06,17.86,0,0.04,0.39,0.25,0,0,0,0.001,0,12.59,0.61,1.74,0.06,0.006,0.02,0.019,0.01
3,27,400,171,439,46,73,0.06,17.86,0,0.04,0.39,0.25,0,0,0,0.001,0,12.59,0.61,1.74,0.06,0.006,0.02,0.019,0.01
3,27,500,136,417,45,72,0.06,17.86,0,0.04,0.39,0.25,0,0,0,0.001,0,12.59,0.61,1.74,0.06,0.006,0.02,0.019,0.01
3,27,500,126,416,41,67,0.06,17.86,0,0.04,0.39,0.25,0,0,0,0.001,0,12.59,0.61,1.74,0.06,0.006,0.02,0.019,0.01
3,27,550,127,396,43,70,0.06,17.86,0,0.04,0.39,0.25,0,0,0,0.001,0,12.59,0.61,1.74,0.06,0.006,0.02,0.019,0.01
3,27,600,127,396,44,70,0.06,17.86,0,0.04,0.39,0.25,0,0,0,0.001,0,12.59,0.61,1.74,0.06,0.006,0.02,0.019,0.01
3,27,650,121,347,40,58,0.06,17.86,0,0.04,0.39,0.25,0,0,0,0.001,0,12.59,0.61,1.74,0.06,0.006,0.02,0.019,0.01
3,27,700,119,288,32,40,0.06,17.86,0,0.04,0.39,0.25,0,0,0,0.001,0,12.59,0.61,1.74,0.06,0.006,0.02,0.019,0.01
3,27,750,117,263,40,47,0.06,17.86,0,0.04,0.39,0.25,0,0,0,0.001,0,12.59,0.61,1.74,0.06,0.006,0.02,0.019,0.01
4,28,20,245,570,65,77,0.06,17.43,0,0.025,0.009,2.49,0,0,0,0.0008,0,12.48,0.46,1.49,0.15,0.026,0.032,0.0189,0.04
4,28,100,204,505,54,78,0.06,17.43,0,0.025,0.009,2.49,0,0,0,0.0008,0,12.48,0.46,1.49,0.15,0.026,0.032,0.0189,0.04
4,28,200,177,479,49,75,0.06,17.43,0,0.025,0.009,2.49,0,0,0,0.0008,0,12.48,0.46,1.49,0.15,0.026,0.032,0.0189,0.04
4,28,300,168,482,44,68,0.06,17.43,0,0.025,0.009,2.49,0,0,0,0.0008,0,12.48,0.46,1.49,0.15,0.026,0.032,0.0189,0.04
4,28,400,161,485,47,66,0.06,17.43,0,0.025,0.009,2.49,0,0,0,0.0008,0,12.48,0.46,1.49,0.15,0.026,0.032,0.0189,0.04
4,28,500,135,469,48,68,0.06,17.43,0,0.025,0.009,2.49,0,0,0,0.0008,0,12.48,0.46,1.49,0.15,0.026,0.032,0.0189,0.04
4,28,600,132,421,50,68,0.06,17.43,0,0.025,0.009,2.49,0,0,0,0.0008,0,12.48,0.46,1.49,0.15,0.026,0.032,0.0189,0.04
4,28,650,131,357,54,72,0.06,17.43,0,0.025,0.009,2.49,0,0,0,0.0008,0,12.48,0.46,1.49,0.15,0.026,0.032,0.0189,0.04
4,28,700,126,297,60,67,0.06,17.43,0,0.025,0.009,2.49,0,0,0,0.0008,0,12.48,0.46,1.49,0.15,0.026,0.032,0.0189,0.04
4,28,750,125,244,69,73,0.06,17.43,0,0.025,0.009,2.49,0,0,0,0.0008,0,12.48,0.46,1.49,0.15,0.026,0.032,0.0189,0.04
4,28,800,109,193,91,85,0.06,17.43,0,0.025,0.009,2.49,0,0,0,0.0008,0,12.48,0.46,1.49,0.15,0.026,0.032,0.0189,0.04
4,28,850,94,157,99,87,0.06,17.43,0,0.025,0.009,2.49,0,0,0,0.0008,0,12.48,0.46,1.49,0.15,0.026,0.032,0.0189,0.04
4,29,20,210,560,69,77,0.07,16.97,0,0.022,0.009,2.45,0,0,0,0.0013,0,11.92,0.73,1.62,0.14,0.019,0.029,0.0159,0.04
4,29,100,195,490,57,78,0.07,16.97,0,0.022,0.009,2.45,0,0,0,0.0013,0,11.92,0.73,1.62,0.14,0.019,0.029,0.0159,0.04
4,29,200,163,459,48,76,0.07,16.97,0,0.022,0.009,2.45,0,0,0,0.0013,0,11.92,0.73,1.62,0.14,0.019,0.029,0.0159,0.04
4,29,300,142,470,47,71,0.07,16.97,0,0.022,0.009,2.45,0,0,0,0.0013,0,11.92,0.73,1.62,0.14,0.019,0.029,0.0159,0.04
4,29,400,142,463,49,70,0.07,16.97,0,0.022,0.009,2.45,0,0,0,0.0013,0,11.92,0.73,1.62,0.14,0.019,0.029,0.0159,0.04
4,29,500,113,455,47,67,0.07,16.97,0,0.022,0.009,2.45,0,0,0,0.0013,0,11.92,0.73,1.62,0.14,0.019,0.029,0.0159,0.04
4,29,600,120,404,49,70,0.07,16.97,0,0.022,0.009,2.45,0,0,0,0.0013,0,11.92,0.73,1.62,0.14,0.019,0.029,0.0159,0.04
4,29,650,116,355,54,71,0.07,16.97,0,0.022,0.009,2.45,0,0,0,0.0013,0,11.92,0.73,1.62,0.14,0.019,0.029,0.0159,0.04
4,29,700,116,298,53,59,0.07,16.97,0,0.022,0.009,2.45,0,0,0,0.0013,0,11.92,0.73,1.62,0.14,0.019,0.029,0.0159,0.04
4,29,750,108,237,71,65,0.07,16.97,0,0.022,0.009,2.45,0,0,0,0.0013,0,11.92,0.73,1.62,0.14,0.019,0.029,0.0159,0.04
4,29,800,96,188,87,83,0.07,16.97,0,0.022,0.009,2.45,0,0,0,0.0013,0,11.92,0.73,1.62,0.14,0.019,0.029,0.0159,0.04
4,29,850,91,153,104,88,0.07,16.97,0,0.022,0.009,2.45,0,0,0,0.0013,0,11.92,0.73,1.62,0.14,0.019,0.029,0.0159,0.04
4,30,20,240,610,63,75,0.07,16.97,0,0.04,0.044,2.44,0,0,0,0.0016,0,10.28,0.81,1.75,0.15,0.01,0.026,0.0241,0.04
4,30,100,210,525,58,78,0.07,16.97,0,0.04,0.044,2.44,0,0,0,0.0016,0,10.28,0.81,1.75,0.15,0.01,0.026,0.0241,0.04
4,30,200,170,489,48,75,0.07,16.97,0,0.04,0.044,2.44,0,0,0,0.0016,0,10.28,0.81,1.75,0.15,0.01,0.026,0.0241,0.04
4,30,300,162,491,48,72,0.07,16.97,0,0.04,0.044,2.44,0,0,0,0.0016,0,10.28,0.81,1.75,0.15,0.01,0.026,0.0241,0.04
4,30,400,150,486,48,70,0.07,16.97,0,0.04,0.044,2.44,0,0,0,0.0016,0,10.28,0.81,1.75,0.15,0.01,0.026,0.0241,0.04
4,30,500,144,464,46,66,0.07,16.97,0,0.04,0.044,2.44,0,0,0,0.0016,0,10.28,0.81,1.75,0.15,0.01,0.026,0.0241,0.04
4,30,600,142,426,46,67,0.07,16.97,0,0.04,0.044,2.44,0,0,0,0.0016,0,10.28,0.81,1.75,0.15,0.01,0.026,0.0241,0.04
4,30,650,133,369,52,73,0.07,16.97,0,0.04,0.044,2.44,0,0,0,0.0016,0,10.28,0.81,1.75,0.15,0.01,0.026,0.0241,0.04
4,30,700,130,290,55,73,0.07,16.97,0,0.04,0.044,2.44,0,0,0,0.0016,0,10.28,0.81,1.75,0.15,0.01,0.026,0.0241,0.04
4,30,750,127,243,84,81,0.07,16.97,0,0.04,0.044,2.44,0,0,0,0.0016,0,10.28,0.81,1.75,0.15,0.01,0.026,0.0241,0.04
4,30,800,105,186,88,88,0.07,16.97,0,0.04,0.044,2.44,0,0,0,0.0016,0,10.28,0.81,1.75,0.15,0.01,0.026,0.0241,0.04
4,30,850,89,151,92,83,0.07,16.97,0,0.04,0.044,2.44,0,0,0,0.0016,0,10.28,0.81,1.75,0.15,0.01,0.026,0.0241,0.04
4,31,20,250,600,63,76,0.07,17.3,0,0.03,0.047,2.37,0,0,0,0.0007,0,10.42,0.58,1.67,0.17,0.011,0.027,0.029,0.03
4,31,100,205,523,56,78,0.07,17.3,0,0.03,0.047,2.37,0,0,0,0.0007,0,10.42,0.58,1.67,0.17,0.011,0.027,0.029,0.03
4,31,200,178,485,47,77,0.07,17.3,0,0.03,0.047,2.37,0,0,0,0.0007,0,10.42,0.58,1.67,0.17,0.011,0.027,0.029,0.03
4,31,300,171,493,45,70,0.07,17.3,0,0.03,0.047,2.37,0,0,0,0.0007,0,10.42,0.58,1.67,0.17,0.011,0.027,0.029,0.03
4,31,400,166,489,47,68,0.07,17.3,0,0.03,0.047,2.37,0,0,0,0.0007,0,10.42,0.58,1.67,0.17,0.011,0.027,0.029,0.03
4,31,500,143,474,46,65,0.07,17.3,0,0.03,0.047,2.37,0,0,0,0.0007,0,10.42,0.58,1.67,0.17,0.011,0.027,0.029,0.03
4,31,600,150,428,46,69,0.07,17.3,0,0.03,0.047,2.37,0,0,0,0.0007,0,10.42,0.58,1.67,0.17,0.011,0.027,0.029,0.03
4,31,650,137,361,51,72,0.07,17.3,0,0.03,0.047,2.37,0,0,0,0.0007,0,10.42,0.58,1.67,0.17,0.011,0.027,0.029,0.03
4,31,700,139,297,61,73,0.07,17.3,0,0.03,0.047,2.37,0,0,0,0.0007,0,10.42,0.58,1.67,0.17,0.011,0.027,0.029,0.03
4,31,750,120,245,59,78,0.07,17.3,0,0.03,0.047,2.37,0,0,0,0.0007,0,10.42,0.58,1.67,0.17,0.011,0.027,0.029,0.03
4,31,800,109,188,81,84,0.07,17.3,0,0.03,0.047,2.37,0,0,0,0.0007,0,10.42,0.58,1.67,0.17,0.011,0.027,0.029,0.03
4,31,850,90,152,87,78,0.07,17.3,0,0.03,0.047,2.37,0,0,0,0.0007,0,10.42,0.58,1.67,0.17,0.011,0.027,0.029,0.03
4,32,20,230,570,64,77,0.08,17.11,0,0.006,0.013,2.31,0,0,0,0.001,0,12.3,0.67,1.44,0.35,0.009,0.026,0.0186,0.04
4,32,100,187,499,56,79,0.08,17.11,0,0.006,0.013,2.31,0,0,0,0.001,0,12.3,0.67,1.44,0.35,0.009,0.026,0.0186,0.04
4,32,200,168,476,49,77,0.08,17.11,0,0.006,0.013,2.31,0,0,0,0.001,0,12.3,0.67,1.44,0.35,0.009,0.026,0.0186,0.04
4,32,300,153,478,50,74,0.08,17.11,0,0.006,0.013,2.31,0,0,0,0.001,0,12.3,0.67,1.44,0.35,0.009,0.026,0.0186,0.04
4,32,400,144,477,48,70,0.08,17.11,0,0.006,0.013,2.31,0,0,0,0.001,0,12.3,0.67,1.44,0.35,0.009,0.026,0.0186,0.04
