Repository: Adolphus8/Project_PROMAP

# Project PROMAP
Project PROMAP (acronym for Probabilistic Prediction of Material Properties) is a feasibility study which seeks to merge Artificial Intelligence (AI) tools with Bayesian statistics to yield probabilistic estimates of target features under scarse data/information. The context of this study is with regards to the following Nuclear material properties: 1) Creep rupture; and 2) Tensile properties. This repository contains the MATLAB codes required to perform such analysis.

## Instructions:
The following main MATLAB files are to be executed in the following order:
<details>
<summary> 1) PROMAP_NIMS_data_enchancement.m </summary>

File: Creep_rupture_data_processed.csv (part 2 of 21)
material_x,cast_code,stress,temperature,fracture,elongation,RA,Comp_C,Comp_Cr,Comp_Co,Comp_Al,Comp_Ti,Comp_Mo,Comp_W,Comp_Nb,Comp_Fe,Comp_B,Comp_V,Comp_Ni,Comp_Si,Comp_Mn,Comp_Cu,Comp_S,Comp_P,Comp_N,Comp_NbTa
2,10,137,650,1827.5,37,43,0.062,18.7,0,0.047,0.04,0.47,0,0,0,0.0007,0,10.69,0.62,1.56,0.17,0.013,0.025,0.031,0.01
2,10,118,650,4678.9,18,24,0.062,18.7,0,0.047,0.04,0.47,0,0,0,0.0007,0,10.69,0.62,1.56,0.17,0.013,0.025,0.031,0.01
2,10,118,650,4977.9,11,22,0.062,18.7,0,0.047,0.04,0.47,0,0,0,0.0007,0,10.69,0.62,1.56,0.17,0.013,0.025,0.031,0.01
2,10,98,650,13865.3,9,10,0.062,18.7,0,0.047,0.04,0.47,0,0,0,0.0007,0,10.69,0.62,1.56,0.17,0.013,0.025,0.031,0.01
2,10,88,650,20117.5,6,8,0.062,18.7,0,0.047,0.04,0.47,0,0,0,0.0007,0,10.69,0.62,1.56,0.17,0.013,0.025,0.031,0.01
2,10,78,650,32660.1,6,7,0.062,18.7,0,0.047,0.04,0.47,0,0,0,0.0007,0,10.69,0.62,1.56,0.17,0.013,0.025,0.031,0.01
2,10,61,650,55278.6,4,3,0.062,18.7,0,0.047,0.04,0.47,0,0,0,0.0007,0,10.69,0.62,1.56,0.17,0.013,0.025,0.031,0.01
2,10,53,650,71564.3,6,2,0.062,18.7,0,0.047,0.04,0.47,0,0,0,0.0007,0,10.69,0.62,1.56,0.17,0.013,0.025,0.031,0.01
2,10,118,675,1467.3,28,35,0.062,18.7,0,0.047,0.04,0.47,0,0,0,0.0007,0,10.69,0.62,1.56,0.17,0.013,0.025,0.031,0.01
2,10,137,700,93.1,61,70,0.062,18.7,0,0.047,0.04,0.47,0,0,0,0.0007,0,10.69,0.62,1.56,0.17,0.013,0.025,0.031,0.01
2,10,98,700,1350,19,23,0.062,18.7,0,0.047,0.04,0.47,0,0,0,0.0007,0,10.69,0.62,1.56,0.17,0.013,0.025,0.031,0.01
2,10,98,700,1391.8,16,24,0.062,18.7,0,0.047,0.04,0.47,0,0,0,0.0007,0,10.69,0.62,1.56,0.17,0.013,0.025,0.031,0.01
2,10,78,700,5554.1,5,7,0.062,18.7,0,0.047,0.04,0.47,0,0,0,0.0007,0,10.69,0.62,1.56,0.17,0.013,0.025,0.031,0.01
2,10,69,700,9101.6,4,3,0.062,18.7,0,0.047,0.04,0.47,0,0,0,0.0007,0,10.69,0.62,1.56,0.17,0.013,0.025,0.031,0.01
2,10,61,700,12813.4,5,3,0.062,18.7,0,0.047,0.04,0.47,0,0,0,0.0007,0,10.69,0.62,1.56,0.17,0.013,0.025,0.031,0.01
2,10,53,700,15771.4,6,3,0.062,18.7,0,0.047,0.04,0.47,0,0,0,0.0007,0,10.69,0.62,1.56,0.17,0.013,0.025,0.031,0.01
2,10,47,700,20474.3,4,2,0.062,18.7,0,0.047,0.04,0.47,0,0,0,0.0007,0,10.69,0.62,1.56,0.17,0.013,0.025,0.031,0.01
2,10,41,700,25001.6,9,1,0.062,18.7,0,0.047,0.04,0.47,0,0,0,0.0007,0,10.69,0.62,1.56,0.17,0.013,0.025,0.031,0.01
2,10,29,700,40353.5,10,1,0.062,18.7,0,0.047,0.04,0.47,0,0,0,0.0007,0,10.69,0.62,1.56,0.17,0.013,0.025,0.031,0.01
2,10,78,725,1722.4,7,13,0.062,18.7,0,0.047,0.04,0.47,0,0,0,0.0007,0,10.69,0.62,1.56,0.17,0.013,0.025,0.031,0.01
2,10,98,750,130.9,57,51,0.062,18.7,0,0.047,0.04,0.47,0,0,0,0.0007,0,10.69,0.62,1.56,0.17,0.013,0.025,0.031,0.01
2,10,78,750,517.6,13,19,0.062,18.7,0,0.047,0.04,0.47,0,0,0,0.0007,0,10.69,0.62,1.56,0.17,0.013,0.025,0.031,0.01
2,10,78,750,563.5,13,18,0.062,18.7,0,0.047,0.04,0.47,0,0,0,0.0007,0,10.69,0.62,1.56,0.17,0.013,0.025,0.031,0.01
2,10,69,750,1529.4,7,10,0.062,18.7,0,0.047,0.04,0.47,0,0,0,0.0007,0,10.69,0.62,1.56,0.17,0.013,0.025,0.031,0.01
2,10,53,750,4171.3,7,8,0.062,18.7,0,0.047,0.04,0.47,0,0,0,0.0007,0,10.69,0.62,1.56,0.17,0.013,0.025,0.031,0.01
2,10,53,750,4774,6,5,0.062,18.7,0,0.047,0.04,0.47,0,0,0,0.0007,0,10.69,0.62,1.56,0.17,0.013,0.025,0.031,0.01
2,10,47,750,5922,5,3,0.062,18.7,0,0.047,0.04,0.47,0,0,0,0.0007,0,10.69,0.62,1.56,0.17,0.013,0.025,0.031,0.01
2,10,37,750,10188.3,6,3,0.062,18.7,0,0.047,0.04,0.47,0,0,0,0.0007,0,10.69,0.62,1.56,0.17,0.013,0.025,0.031,0.01
2,10,29,750,14043.9,5,2,0.062,18.7,0,0.047,0.04,0.47,0,0,0,0.0007,0,10.69,0.62,1.56,0.17,0.013,0.025,0.031,0.01
2,10,61,775,769.8,10,16,0.062,18.7,0,0.047,0.04,0.47,0,0,0,0.0007,0,10.69,0.62,1.56,0.17,0.013,0.025,0.031,0.01
2,10,53,775,1819,6,8,0.062,18.7,0,0.047,0.04,0.47,0,0,0,0.0007,0,10.69,0.62,1.56,0.17,0.013,0.025,0.031,0.01
2,10,41,775,4685,5,3,0.062,18.7,0,0.047,0.04,0.47,0,0,0,0.0007,0,10.69,0.62,1.56,0.17,0.013,0.025,0.031,0.01
2,10,61,800,241.8,23,22,0.062,18.7,0,0.047,0.04,0.47,0,0,0,0.0007,0,10.69,0.62,1.56,0.17,0.013,0.025,0.031,0.01
2,10,53,800,299.2,19,20,0.062,18.7,0,0.047,0.04,0.47,0,0,0,0.0007,0,10.69,0.62,1.56,0.17,0.013,0.025,0.031,0.01
2,10,41,800,1774,11,8,0.062,18.7,0,0.047,0.04,0.47,0,0,0,0.0007,0,10.69,0.62,1.56,0.17,0.013,0.025,0.031,0.01
2,10,29,800,4423.6,7,2,0.062,18.7,0,0.047,0.04,0.47,0,0,0,0.0007,0,10.69,0.62,1.56,0.17,0.013,0.025,0.031,0.01
2,10,24,800,10430,4,2,0.062,18.7,0,0.047,0.04,0.47,0,0,0,0.0007,0,10.69,0.62,1.56,0.17,0.013,0.025,0.031,0.01
2,10,20,825,6369.2,9,2,0.062,18.7,0,0.047,0.04,0.47,0,0,0,0.0007,0,10.69,0.62,1.56,0.17,0.013,0.025,0.031,0.01
2,10,41,850,331.2,31,27,0.062,18.7,0,0.047,0.04,0.47,0,0,0,0.0007,0,10.69,0.62,1.56,0.17,0.013,0.025,0.031,0.01
2,10,29,850,1282.9,21,16,0.062,18.7,0,0.047,0.04,0.47,0,0,0,0.0007,0,10.69,0.62,1.56,0.17,0.013,0.025,0.031,0.01
2,10,20,850,4564.1,11,7,0.062,18.7,0,0.047,0.04,0.47,0,0,0,0.0007,0,10.69,0.62,1.56,0.17,0.013,0.025,0.031,0.01
2,11,216,600,219,33,34,0.054,18.34,0,0.01,0.064,0.36,0,0,0,0.001,0,10.15,0.41,1.52,0.19,0.02,0.031,0.029,0.01
2,11,196,600,502.8,40,39,0.054,18.34,0,0.01,0.064,0.36,0,0,0,0.001,0,10.15,0.41,1.52,0.19,0.02,0.031,0.029,0.01
2,11,177,600,1568.7,33,38,0.054,18.34,0,0.01,0.064,0.36,0,0,0,0.001,0,10.15,0.41,1.52,0.19,0.02,0.031,0.029,0.01
2,11,157,600,5151,22,23,0.054,18.34,0,0.01,0.064,0.36,0,0,0,0.001,0,10.15,0.41,1.52,0.19,0.02,0.031,0.029,0.01
2,11,137,600,15467.9,13,21,0.054,18.34,0,0.01,0.064,0.36,0,0,0,0.001,0,10.15,0.41,1.52,0.19,0.02,0.031,0.029,0.01
2,11,118,600,37441,11,17,0.054,18.34,0,0.01,0.064,0.36,0,0,0,0.001,0,10.15,0.41,1.52,0.19,0.02,0.031,0.029,0.01
2,11,108,600,74753.6,7,13,0.054,18.34,0,0.01,0.064,0.36,0,0,0,0.001,0,10.15,0.41,1.52,0.19,0.02,0.031,0.029,0.01
2,11,177,650,59.7,70,53,0.054,18.34,0,0.01,0.064,0.36,0,0,0,0.001,0,10.15,0.41,1.52,0.19,0.02,0.031,0.029,0.01
2,11,137,650,523.7,52,47,0.054,18.34,0,0.01,0.064,0.36,0,0,0,0.001,0,10.15,0.41,1.52,0.19,0.02,0.031,0.029,0.01
2,11,118,650,1748.3,36,36,0.054,18.34,0,0.01,0.064,0.36,0,0,0,0.001,0,10.15,0.41,1.52,0.19,0.02,0.031,0.029,0.01
2,11,98,650,5686.5,19,29,0.054,18.34,0,0.01,0.064,0.36,0,0,0,0.001,0,10.15,0.41,1.52,0.19,0.02,0.031,0.029,0.01
2,11,88,650,20155.1,4,7,0.054,18.34,0,0.01,0.064,0.36,0,0,0,0.001,0,10.15,0.41,1.52,0.19,0.02,0.031,0.029,0.01
2,11,78,650,36873.9,15,17,0.054,18.34,0,0.01,0.064,0.36,0,0,0,0.001,0,10.15,0.41,1.52,0.19,0.02,0.031,0.029,0.01
2,11,69,650,63534.9,11,14,0.054,18.34,0,0.01,0.064,0.36,0,0,0,0.001,0,10.15,0.41,1.52,0.19,0.02,0.031,0.029,0.01
2,11,137,700,29.8,77,60,0.054,18.34,0,0.01,0.064,0.36,0,0,0,0.001,0,10.15,0.41,1.52,0.19,0.02,0.031,0.029,0.01
2,11,98,700,622.5,47,46,0.054,18.34,0,0.01,0.064,0.36,0,0,0,0.001,0,10.15,0.41,1.52,0.19,0.02,0.031,0.029,0.01
2,11,78,700,1127.5,49,46,0.054,18.34,0,0.01,0.064,0.36,0,0,0,0.001,0,10.15,0.41,1.52,0.19,0.02,0.031,0.029,0.01
2,11,69,700,8922.4,4,10,0.054,18.34,0,0.01,0.064,0.36,0,0,0,0.001,0,10.15,0.41,1.52,0.19,0.02,0.031,0.029,0.01
2,11,61,700,16983.9,20,24,0.054,18.34,0,0.01,0.064,0.36,0,0,0,0.001,0,10.15,0.41,1.52,0.19,0.02,0.031,0.029,0.01
2,11,53,700,19562.6,29,25,0.054,18.34,0,0.01,0.064,0.36,0,0,0,0.001,0,10.15,0.41,1.52,0.19,0.02,0.031,0.029,0.01
2,11,47,700,33021.8,22,21,0.054,18.34,0,0.01,0.064,0.36,0,0,0,0.001,0,10.15,0.41,1.52,0.19,0.02,0.031,0.029,0.01
2,11,41,700,46947.1,23,18,0.054,18.34,0,0.01,0.064,0.36,0,0,0,0.001,0,10.15,0.41,1.52,0.19,0.02,0.031,0.029,0.01
2,11,78,750,241.9,49,47,0.054,18.34,0,0.01,0.064,0.36,0,0,0,0.001,0,10.15,0.41,1.52,0.19,0.02,0.031,0.029,0.01
2,11,53,750,5082.8,25,35,0.054,18.34,0,0.01,0.064,0.36,0,0,0,0.001,0,10.15,0.41,1.52,0.19,0.02,0.031,0.029,0.01
2,11,47,750,11507.5,14,20,0.054,18.34,0,0.01,0.064,0.36,0,0,0,0.001,0,10.15,0.41,1.52,0.19,0.02,0.031,0.029,0.01
2,12,216,600,216,31,35,0.056,18.5,0,0.012,0.054,0.36,0,0,0,0.0011,0,10.1,0.4,1.52,0.16,0.016,0.03,0.03,0.01
2,12,216,600,227.2,28,34,0.056,18.5,0,0.012,0.054,0.36,0,0,0,0.0011,0,10.1,0.4,1.52,0.16,0.016,0.03,0.03,0.01
2,12,196,600,553.2,32,43,0.056,18.5,0,0.012,0.054,0.36,0,0,0,0.0011,0,10.1,0.4,1.52,0.16,0.016,0.03,0.03,0.01
2,12,177,600,1538.4,39,41,0.056,18.5,0,0.012,0.054,0.36,0,0,0,0.0011,0,10.1,0.4,1.52,0.16,0.016,0.03,0.03,0.01
2,12,157,600,4676.5,23,29,0.056,18.5,0,0.012,0.054,0.36,0,0,0,0.0011,0,10.1,0.4,1.52,0.16,0.016,0.03,0.03,0.01
2,12,137,600,13612.2,17,22,0.056,18.5,0,0.012,0.054,0.36,0,0,0,0.0011,0,10.1,0.4,1.52,0.16,0.016,0.03,0.03,0.01
2,12,118,600,41992.6,12,17,0.056,18.5,0,0.012,0.054,0.36,0,0,0,0.0011,0,10.1,0.4,1.52,0.16,0.016,0.03,0.03,0.01
2,12,108,600,82804.4,12,10,0.056,18.5,0,0.012,0.054,0.36,0,0,0,0.0011,0,10.1,0.4,1.52,0.16,0.016,0.03,0.03,0.01
2,12,177,625,321.2,62,49,0.056,18.5,0,0.012,0.054,0.36,0,0,0,0.0011,0,10.1,0.4,1.52,0.16,0.016,0.03,0.03,0.01
2,12,177,650,56.1,51,50,0.056,18.5,0,0.012,0.054,0.36,0,0,0,0.0011,0,10.1,0.4,1.52,0.16,0.016,0.03,0.03,0.01
2,12,137,650,496.8,48,49,0.056,18.5,0,0.012,0.054,0.36,0,0,0,0.0011,0,10.1,0.4,1.52,0.16,0.016,0.03,0.03,0.01
2,12,118,650,1472.6,37,37,0.056,18.5,0,0.012,0.054,0.36,0,0,0,0.0011,0,10.1,0.4,1.52,0.16,0.016,0.03,0.03,0.01
2,12,98,650,8534.8,16,24,0.056,18.5,0,0.012,0.054,0.36,0,0,0,0.0011,0,10.1,0.4,1.52,0.16,0.016,0.03,0.03,0.01
2,12,88,650,19824.3,16,22,0.056,18.5,0,0.012,0.054,0.36,0,0,0,0.0011,0,10.1,0.4,1.52,0.16,0.016,0.03,0.03,0.01
2,12,78,650,37563.4,17,18,0.056,18.5,0,0.012,0.054,0.36,0,0,0,0.0011,0,10.1,0.4,1.52,0.16,0.016,0.03,0.03,0.01
2,12,118,675,695.4,41,41,0.056,18.5,0,0.012,0.054,0.36,0,0,0,0.0011,0,10.1,0.4,1.52,0.16,0.016,0.03,0.03,0.01
2,12,137,700,30.2,75,58,0.056,18.5,0,0.012,0.054,0.36,0,0,0,0.0011,0,10.1,0.4,1.52,0.16,0.016,0.03,0.03,0.01
2,12,98,700,449.6,48,47,0.056,18.5,0,0.012,0.054,0.36,0,0,0,0.0011,0,10.1,0.4,1.52,0.16,0.016,0.03,0.03,0.01
2,12,98,700,528.4,41,45,0.056,18.5,0,0.012,0.054,0.36,0,0,0,0.0011,0,10.1,0.4,1.52,0.16,0.016,0.03,0.03,0.01
2,12,78,700,3288,27,33,0.056,18.5,0,0.012,0.054,0.36,0,0,0,0.0011,0,10.1,0.4,1.52,0.16,0.016,0.03,0.03,0.01
2,12,69,700,9322.3,17,31,0.056,18.5,0,0.012,0.054,0.36,0,0,0,0.0011,0,10.1,0.4,1.52,0.16,0.016,0.03,0.03,0.01
2,12,61,700,15779.9,17,25,0.056,18.5,0,0.012,0.054,0.36,0,0,0,0.0011,0,10.1,0.4,1.52,0.16,0.016,0.03,0.03,0.01
2,12,53,700,29158.4,17,21,0.056,18.5,0,0.012,0.054,0.36,0,0,0,0.0011,0,10.1,0.4,1.52,0.16,0.016,0.03,0.03,0.01
2,12,47,700,32453.2,23,22,0.056,18.5,0,0.012,0.054,0.36,0,0,0,0.0011,0,10.1,0.4,1.52,0.16,0.016,0.03,0.03,0.01
2,12,41,700,54922.8,34,18,0.056,18.5,0,0.012,0.054,0.36,0,0,0,0.0011,0,10.1,0.4,1.52,0.16,0.016,0.03,0.03,0.01
2,12,78,725,1047.6,45,39,0.056,18.5,0,0.012,0.054,0.36,0,0,0,0.0011,0,10.1,0.4,1.52,0.16,0.016,0.03,0.03,0.01
2,12,78,750,270.3,50,47,0.056,18.5,0,0.012,0.054,0.36,0,0,0,0.0011,0,10.1,0.4,1.52,0.16,0.016,0.03,0.03,0.01
2,12,53,750,4781.3,19,30,0.056,18.5,0,0.012,0.054,0.36,0,0,0,0.0011,0,10.1,0.4,1.52,0.16,0.016,0.03,0.03,0.01
2,12,47,750,10340,20,23,0.056,18.5,0,0.012,0.054,0.36,0,0,0,0.0011,0,10.1,0.4,1.52,0.16,0.016,0.03,0.03,0.01
2,12,37,750,16330.2,23,20,0.056,18.5,0,0.012,0.054,0.36,0,0,0,0.0011,0,10.1,0.4,1.52,0.16,0.016,0.03,0.03,0.01
2,13,235,600,141.3,38,37,0.07,18.7,0,0.01,0.006,0.06,0,0,0,0.0013,0,9.68,0.52,1.49,0.06,0.006,0.023,0.027,0.01
2,13,216,600,254,41,38,0.07,18.7,0,0.01,0.006,0.06,0,0,0,0.0013,0,9.68,0.52,1.49,0.06,0.006,0.023,0.027,0.01
2,13,196,600,629.9,39,39,0.07,18.7,0,0.01,0.006,0.06,0,0,0,0.0013,0,9.68,0.52,1.49,0.06,0.006,0.023,0.027,0.01
2,13,177,600,1366,21,31,0.07,18.7,0,0.01,0.006,0.06,0,0,0,0.0013,0,9.68,0.52,1.49,0.06,0.006,0.023,0.027,0.01
2,13,157,600,3493.7,45,30,0.07,18.7,0,0.01,0.006,0.06,0,0,0,0.0013,0,9.68,0.52,1.49,0.06,0.006,0.023,0.027,0.01
2,13,137,600,8988,22,28,0.07,18.7,0,0.01,0.006,0.06,0,0,0,0.0013,0,9.68,0.52,1.49,0.06,0.006,0.023,0.027,0.01
2,13,118,600,32370.2,14,22,0.07,18.7,0,0.01,0.006,0.06,0,0,0,0.0013,0,9.68,0.52,1.49,0.06,0.006,0.023,0.027,0.01
2,13,108,600,81332.9,14,19,0.07,18.7,0,0.01,0.006,0.06,0,0,0,0.0013,0,9.68,0.52,1.49,0.06,0.006,0.023,0.027,0.01
2,13,177,650,44.4,67,54,0.07,18.7,0,0.01,0.006,0.06,0,0,0,0.0013,0,9.68,0.52,1.49,0.06,0.006,0.023,0.027,0.01
2,13,137,650,453.2,42,46,0.07,18.7,0,0.01,0.006,0.06,0,0,0,0.0013,0,9.68,0.52,1.49,0.06,0.006,0.023,0.027,0.01
2,13,118,650,1536.3,38,36,0.07,18.7,0,0.01,0.006,0.06,0,0,0,0.0013,0,9.68,0.52,1.49,0.06,0.006,0.023,0.027,0.01
2,13,98,650,7111.4,20,31,0.07,18.7,0,0.01,0.006,0.06,0,0,0,0.0013,0,9.68,0.52,1.49,0.06,0.006,0.023,0.027,0.01
2,13,88,650,24949.9,13,26,0.07,18.7,0,0.01,0.006,0.06,0,0,0,0.0013,0,9.68,0.52,1.49,0.06,0.006,0.023,0.027,0.01
2,13,78,650,46981.6,17,22,0.07,18.7,0,0.01,0.006,0.06,0,0,0,0.0013,0,9.68,0.52,1.49,0.06,0.006,0.023,0.027,0.01
2,13,137,700,28,76,62,0.07,18.7,0,0.01,0.006,0.06,0,0,0,0.0013,0,9.68,0.52,1.49,0.06,0.006,0.023,0.027,0.01
2,13,98,700,554,46,49,0.07,18.7,0,0.01,0.006,0.06,0,0,0,0.0013,0,9.68,0.52,1.49,0.06,0.006,0.023,0.027,0.01
2,13,78,700,4910.4,26,35,0.07,18.7,0,0.01,0.006,0.06,0,0,0,0.0013,0,9.68,0.52,1.49,0.06,0.006,0.023,0.027,0.01
2,13,69,700,12646.9,27,34,0.07,18.7,0,0.01,0.006,0.06,0,0,0,0.0013,0,9.68,0.52,1.49,0.06,0.006,0.023,0.027,0.01
2,13,61,700,31369,14,32,0.07,18.7,0,0.01,0.006,0.06,0,0,0,0.0013,0,9.68,0.52,1.49,0.06,0.006,0.023,0.027,0.01
2,13,53,700,52880.3,18,28,0.07,18.7,0,0.01,0.006,0.06,0,0,0,0.0013,0,9.68,0.52,1.49,0.06,0.006,0.023,0.027,0.01
2,13,98,750,26.9,91,61,0.07,18.7,0,0.01,0.006,0.06,0,0,0,0.0013,0,9.68,0.52,1.49,0.06,0.006,0.023,0.027,0.01
2,13,98,750,35,85,59,0.07,18.7,0,0.01,0.006,0.06,0,0,0,0.0013,0,9.68,0.52,1.49,0.06,0.006,0.023,0.027,0.01
2,13,78,750,317.1,41,41,0.07,18.7,0,0.01,0.006,0.06,0,0,0,0.0013,0,9.68,0.52,1.49,0.06,0.006,0.023,0.027,0.01
2,13,69,750,420,46,43,0.07,18.7,0,0.01,0.006,0.06,0,0,0,0.0013,0,9.68,0.52,1.49,0.06,0.006,0.023,0.027,0.01
2,13,53,750,7648.5,22,32,0.07,18.7,0,0.01,0.006,0.06,0,0,0,0.0013,0,9.68,0.52,1.49,0.06,0.006,0.023,0.027,0.01
2,13,47,750,14110.3,25,31,0.07,18.7,0,0.01,0.006,0.06,0,0,0,0.0013,0,9.68,0.52,1.49,0.06,0.006,0.023,0.027,0.01
2,14,235,600,231.9,47,51,0.07,18.95,0,0.014,0.062,0.04,0,0,0,0.0018,0,9.57,0.55,1.46,0.07,0.006,0.023,0.0278,0.01
2,14,216,600,478,52,48,0.07,18.95,0,0.014,0.062,0.04,0,0,0,0.0018,0,9.57,0.55,1.46,0.07,0.006,0.023,0.0278,0.01
2,14,216,600,524.3,40,47,0.07,18.95,0,0.014,0.062,0.04,0,0,0,0.0018,0,9.57,0.55,1.46,0.07,0.006,0.023,0.0278,0.01
2,14,196,600,990.5,41,44,0.07,18.95,0,0.014,0.062,0.04,0,0,0,0.0018,0,9.57,0.55,1.46,0.07,0.006,0.023,0.0278,0.01
2,14,177,600,2218.8,25,32,0.07,18.95,0,0.014,0.062,0.04,0,0,0,0.0018,0,9.57,0.55,1.46,0.07,0.006,0.023,0.0278,0.01
2,14,157,600,5508.1,32,31,0.07,18.95,0,0.014,0.062,0.04,0,0,0,0.0018,0,9.57,0.55,1.46,0.07,0.006,0.023,0.0278,0.01
2,14,157,600,6099.1,25,32,0.07,18.95,0,0.014,0.062,0.04,0,0,0,0.0018,0,9.57,0.55,1.46,0.07,0.006,0.023,0.0278,0.01
2,14,137,600,11041,18,31,0.07,18.95,0,0.014,0.062,0.04,0,0,0,0.0018,0,9.57,0.55,1.46,0.07,0.006,0.023,0.0278,0.01
2,14,137,600,11330.4,25,31,0.07,18.95,0,0.014,0.062,0.04,0,0,0,0.0018,0,9.57,0.55,1.46,0.07,0.006,0.023,0.0278,0.01
2,14,118,600,43467.4,10,23,0.07,18.95,0,0.014,0.062,0.04,0,0,0,0.0018,0,9.57,0.55,1.46,0.07,0.006,0.023,0.0278,0.01
2,14,118,600,45329.4,12,23,0.07,18.95,0,0.014,0.062,0.04,0,0,0,0.0018,0,9.57,0.55,1.46,0.07,0.006,0.023,0.0278,0.01
2,14,177,625,442.6,52,51,0.07,18.95,0,0.014,0.062,0.04,0,0,0,0.0018,0,9.57,0.55,1.46,0.07,0.006,0.023,0.0278,0.01
2,14,157,625,1210,37,40,0.07,18.95,0,0.014,0.062,0.04,0,0,0,0.0018,0,9.57,0.55,1.46,0.07,0.006,0.023,0.0278,0.01
2,14,177,650,71.9,82,69,0.07,18.95,0,0.014,0.062,0.04,0,0,0,0.0018,0,9.57,0.55,1.46,0.07,0.006,0.023,0.0278,0.01
2,14,137,650,642.6,43,54,0.07,18.95,0,0.014,0.062,0.04,0,0,0,0.0018,0,9.57,0.55,1.46,0.07,0.006,0.023,0.0278,0.01
2,14,118,650,2621.3,26,41,0.07,18.95,0,0.014,0.062,0.04,0,0,0,0.0018,0,9.57,0.55,1.46,0.07,0.006,0.023,0.0278,0.01
2,14,98,650,9064.2,21,35,0.07,18.95,0,0.014,0.062,0.04,0,0,0,0.0018,0,9.57,0.55,1.46,0.07,0.006,0.023,0.0278,0.01
2,14,98,650,13718.5,23,34,0.07,18.95,0,0.014,0.062,0.04,0,0,0,0.0018,0,9.57,0.55,1.46,0.07,0.006,0.023,0.0278,0.01
2,14,88,650,19480.9,20,29,0.07,18.95,0,0.014,0.062,0.04,0,0,0,0.0018,0,9.57,0.55,1.46,0.07,0.006,0.023,0.0278,0.01
2,14,88,650,23663.2,16,27,0.07,18.95,0,0.014,0.062,0.04,0,0,0,0.0018,0,9.57,0.55,1.46,0.07,0.006,0.023,0.0278,0.01
2,14,78,650,39560.4,17,25,0.07,18.95,0,0.014,0.062,0.04,0,0,0,0.0018,0,9.57,0.55,1.46,0.07,0.006,0.023,0.0278,0.01
2,14,78,650,44067.2,16,21,0.07,18.95,0,0.014,0.062,0.04,0,0,0,0.0018,0,9.57,0.55,1.46,0.07,0.006,0.023,0.0278,0.01
2,14,69,650,72573,15,21,0.07,18.95,0,0.014,0.062,0.04,0,0,0,0.0018,0,9.57,0.55,1.46,0.07,0.006,0.023,0.0278,0.01
2,14,61,650,100491.4,18,16,0.07,18.95,0,0.014,0.062,0.04,0,0,0,0.0018,0,9.57,0.55,1.46,0.07,0.006,0.023,0.0278,0.01
2,14,118,675,597.1,38,53,0.07,18.95,0,0.014,0.062,0.04,0,0,0,0.0018,0,9.57,0.55,1.46,0.07,0.006,0.023,0.0278,0.01
2,14,98,675,2746.7,40,43,0.07,18.95,0,0.014,0.062,0.04,0,0,0,0.0018,0,9.57,0.55,1.46,0.07,0.006,0.023,0.0278,0.01
2,14,137,700,26.6,90,66,0.07,18.95,0,0.014,0.062,0.04,0,0,0,0.0018,0,9.57,0.55,1.46,0.07,0.006,0.023,0.0278,0.01
2,14,98,700,579.2,38,55,0.07,18.95,0,0.014,0.062,0.04,0,0,0,0.0018,0,9.57,0.55,1.46,0.07,0.006,0.023,0.0278,0.01
2,14,98,700,842.8,45,51,0.07,18.95,0,0.014,0.062,0.04,0,0,0,0.0018,0,9.57,0.55,1.46,0.07,0.006,0.023,0.0278,0.01
2,14,78,700,3582.5,31,37,0.07,18.95,0,0.014,0.062,0.04,0,0,0,0.0018,0,9.57,0.55,1.46,0.07,0.006,0.023,0.0278,0.01
2,14,69,700,7042.6,24,35,0.07,18.95,0,0.014,0.062,0.04,0,0,0,0.0018,0,9.57,0.55,1.46,0.07,0.006,0.023,0.0278,0.01
2,14,69,700,10817.6,24,30,0.07,18.95,0,0.014,0.062,0.04,0,0,0,0.0018,0,9.57,0.55,1.46,0.07,0.006,0.023,0.0278,0.01
2,14,61,700,13819.9,20,27,0.07,18.95,0,0.014,0.062,0.04,0,0,0,0.0018,0,9.57,0.55,1.46,0.07,0.006,0.023,0.0278,0.01
2,14,61,700,18896.2,15,21,0.07,18.95,0,0.014,0.062,0.04,0,0,0,0.0018,0,9.57,0.55,1.46,0.07,0.006,0.023,0.0278,0.01
2,14,53,700,26678.9,22,23,0.07,18.95,0,0.014,0.062,0.04,0,0,0,0.0018,0,9.57,0.55,1.46,0.07,0.006,0.023,0.0278,0.01
2,14,53,700,31900,19,24,0.07,18.95,0,0.014,0.062,0.04,0,0,0,0.0018,0,9.57,0.55,1.46,0.07,0.006,0.023,0.0278,0.01
2,14,47,700,42495.1,23,19,0.07,18.95,0,0.014,0.062,0.04,0,0,0,0.0018,0,9.57,0.55,1.46,0.07,0.006,0.023,0.0278,0.01
2,14,41,700,58166.6,19,20,0.07,18.95,0,0.014,0.062,0.04,0,0,0,0.0018,0,9.57,0.55,1.46,0.07,0.006,0.023,0.0278,0.01
2,14,78,725,1231.8,46,43,0.07,18.95,0,0.014,0.062,0.04,0,0,0,0.0018,0,9.57,0.55,1.46,0.07,0.006,0.023,0.0278,0.01
2,14,98,750,50.3,58,60,0.07,18.95,0,0.014,0.062,0.04,0,0,0,0.0018,0,9.57,0.55,1.46,0.07,0.006,0.023,0.0278,0.01
2,14,78,750,315.6,48,52,0.07,18.95,0,0.014,0.062,0.04,0,0,0,0.0018,0,9.57,0.55,1.46,0.07,0.006,0.023,0.0278,0.01
2,14,53,750,4231.5,27,37,0.07,18.95,0,0.014,0.062,0.04,0,0,0,0.0018,0,9.57,0.55,1.46,0.07,0.006,0.023,0.0278,0.01
2,14,47,750,8247.8,19,32,0.07,18.95,0,0.014,0.062,0.04,0,0,0,0.0018,0,9.57,0.55,1.46,0.07,0.006,0.023,0.0278,0.01
2,14,37,750,26500.7,24,26,0.07,18.95,0,0.014,0.062,0.04,0,0,0,0.0018,0,9.57,0.55,1.46,0.07,0.006,0.023,0.0278,0.01
2,14,61,775,676,25,40,0.07,18.95,0,0.014,0.062,0.04,0,0,0,0.0018,0,9.57,0.55,1.46,0.07,0.006,0.023,0.0278,0.01
2,14,53,775,1359.2,29,37,0.07,18.95,0,0.014,0.062,0.04,0,0,0,0.0018,0,9.57,0.55,1.46,0.07,0.006,0.023,0.0278,0.01
2,14,41,800,2217.4,22,29,0.07,18.95,0,0.014,0.062,0.04,0,0,0,0.0018,0,9.57,0.55,1.46,0.07,0.006,0.023,0.0278,0.01
2,14,216,600,524.3,40,47,0.07,18.95,0,0.014,0.062,0.04,0,0,0,0.0018,0,9.57,0.55,1.46,0.07,0.006,0.023,0.0278,0.01
2,14,157,600,6099.1,25,32,0.07,18.95,0,0.014,0.062,0.04,0,0,0,0.0018,0,9.57,0.55,1.46,0.07,0.006,0.023,0.0278,0.01
2,14,137,600,11041,18,31,0.07,18.95,0,0.014,0.062,0.04,0,0,0,0.0018,0,9.57,0.55,1.46,0.07,0.006,0.023,0.0278,0.01
2,14,118,600,43467.4,10,23,0.07,18.95,0,0.014,0.062,0.04,0,0,0,0.0018,0,9.57,0.55,1.46,0.07,0.006,0.023,0.0278,0.01
2,14,98,650,9064.2,21,35,0.07,18.95,0,0.014,0.062,0.04,0,0,0,0.0018,0,9.57,0.55,1.46,0.07,0.006,0.023,0.0278,0.01
2,14,88,650,23663.2,16,27,0.07,18.95,0,0.014,0.062,0.04,0,0,0,0.0018,0,9.57,0.55,1.46,0.07,0.006,0.023,0.0278,0.01
2,14,78,650,39560.4,17,25,0.07,18.95,0,0.014,0.062,0.04,0,0,0,0.0018,0,9.57,0.55,1.46,0.07,0.006,0.023,0.0278,0.01
2,14,69,650,72573,15,21,0.07,18.95,0,0.014,0.062,0.04,0,0,0,0.0018,0,9.57,0.55,1.46,0.07,0.006,0.023,0.0278,0.01
2,14,61,650,100491.4,18,16,0.07,18.95,0,0.014,0.062,0.04,0,0,0,0.0018,0,9.57,0.55,1.46,0.07,0.006,0.023,0.0278,0.01
2,14,98,700,579.2,38,55,0.07,18.95,0,0.014,0.062,0.04,0,0,0,0.0018,0,9.57,0.55,1.46,0.07,0.006,0.023,0.0278,0.01
2,14,69,700,7042.6,24,35,0.07,18.95,0,0.014,0.062,0.04,0,0,0,0.0018,0,9.57,0.55,1.46,0.07,0.006,0.023,0.0278,0.01
2,14,61,700,13819.9,20,27,0.07,18.95,0,0.014,0.062,0.04,0,0,0,0.0018,0,9.57,0.55,1.46,0.07,0.006,0.023,0.0278,0.01
2,14,53,700,31900,19,24,0.07,18.95,0,0.014,0.062,0.04,0,0,0,0.0018,0,9.57,0.55,1.46,0.07,0.006,0.023,0.0278,0.01
2,14,47,700,42495.1,23,19,0.07,18.95,0,0.014,0.062,0.04,0,0,0,0.0018,0,9.57,0.55,1.46,0.07,0.006,0.023,0.0278,0.01
2,14,41,700,58166.6,19,20,0.07,18.95,0,0.014,0.062,0.04,0,0,0,0.0018,0,9.57,0.55,1.46,0.07,0.006,0.023,0.0278,0.01
2,15,265,600,144.6,47,47,0.08,18.25,0,0.013,0.02,0.06,0,0,0,0.0017,0,9.8,0.62,1.34,0.05,0.006,0.021,0.0348,0.01
2,15,235,600,492.4,47,48,0.08,18.25,0,0.013,0.02,0.06,0,0,0,0.0017,0,9.8,0.62,1.34,0.05,0.006,0.021,0.0348,0.01
2,15,216,600,1039.3,47,47,0.08,18.25,0,0.013,0.02,0.06,0,0,0,0.0017,0,9.8,0.62,1.34,0.05,0.006,0.021,0.0348,0.01
2,15,196,600,2130.8,33,45,0.08,18.25,0,0.013,0.02,0.06,0,0,0,0.0017,0,9.8,0.62,1.34,0.05,0.006,0.021,0.0348,0.01
2,15,177,600,4582.6,28,44,0.08,18.25,0,0.013,0.02,0.06,0,0,0,0.0017,0,9.8,0.62,1.34,0.05,0.006,0.021,0.0348,0.01
2,15,157,600,10407.3,32,43,0.08,18.25,0,0.013,0.02,0.06,0,0,0,0.0017,0,9.8,0.62,1.34,0.05,0.006,0.021,0.0348,0.01
2,15,137,600,27356.1,23,42,0.08,18.25,0,0.013,0.02,0.06,0,0,0,0.0017,0,9.8,0.62,1.34,0.05,0.006,0.021,0.0348,0.01
2,15,127,600,39785.5,26,37,0.08,18.25,0,0.013,0.02,0.06,0,0,0,0.0017,0,9.8,0.62,1.34,0.05,0.006,0.021,0.0348,0.01
2,15,118,600,72667.6,17,39,0.08,18.25,0,0.013,0.02,0.06,0,0,0,0.0017,0,9.8,0.62,1.34,0.05,0.006,0.021,0.0348,0.01
2,15,177,650,123.7,65,62,0.08,18.25,0,0.013,0.02,0.06,0,0,0,0.0017,0,9.8,0.62,1.34,0.05,0.006,0.021,0.0348,0.01
2,15,137,650,1151.1,61,62,0.08,18.25,0,0.013,0.02,0.06,0,0,0,0.0017,0,9.8,0.62,1.34,0.05,0.006,0.021,0.0348,0.01
2,15,118,650,4762.7,37,48,0.08,18.25,0,0.013,0.02,0.06,0,0,0,0.0017,0,9.8,0.62,1.34,0.05,0.006,0.021,0.0348,0.01
2,15,98,650,18800,29,50,0.08,18.25,0,0.013,0.02,0.06,0,0,0,0.0017,0,9.8,0.62,1.34,0.05,0.006,0.021,0.0348,0.01
2,15,88,650,28385.9,33,49,0.08,18.25,0,0.013,0.02,0.06,0,0,0,0.0017,0,9.8,0.62,1.34,0.05,0.006,0.021,0.0348,0.01
2,15,83,650,39371.9,25,45,0.08,18.25,0,0.013,0.02,0.06,0,0,0,0.0017,0,9.8,0.62,1.34,0.05,0.006,0.021,0.0348,0.01
2,15,137,700,61.9,59,72,0.08,18.25,0,0.013,0.02,0.06,0,0,0,0.0017,0,9.8,0.62,1.34,0.05,0.006,0.021,0.0348,0.01
2,15,118,700,218,82,72,0.08,18.25,0,0.013,0.02,0.06,0,0,0,0.0017,0,9.8,0.62,1.34,0.05,0.006,0.021,0.0348,0.01
2,15,98,700,1101.4,40,70,0.08,18.25,0,0.013,0.02,0.06,0,0,0,0.0017,0,9.8,0.62,1.34,0.05,0.006,0.021,0.0348,0.01
2,15,78,700,4879,36,52,0.08,18.25,0,0.013,0.02,0.06,0,0,0,0.0017,0,9.8,0.62,1.34,0.05,0.006,0.021,0.0348,0.01
2,15,69,700,12932.7,19,56,0.08,18.25,0,0.013,0.02,0.06,0,0,0,0.0017,0,9.8,0.62,1.34,0.05,0.006,0.021,0.0348,0.01
2,15,61,700,38588.3,19,41,0.08,18.25,0,0.013,0.02,0.06,0,0,0,0.0017,0,9.8,0.62,1.34,0.05,0.006,0.021,0.0348,0.01
2,15,53,700,60692,17,38,0.08,18.25,0,0.013,0.02,0.06,0,0,0,0.0017,0,9.8,0.62,1.34,0.05,0.006,0.021,0.0348,0.01
2,15,98,750,67.3,75,73,0.08,18.25,0,0.013,0.02,0.06,0,0,0,0.0017,0,9.8,0.62,1.34,0.05,0.006,0.021,0.0348,0.01
2,15,78,750,372,53,67,0.08,18.25,0,0.013,0.02,0.06,0,0,0,0.0017,0,9.8,0.62,1.34,0.05,0.006,0.021,0.0348,0.01
2,15,69,750,1094.5,55,63,0.08,18.25,0,0.013,0.02,0.06,0,0,0,0.0017,0,9.8,0.62,1.34,0.05,0.006,0.021,0.0348,0.01
2,15,53,750,3584.6,27,44,0.08,18.25,0,0.013,0.02,0.06,0,0,0,0.0017,0,9.8,0.62,1.34,0.05,0.006,0.021,0.0348,0.01
2,15,47,750,8122,29,41,0.08,18.25,0,0.013,0.02,0.06,0,0,0,0.0017,0,9.8,0.62,1.34,0.05,0.006,0.021,0.0348,0.01
2,16,265,600,274.2,36,39,0.07,18.16,0,0.015,0.031,0.05,0,0,0,0.0003,0,9.8,0.58,1.47,0.14,0.013,0.022,0.031,0.04
2,16,235,600,801.6,35,51,0.07,18.16,0,0.015,0.031,0.05,0,0,0,0.0003,0,9.8,0.58,1.47,0.14,0.013,0.022,0.031,0.04
2,16,216,600,2118.6,35,52,0.07,18.16,0,0.015,0.031,0.05,0,0,0,0.0003,0,9.8,0.58,1.47,0.14,0.013,0.022,0.031,0.04
2,16,196,600,9746.9,22,31,0.07,18.16,0,0.015,0.031,0.05,0,0,0,0.0003,0,9.8,0.58,1.47,0.14,0.013,0.022,0.031,0.04
2,16,177,600,39181.5,12,22,0.07,18.16,0,0.015,0.031,0.05,0,0,0,0.0003,0,9.8,0.58,1.47,0.14,0.013,0.022,0.031,0.04
2,16,157,600,59734,16,24,0.07,18.16,0,0.015,0.031,0.05,0,0,0,0.0003,0,9.8,0.58,1.47,0.14,0.013,0.022,0.031,0.04
2,16,147,600,75452.5,15,23,0.07,18.16,0,0.015,0.031,0.05,0,0,0,0.0003,0,9.8,0.58,1.47,0.14,0.013,0.022,0.031,0.04
2,16,137,600,102448.2,9,19,0.07,18.16,0,0.015,0.031,0.05,0,0,0,0.0003,0,9.8,0.58,1.47,0.14,0.013,0.022,0.031,0.04
2,16,196,650,130,61,60,0.07,18.16,0,0.015,0.031,0.05,0,0,0,0.0003,0,9.8,0.58,1.47,0.14,0.013,0.022,0.031,0.04
2,16,177,650,335.6,54,70,0.07,18.16,0,0.015,0.031,0.05,0,0,0,0.0003,0,9.8,0.58,1.47,0.14,0.013,0.022,0.031,0.04
2,16,137,650,5146.7,30,52,0.07,18.16,0,0.015,0.031,0.05,0,0,0,0.0003,0,9.8,0.58,1.47,0.14,0.013,0.022,0.031,0.04
2,16,118,650,12759,19,28,0.07,18.16,0,0.015,0.031,0.05,0,0,0,0.0003,0,9.8,0.58,1.47,0.14,0.013,0.022,0.031,0.04
2,16,98,650,40870.3,23,31,0.07,18.16,0,0.015,0.031,0.05,0,0,0,0.0003,0,9.8,0.58,1.47,0.14,0.013,0.022,0.031,0.04
2,16,88,650,51629,23,27,0.07,18.16,0,0.015,0.031,0.05,0,0,0,0.0003,0,9.8,0.58,1.47,0.14,0.013,0.022,0.031,0.04
2,16,137,700,123.2,73,80,0.07,18.16,0,0.015,0.031,0.05,0,0,0,0.0003,0,9.8,0.58,1.47,0.14,0.013,0.022,0.031,0.04
2,16,118,700,315.7,84,75,0.07,18.16,0,0.015,0.031,0.05,0,0,0,0.0003,0,9.8,0.58,1.47,0.14,0.013,0.022,0.031,0.04
2,16,98,700,1273,58,73,0.07,18.16,0,0.015,0.031,0.05,0,0,0,0.0003,0,9.8,0.58,1.47,0.14,0.013,0.022,0.031,0.04
2,16,78,700,5012,47,42,0.07,18.16,0,0.015,0.031,0.05,0,0,0,0.0003,0,9.8,0.58,1.47,0.14,0.013,0.022,0.031,0.04
2,16,69,700,17319.2,21,36,0.07,18.16,0,0.015,0.031,0.05,0,0,0,0.0003,0,9.8,0.58,1.47,0.14,0.013,0.022,0.031,0.04
2,16,61,700,27741.6,13,29,0.07,18.16,0,0.015,0.031,0.05,0,0,0,0.0003,0,9.8,0.58,1.47,0.14,0.013,0.022,0.031,0.04
2,16,57,700,36695.6,17,20,0.07,18.16,0,0.015,0.031,0.05,0,0,0,0.0003,0,9.8,0.58,1.47,0.14,0.013,0.022,0.031,0.04
2,16,47,700,59176,22,20,0.07,18.16,0,0.015,0.031,0.05,0,0,0,0.0003,0,9.8,0.58,1.47,0.14,0.013,0.022,0.031,0.04
2,16,98,750,91.2,89,76,0.07,18.16,0,0.015,0.031,0.05,0,0,0,0.0003,0,9.8,0.58,1.47,0.14,0.013,0.022,0.031,0.04
2,16,78,750,575.8,60,73,0.07,18.16,0,0.015,0.031,0.05,0,0,0,0.0003,0,9.8,0.58,1.47,0.14,0.013,0.022,0.031,0.04
2,16,69,750,1757,73,58,0.07,18.16,0,0.015,0.031,0.05,0,0,0,0.0003,0,9.8,0.58,1.47,0.14,0.013,0.022,0.031,0.04
2,16,53,750,10151.9,36,38,0.07,18.16,0,0.015,0.031,0.05,0,0,0,0.0003,0,9.8,0.58,1.47,0.14,0.013,0.022,0.031,0.04
2,16,47,750,16483,20,28,0.07,18.16,0,0.015,0.031,0.05,0,0,0,0.0003,0,9.8,0.58,1.47,0.14,0.013,0.022,0.031,0.04
2,17,265,600,202.5,21,24,0.09,18.24,0,0.014,0.036,0.32,0,0,0,0.0001,0,10.27,0.61,1.56,0.16,0.014,0.022,0.038,0.03
2,17,235,600,611.6,21,25,0.09,18.24,0,0.014,0.036,0.32,0,0,0,0.0001,0,10.27,0.61,1.56,0.16,0.014,0.022,0.038,0.03
2,17,216,600,1545.8,21,30,0.09,18.24,0,0.014,0.036,0.32,0,0,0,0.0001,0,10.27,0.61,1.56,0.16,0.014,0.022,0.038,0.03
2,17,196,600,6700.7,12,18,0.09,18.24,0,0.014,0.036,0.32,0,0,0,0.0001,0,10.27,0.61,1.56,0.16,0.014,0.022,0.038,0.03
2,17,177,600,19170.9,10,20,0.09,18.24,0,0.014,0.036,0.32,0,0,0,0.0001,0,10.27,0.61,1.56,0.16,0.014,0.022,0.038,0.03
2,17,157,600,48649.6,9,16,0.09,18.24,0,0.014,0.036,0.32,0,0,0,0.0001,0,10.27,0.61,1.56,0.16,0.014,0.022,0.038,0.03
2,17,147,600,69250.2,8,12,0.09,18.24,0,0.014,0.036,0.32,0,0,0,0.0001,0,10.27,0.61,1.56,0.16,0.014,0.022,0.038,0.03
2,17,137,600,89175.8,7,14,0.09,18.24,0,0.014,0.036,0.32,0,0,0,0.0001,0,10.27,0.61,1.56,0.16,0.014,0.022,0.038,0.03
2,17,196,650,132.6,45,47,0.09,18.24,0,0.014,0.036,0.32,0,0,0,0.0001,0,10.27,0.61,1.56,0.16,0.014,0.022,0.038,0.03
2,17,177,650,343.8,48,54,0.09,18.24,0,0.014,0.036,0.32,0,0,0,0.0001,0,10.27,0.61,1.56,0.16,0.014,0.022,0.038,0.03
2,17,137,650,4730,22,33,0.09,18.24,0,0.014,0.036,0.32,0,0,0,0.0001,0,10.27,0.61,1.56,0.16,0.014,0.022,0.038,0.03
2,17,118,650,12156,16,25,0.09,18.24,0,0.014,0.036,0.32,0,0,0,0.0001,0,10.27,0.61,1.56,0.16,0.014,0.022,0.038,0.03
2,17,98,650,26990.5,18,23,0.09,18.24,0,0.014,0.036,0.32,0,0,0,0.0001,0,10.27,0.61,1.56,0.16,0.014,0.022,0.038,0.03
2,17,88,650,38341,16,21,0.09,18.24,0,0.014,0.036,0.32,0,0,0,0.0001,0,10.27,0.61,1.56,0.16,0.014,0.022,0.038,0.03
2,17,78,650,52101,12,12,0.09,18.24,0,0.014,0.036,0.32,0,0,0,0.0001,0,10.27,0.61,1.56,0.16,0.014,0.022,0.038,0.03
2,17,69,650,74563,11,12,0.09,18.24,0,0.014,0.036,0.32,0,0,0,0.0001,0,10.27,0.61,1.56,0.16,0.014,0.022,0.038,0.03
2,17,137,700,86.8,58,65,0.09,18.24,0,0.014,0.036,0.32,0,0,0,0.0001,0,10.27,0.61,1.56,0.16,0.014,0.022,0.038,0.03
2,17,118,700,259.9,89,69,0.09,18.24,0,0.014,0.036,0.32,0,0,0,0.0001,0,10.27,0.61,1.56,0.16,0.014,0.022,0.038,0.03
2,17,98,700,1038.8,49,58,0.09,18.24,0,0.014,0.036,0.32,0,0,0,0.0001,0,10.27,0.61,1.56,0.16,0.014,0.022,0.038,0.03
2,17,78,700,3991,28,30,0.09,18.24,0,0.014,0.036,0.32,0,0,0,0.0001,0,10.27,0.61,1.56,0.16,0.014,0.022,0.038,0.03
2,17,69,700,10727.6,38,24,0.09,18.24,0,0.014,0.036,0.32,0,0,0,0.0001,0,10.27,0.61,1.56,0.16,0.014,0.022,0.038,0.03
2,17,61,700,20090.3,6,18,0.09,18.24,0,0.014,0.036,0.32,0,0,0,0.0001,0,10.27,0.61,1.56,0.16,0.014,0.022,0.038,0.03
2,17,57,700,28976,14,17,0.09,18.24,0,0.014,0.036,0.32,0,0,0,0.0001,0,10.27,0.61,1.56,0.16,0.014,0.022,0.038,0.03
2,17,47,700,53990.8,14,12,0.09,18.24,0,0.014,0.036,0.32,0,0,0,0.0001,0,10.27,0.61,1.56,0.16,0.014,0.022,0.038,0.03
2,17,98,750,75.2,83,63,0.09,18.24,0,0.014,0.036,0.32,0,0,0,0.0001,0,10.27,0.61,1.56,0.16,0.014,0.022,0.038,0.03
2,17,78,750,401.6,57,52,0.09,18.24,0,0.014,0.036,0.32,0,0,0,0.0001,0,10.27,0.61,1.56,0.16,0.014,0.022,0.038,0.03
2,17,69,750,1209.9,45,39,0.09,18.24,0,0.014,0.036,0.32,0,0,0,0.0001,0,10.27,0.61,1.56,0.16,0.014,0.022,0.038,0.03
2,17,53,750,5636.6,24,28,0.09,18.24,0,0.014,0.036,0.32,0,0,0,0.0001,0,10.27,0.61,1.56,0.16,0.014,0.022,0.038,0.03
2,17,47,750,10411,13,20,0.09,18.24,0,0.014,0.036,0.32,0,0,0,0.0001,0,10.27,0.61,1.56,0.16,0.014,0.022,0.038,0.03
2,18,235,600,642.6,26,30,0.07,18.18,0,0.014,0.04,0.31,0,0,0,0.0008,0,10.26,0.6,1.58,0.12,0.012,0.022,0.028,0.04
2,18,216,600,1593,24,31,0.07,18.18,0,0.014,0.04,0.31,0,0,0,0.0008,0,10.26,0.6,1.58,0.12,0.012,0.022,0.028,0.04
2,18,216,600,2390.7,17,24,0.07,18.18,0,0.014,0.04,0.31,0,0,0,0.0008,0,10.26,0.6,1.58,0.12,0.012,0.022,0.028,0.04
2,18,196,600,7062.2,15,18,0.07,18.18,0,0.014,0.04,0.31,0,0,0,0.0008,0,10.26,0.6,1.58,0.12,0.012,0.022,0.028,0.04
2,18,177,600,20901.5,9,16,0.07,18.18,0,0.014,0.04,0.31,0,0,0,0.0008,0,10.26,0.6,1.58,0.12,0.012,0.022,0.028,0.04
2,18,157,600,49531.7,9,13,0.07,18.18,0,0.014,0.04,0.31,0,0,0,0.0008,0,10.26,0.6,1.58,0.12,0.012,0.022,0.028,0.04
2,18,147,600,68691.9,8,14,0.07,18.18,0,0.014,0.04,0.31,0,0,0,0.0008,0,10.26,0.6,1.58,0.12,0.012,0.022,0.028,0.04
2,18,177,625,4867.9,16,23,0.07,18.18,0,0.014,0.04,0.31,0,0,0,0.0008,0,10.26,0.6,1.58,0.12,0.012,0.022,0.028,0.04
2,18,177,650,353.4,53,54,0.07,18.18,0,0.014,0.04,0.31,0,0,0,0.0008,0,10.26,0.6,1.58,0.12,0.012,0.022,0.028,0.04
2,18,137,650,6064.8,14,29,0.07,18.18,0,0.014,0.04,0.31,0,0,0,0.0008,0,10.26,0.6,1.58,0.12,0.012,0.022,0.028,0.04
2,18,118,650,12567,22,24,0.07,18.18,0,0.014,0.04,0.31,0,0,0,0.0008,0,10.26,0.6,1.58,0.12,0.012,0.022,0.028,0.04
2,18,98,650,27157.5,15,24,0.07,18.18,0,0.014,0.04,0.31,0,0,0,0.0008,0,10.26,0.6,1.58,0.12,0.012,0.022,0.028,0.04
2,18,88,650,39312.6,9,19,0.07,18.18,0,0.014,0.04,0.31,0,0,0,0.0008,0,10.26,0.6,1.58,0.12,0.012,0.022,0.028,0.04
2,18,78,650,58991.8,12,15,0.07,18.18,0,0.014,0.04,0.31,0,0,0,0.0008,0,10.26,0.6,1.58,0.12,0.012,0.022,0.028,0.04
2,18,69,650,74499.5,8,11,0.07,18.18,0,0.014,0.04,0.31,0,0,0,0.0008,0,10.26,0.6,1.58,0.12,0.012,0.022,0.028,0.04
2,18,118,675,2124.1,38,46,0.07,18.18,0,0.014,0.04,0.31,0,0,0,0.0008,0,10.26,0.6,1.58,0.12,0.012,0.022,0.028,0.04
2,18,137,700,89.1,58,65,0.07,18.18,0,0.014,0.04,0.31,0,0,0,0.0008,0,10.26,0.6,1.58,0.12,0.012,0.022,0.028,0.04
2,18,98,700,1161.9,47,49,0.07,18.18,0,0.014,0.04,0.31,0,0,0,0.0008,0,10.26,0.6,1.58,0.12,0.012,0.022,0.028,0.04
2,18,98,700,1204.8,50,51,0.07,18.18,0,0.014,0.04,0.31,0,0,0,0.0008,0,10.26,0.6,1.58,0.12,0.012,0.022,0.028,0.04
2,18,78,700,4748.4,23,29,0.07,18.18,0,0.014,0.04,0.31,0,0,0,0.0008,0,10.26,0.6,1.58,0.12,0.012,0.022,0.028,0.04
2,18,69,700,11268.2,16,26,0.07,18.18,0,0.014,0.04,0.31,0,0,0,0.0008,0,10.26,0.6,1.58,0.12,0.012,0.022,0.028,0.04
2,18,61,700,21833.4,17,17,0.07,18.18,0,0.014,0.04,0.31,0,0,0,0.0008,0,10.26,0.6,1.58,0.12,0.012,0.022,0.028,0.04
2,18,57,700,30971.8,10,15,0.07,18.18,0,0.014,0.04,0.31,0,0,0,0.0008,0,10.26,0.6,1.58,0.12,0.012,0.022,0.028,0.04
2,18,47,700,55095.6,12,12,0.07,18.18,0,0.014,0.04,0.31,0,0,0,0.0008,0,10.26,0.6,1.58,0.12,0.012,0.022,0.028,0.04
2,18,78,725,1803.6,41,37,0.07,18.18,0,0.014,0.04,0.31,0,0,0,0.0008,0,10.26,0.6,1.58,0.12,0.012,0.022,0.028,0.04
2,18,78,750,487.9,43,46,0.07,18.18,0,0.014,0.04,0.31,0,0,0,0.0008,0,10.26,0.6,1.58,0.12,0.012,0.022,0.028,0.04
2,18,53,750,4756.4,17,27,0.07,18.18,0,0.014,0.04,0.31,0,0,0,0.0008,0,10.26,0.6,1.58,0.12,0.012,0.022,0.028,0.04
2,18,47,750,12075,19,20,0.07,18.18,0,0.014,0.04,0.31,0,0,0,0.0008,0,10.26,0.6,1.58,0.12,0.012,0.022,0.028,0.04
3,19,333,600,34.1,20,27,0.07,17.8,0,0.013,0.39,0.11,0,0,0,0.0001,0,11.23,0.62,1.49,0.09,0.006,0.023,0.0116,0.01
3,19,265,600,1930,26,33,0.07,17.8,0,0.013,0.39,0.11,0,0,0,0.0001,0,11.23,0.62,1.49,0.09,0.006,0.023,0.0116,0.01
3,19,235,600,3360.1,15,26,0.07,17.8,0,0.013,0.39,0.11,0,0,0,0.0001,0,11.23,0.62,1.49,0.09,0.006,0.023,0.0116,0.01
3,19,216,600,7311.7,14,24,0.07,17.8,0,0.013,0.39,0.11,0,0,0,0.0001,0,11.23,0.62,1.49,0.09,0.006,0.023,0.0116,0.01
3,19,216,600,8133,14,22,0.07,17.8,0,0.013,0.39,0.11,0,0,0,0.0001,0,11.23,0.62,1.49,0.09,0.006,0.023,0.0116,0.01
3,19,196,600,12697.2,11,18,0.07,17.8,0,0.013,0.39,0.11,0,0,0,0.0001,0,11.23,0.62,1.49,0.09,0.006,0.023,0.0116,0.01
3,19,157,600,54457.2,7,17,0.07,17.8,0,0.013,0.39,0.11,0,0,0,0.0001,0,11.23,0.62,1.49,0.09,0.006,0.023,0.0116,0.01
3,19,137,600,124614,4,10,0.07,17.8,0,0.013,0.39,0.11,0,0,0,0.0001,0,11.23,0.62,1.49,0.09,0.006,0.023,0.0116,0.01
3,19,177,625,10429.2,12,15,0.07,17.8,0,0.013,0.39,0.11,0,0,0,0.0001,0,11.23,0.62,1.49,0.09,0.006,0.023,0.0116,0.01
3,19,265,650,67.1,32,39,0.07,17.8,0,0.013,0.39,0.11,0,0,0,0.0001,0,11.23,0.62,1.49,0.09,0.006,0.023,0.0116,0.01
3,19,216,650,559,24,26,0.07,17.8,0,0.013,0.39,0.11,0,0,0,0.0001,0,11.23,0.62,1.49,0.09,0.006,0.023,0.0116,0.01
3,19,177,650,2028.3,15,22,0.07,17.8,0,0.013,0.39,0.11,0,0,0,0.0001,0,11.23,0.62,1.49,0.09,0.006,0.023,0.0116,0.01
3,19,157,650,4870.2,10,13,0.07,17.8,0,0.013,0.39,0.11,0,0,0,0.0001,0,11.23,0.62,1.49,0.09,0.006,0.023,0.0116,0.01
3,19,137,650,8771.8,9,20,0.07,17.8,0,0.013,0.39,0.11,0,0,0,0.0001,0,11.23,0.62,1.49,0.09,0.006,0.023,0.0116,0.01
3,19,108,650,27956.9,8,12,0.07,17.8,0,0.013,0.39,0.11,0,0,0,0.0001,0,11.23,0.62,1.49,0.09,0.006,0.023,0.0116,0.01
3,19,88,650,82849.9,3,6,0.07,17.8,0,0.013,0.39,0.11,0,0,0,0.0001,0,11.23,0.62,1.49,0.09,0.006,0.023,0.0116,0.01
3,19,83,650,105081.9,5,10,0.07,17.8,0,0.013,0.39,0.11,0,0,0,0.0001,0,11.23,0.62,1.49,0.09,0.006,0.023,0.0116,0.01
3,19,137,675,2726.2,17,22,0.07,17.8,0,0.013,0.39,0.11,0,0,0,0.0001,0,11.23,0.62,1.49,0.09,0.006,0.023,0.0116,0.01
3,19,196,700,115.9,10,22,0.07,17.8,0,0.013,0.39,0.11,0,0,0,0.0001,0,11.23,0.62,1.49,0.09,0.006,0.023,0.0116,0.01
3,19,137,700,693.6,14,27,0.07,17.8,0,0.013,0.39,0.11,0,0,0,0.0001,0,11.23,0.62,1.49,0.09,0.006,0.023,0.0116,0.01
3,19,98,700,3639.7,11,15,0.07,17.8,0,0.013,0.39,0.11,0,0,0,0.0001,0,11.23,0.62,1.49,0.09,0.006,0.023,0.0116,0.01
3,19,98,700,4767.8,9,14,0.07,17.8,0,0.013,0.39,0.11,0,0,0,0.0001,0,11.23,0.62,1.49,0.09,0.006,0.023,0.0116,0.01
3,19,78,700,10762.6,7,7,0.07,17.8,0,0.013,0.39,0.11,0,0,0,0.0001,0,11.23,0.62,1.49,0.09,0.006,0.023,0.0116,0.01
3,19,69,700,27150.9,6,5,0.07,17.8,0,0.013,0.39,0.11,0,0,0,0.0001,0,11.23,0.62,1.49,0.09,0.006,0.023,0.0116,0.01
3,19,61,700,38299.3,5,5,0.07,17.8,0,0.013,0.39,0.11,0,0,0,0.0001,0,11.23,0.62,1.49,0.09,0.006,0.023,0.0116,0.01
3,19,47,700,110548.8,6,7,0.07,17.8,0,0.013,0.39,0.11,0,0,0,0.0001,0,11.23,0.62,1.49,0.09,0.006,0.023,0.0116,0.01
3,19,98,725,1167,19,20,0.07,17.8,0,0.013,0.39,0.11,0,0,0,0.0001,0,11.23,0.62,1.49,0.09,0.006,0.023,0.0116,0.01
3,19,137,750,43.4,26,40,0.07,17.8,0,0.013,0.39,0.11,0,0,0,0.0001,0,11.23,0.62,1.49,0.09,0.006,0.023,0.0116,0.01
3,19,98,750,458.8,14,26,0.07,17.8,0,0.013,0.39,0.11,0,0,0,0.0001,0,11.23,0.62,1.49,0.09,0.006,0.023,0.0116,0.01
3,19,78,750,1530.9,7,9,0.07,17.8,0,0.013,0.39,0.11,0,0,0,0.0001,0,11.23,0.62,1.49,0.09,0.006,0.023,0.0116,0.01
3,19,53,750,10819.6,6,7,0.07,17.8,0,0.013,0.39,0.11,0,0,0,0.0001,0,11.23,0.62,1.49,0.09,0.006,0.023,0.0116,0.01
3,19,47,750,10771.2,15,4,0.07,17.8,0,0.013,0.39,0.11,0,0,0,0.0001,0,11.23,0.62,1.49,0.09,0.006,0.023,0.0116,0.01
3,20,333,600,110,15,21,0.07,18.2,0,0.058,0.47,0.1,0,0,0,0.0006,0,10.92,0.54,1.59,0.09,0.006,0.023,0.0092,0.02
3,20,265,600,1108.1,17,27,0.07,18.2,0,0.058,0.47,0.1,0,0,0,0.0006,0,10.92,0.54,1.59,0.09,0.006,0.023,0.0092,0.02
3,20,235,600,2500.5,19,29,0.07,18.2,0,0.058,0.47,0.1,0,0,0,0.0006,0,10.92,0.54,1.59,0.09,0.006,0.023,0.0092,0.02
3,20,216,600,4632.9,17,35,0.07,18.2,0,0.058,0.47,0.1,0,0,0,0.0006,0,10.92,0.54,1.59,0.09,0.006,0.023,0.0092,0.02
3,20,196,600,8337.5,18,29,0.07,18.2,0,0.058,0.47,0.1,0,0,0,0.0006,0,10.92,0.54,1.59,0.09,0.006,0.023,0.0092,0.02
3,20,157,600,45321.8,13,23,0.07,18.2,0,0.058,0.47,0.1,0,0,0,0.0006,0,10.92,0.54,1.59,0.09,0.006,0.023,0.0092,0.02
3,20,137,600,98844.7,9,16,0.07,18.2,0,0.058,0.47,0.1,0,0,0,0.0006,0,10.92,0.54,1.59,0.09,0.006,0.023,0.0092,0.02
3,20,216,650,369.1,26,31,0.07,18.2,0,0.058,0.47,0.1,0,0,0,0.0006,0,10.92,0.54,1.59,0.09,0.006,0.023,0.0092,0.02
3,20,177,650,1215.3,32,31,0.07,18.2,0,0.058,0.47,0.1,0,0,0,0.0006,0,10.92,0.54,1.59,0.09,0.006,0.023,0.0092,0.02
3,20,157,650,3502.6,26,44,0.07,18.2,0,0.058,0.47,0.1,0,0,0,0.0006,0,10.92,0.54,1.59,0.09,0.006,0.023,0.0092,0.02
3,20,137,650,8151.2,16,31,0.07,18.2,0,0.058,0.47,0.1,0,0,0,0.0006,0,10.92,0.54,1.59,0.09,0.006,0.023,0.0092,0.02
3,20,108,650,32140.8,18,33,0.07,18.2,0,0.058,0.47,0.1,0,0,0,0.0006,0,10.92,0.54,1.59,0.09,0.006,0.023,0.0092,0.02
3,20,88,650,84079.5,14,17,0.07,18.2,0,0.058,0.47,0.1,0,0,0,0.0006,0,10.92,0.54,1.59,0.09,0.006,0.023,0.0092,0.02
3,20,83,650,104059.4,9,12,0.07,18.2,0,0.058,0.47,0.1,0,0,0,0.0006,0,10.92,0.54,1.59,0.09,0.006,0.023,0.0092,0.02
3,20,196,700,38.7,34,46,0.07,18.2,0,0.058,0.47,0.1,0,0,0,0.0006,0,10.92,0.54,1.59,0.09,0.006,0.023,0.0092,0.02
3,20,157,700,228.9,26,42,0.07,18.2,0,0.058,0.47,0.1,0,0,0,0.0006,0,10.92,0.54,1.59,0.09,0.006,0.023,0.0092,0.02
3,20,137,700,593.7,36,48,0.07,18.2,0,0.058,0.47,0.1,0,0,0,0.0006,0,10.92,0.54,1.59,0.09,0.006,0.023,0.0092,0.02
3,20,98,700,3702.9,25,29,0.07,18.2,0,0.058,0.47,0.1,0,0,0,0.0006,0,10.92,0.54,1.59,0.09,0.006,0.023,0.0092,0.02
3,20,78,700,10401.5,22,22,0.07,18.2,0,0.058,0.47,0.1,0,0,0,0.0006,0,10.92,0.54,1.59,0.09,0.006,0.023,0.0092,0.02
3,20,69,700,24149.4,10,15,0.07,18.2,0,0.058,0.47,0.1,0,0,0,0.0006,0,10.92,0.54,1.59,0.09,0.006,0.023,0.0092,0.02
3,20,61,700,45509.8,6,7,0.07,18.2,0,0.058,0.47,0.1,0,0,0,0.0006,0,10.92,0.54,1.59,0.09,0.006,0.023,0.0092,0.02
3,20,47,700,121857.4,4,9,0.07,18.2,0,0.058,0.47,0.1,0,0,0,0.0006,0,10.92,0.54,1.59,0.09,0.006,0.023,0.0092,0.02
3,20,137,750,22,32,52,0.07,18.2,0,0.058,0.47,0.1,0,0,0,0.0006,0,10.92,0.54,1.59,0.09,0.006,0.023,0.0092,0.02
3,20,98,750,445.8,19,39,0.07,18.2,0,0.058,0.47,0.1,0,0,0,0.0006,0,10.92,0.54,1.59,0.09,0.006,0.023,0.0092,0.02
3,20,78,750,1902.9,16,20,0.07,18.2,0,0.058,0.47,0.1,0,0,0,0.0006,0,10.92,0.54,1.59,0.09,0.006,0.023,0.0092,0.02
3,20,47,750,11008.9,7,7,0.07,18.2,0,0.058,0.47,0.1,0,0,0,0.0006,0,10.92,0.54,1.59,0.09,0.006,0.023,0.0092,0.02
3,21,333,600,38.1,15,23,0.06,17.9,0,0.023,0.42,0.08,0,0,0,0.001,0,10.92,0.57,1.46,0.11,0.006,0.023,0.0106,0.02
3,21,265,600,1482.1,14,28,0.06,17.9,0,0.023,0.42,0.08,0,0,0,0.001,0,10.92,0.57,1.46,0.11,0.006,0.023,0.0106,0.02
