Repository: Adolphus8/Project_PROMAP

# Project PROMAP
Project PROMAP (acronym for Probabilistic Prediction of Material Properties) is a feasibility study which seeks to merge Artificial Intelligence (AI) tools with Bayesian statistics to yield probabilistic estimates of target features under scarse data/information. The context of this study is with regards to the following Nuclear material properties: 1) Creep rupture; and 2) Tensile properties. This repository contains the MATLAB codes required to perform such analysis.

## Instructions:
The following main MATLAB files are to be executed in the following order:
<details>
<summary> 1) PROMAP_NIMS_data_enchancement.m </summary>

File: Tensile_data_processed.csv (part 2 of 8)
material_x,cast_code,temperature,PS_02,UTS,elongation,RofA,Comp_C,Comp_Cr,Comp_Co,Comp_Al,Comp_Ti,Comp_Mo,Comp_W,Comp_Nb,Comp_Fe,Comp_B,Comp_V,Comp_Ni,Comp_Si,Comp_Mn,Comp_Cu,Comp_S,Comp_P,Comp_N,Comp_NbTa
4,32,500,132,458,47,69,0.08,17.11,0,0.006,0.013,2.31,0,0,0,0.001,0,12.3,0.67,1.44,0.35,0.009,0.026,0.0186,0.04
4,32,600,118,412,49,72,0.08,17.11,0,0.006,0.013,2.31,0,0,0,0.001,0,12.3,0.67,1.44,0.35,0.009,0.026,0.0186,0.04
4,32,650,125,366,53,71,0.08,17.11,0,0.006,0.013,2.31,0,0,0,0.001,0,12.3,0.67,1.44,0.35,0.009,0.026,0.0186,0.04
4,32,700,125,296,61,63,0.08,17.11,0,0.006,0.013,2.31,0,0,0,0.001,0,12.3,0.67,1.44,0.35,0.009,0.026,0.0186,0.04
4,32,750,108,243,67,75,0.08,17.11,0,0.006,0.013,2.31,0,0,0,0.001,0,12.3,0.67,1.44,0.35,0.009,0.026,0.0186,0.04
4,32,800,103,188,88,85,0.08,17.11,0,0.006,0.013,2.31,0,0,0,0.001,0,12.3,0.67,1.44,0.35,0.009,0.026,0.0186,0.04
4,32,850,94,151,105,88,0.08,17.11,0,0.006,0.013,2.31,0,0,0,0.001,0,12.3,0.67,1.44,0.35,0.009,0.026,0.0186,0.04
4,33,20,235,570,62,78,0.07,16.97,0,0.006,0.018,2.25,0,0,0,0.0008,0,12.18,0.61,1.41,0.34,0.007,0.026,0.0218,0.03
4,33,100,178,504,57,79,0.07,16.97,0,0.006,0.018,2.25,0,0,0,0.0008,0,12.18,0.61,1.41,0.34,0.007,0.026,0.0218,0.03
4,33,200,164,478,48,76,0.07,16.97,0,0.006,0.018,2.25,0,0,0,0.0008,0,12.18,0.61,1.41,0.34,0.007,0.026,0.0218,0.03
4,33,300,148,477,50,73,0.07,16.97,0,0.006,0.018,2.25,0,0,0,0.0008,0,12.18,0.61,1.41,0.34,0.007,0.026,0.0218,0.03
4,33,400,134,479,48,70,0.07,16.97,0,0.006,0.018,2.25,0,0,0,0.0008,0,12.18,0.61,1.41,0.34,0.007,0.026,0.0218,0.03
4,33,500,127,463,47,66,0.07,16.97,0,0.006,0.018,2.25,0,0,0,0.0008,0,12.18,0.61,1.41,0.34,0.007,0.026,0.0218,0.03
4,33,600,127,414,52,70,0.07,16.97,0,0.006,0.018,2.25,0,0,0,0.0008,0,12.18,0.61,1.41,0.34,0.007,0.026,0.0218,0.03
4,33,650,127,361,50,71,0.07,16.97,0,0.006,0.018,2.25,0,0,0,0.0008,0,12.18,0.61,1.41,0.34,0.007,0.026,0.0218,0.03
4,33,700,112,293,64,60,0.07,16.97,0,0.006,0.018,2.25,0,0,0,0.0008,0,12.18,0.61,1.41,0.34,0.007,0.026,0.0218,0.03
4,33,750,116,241,72,67,0.07,16.97,0,0.006,0.018,2.25,0,0,0,0.0008,0,12.18,0.61,1.41,0.34,0.007,0.026,0.0218,0.03
4,33,800,97,186,84,78,0.07,16.97,0,0.006,0.018,2.25,0,0,0,0.0008,0,12.18,0.61,1.41,0.34,0.007,0.026,0.0218,0.03
4,33,850,90,150,89,74,0.07,16.97,0,0.006,0.018,2.25,0,0,0,0.0008,0,12.18,0.61,1.41,0.34,0.007,0.026,0.0218,0.03
5,34,20,240,620,60,74,0.07,17.85,0.29,0.019,0.019,0.04,0,0,0,0.0012,0.031,12,0.6,1.71,0.05,0.005,0.02,0.0284,0.74
5,34,100,219,533,49,75,0.07,17.85,0.29,0.019,0.019,0.04,0,0,0,0.0012,0.031,12,0.6,1.71,0.05,0.005,0.02,0.0284,0.74
5,34,200,232,485,42,73,0.07,17.85,0.29,0.019,0.019,0.04,0,0,0,0.0012,0.031,12,0.6,1.71,0.05,0.005,0.02,0.0284,0.74
5,34,300,174,478,36,66,0.07,17.85,0.29,0.019,0.019,0.04,0,0,0,0.0012,0.031,12,0.6,1.71,0.05,0.005,0.02,0.0284,0.74
5,34,400,166,482,36,63,0.07,17.85,0.29,0.019,0.019,0.04,0,0,0,0.0012,0.031,12,0.6,1.71,0.05,0.005,0.02,0.0284,0.74
5,34,500,168,474,38,66,0.07,17.85,0.29,0.019,0.019,0.04,0,0,0,0.0012,0.031,12,0.6,1.71,0.05,0.005,0.02,0.0284,0.74
5,34,550,156,464,37,63,0.07,17.85,0.29,0.019,0.019,0.04,0,0,0,0.0012,0.031,12,0.6,1.71,0.05,0.005,0.02,0.0284,0.74
5,34,600,150,441,36,61,0.07,17.85,0.29,0.019,0.019,0.04,0,0,0,0.0012,0.031,12,0.6,1.71,0.05,0.005,0.02,0.0284,0.74
5,34,650,146,410,36,59,0.07,17.85,0.29,0.019,0.019,0.04,0,0,0,0.0012,0.031,12,0.6,1.71,0.05,0.005,0.02,0.0284,0.74
5,34,700,160,369,37,52,0.07,17.85,0.29,0.019,0.019,0.04,0,0,0,0.0012,0.031,12,0.6,1.71,0.05,0.005,0.02,0.0284,0.74
5,34,750,161,314,35,42,0.07,17.85,0.29,0.019,0.019,0.04,0,0,0,0.0012,0.031,12,0.6,1.71,0.05,0.005,0.02,0.0284,0.74
5,35,20,260,580,63,74,0.06,17.8,0.27,0.023,0.018,0.05,0,0,0,0.0012,0.038,12.2,0.49,1.66,0.03,0.006,0.023,0.0236,0.82
5,35,100,229,492,50,77,0.06,17.8,0.27,0.023,0.018,0.05,0,0,0,0.0012,0.038,12.2,0.49,1.66,0.03,0.006,0.023,0.0236,0.82
5,35,200,199,453,42,74,0.06,17.8,0.27,0.023,0.018,0.05,0,0,0,0.0012,0.038,12.2,0.49,1.66,0.03,0.006,0.023,0.0236,0.82
5,35,300,188,441,38,72,0.06,17.8,0.27,0.023,0.018,0.05,0,0,0,0.0012,0.038,12.2,0.49,1.66,0.03,0.006,0.023,0.0236,0.82
5,35,400,169,443,38,69,0.06,17.8,0.27,0.023,0.018,0.05,0,0,0,0.0012,0.038,12.2,0.49,1.66,0.03,0.006,0.023,0.0236,0.82
5,35,500,168,442,38,68,0.06,17.8,0.27,0.023,0.018,0.05,0,0,0,0.0012,0.038,12.2,0.49,1.66,0.03,0.006,0.023,0.0236,0.82
5,35,550,174,428,38,67,0.06,17.8,0.27,0.023,0.018,0.05,0,0,0,0.0012,0.038,12.2,0.49,1.66,0.03,0.006,0.023,0.0236,0.82
5,35,600,167,410,38,66,0.06,17.8,0.27,0.023,0.018,0.05,0,0,0,0.0012,0.038,12.2,0.49,1.66,0.03,0.006,0.023,0.0236,0.82
5,35,650,158,385,34,55,0.06,17.8,0.27,0.023,0.018,0.05,0,0,0,0.0012,0.038,12.2,0.49,1.66,0.03,0.006,0.023,0.0236,0.82
5,35,700,161,331,16,20,0.06,17.8,0.27,0.023,0.018,0.05,0,0,0,0.0012,0.038,12.2,0.49,1.66,0.03,0.006,0.023,0.0236,0.82
5,35,750,165,279,11,16,0.06,17.8,0.27,0.023,0.018,0.05,0,0,0,0.0012,0.038,12.2,0.49,1.66,0.03,0.006,0.023,0.0236,0.82
5,36,20,240,560,66,78,0.07,17.95,0.29,0.012,0.019,0.1,0,0,0,0.0016,0.032,12.2,0.62,1.73,0.04,0.007,0.024,0.0216,0.72
5,36,100,226,494,51,77,0.07,17.95,0.29,0.012,0.019,0.1,0,0,0,0.0016,0.032,12.2,0.62,1.73,0.04,0.007,0.024,0.0216,0.72
5,36,200,181,453,43,74,0.07,17.95,0.29,0.012,0.019,0.1,0,0,0,0.0016,0.032,12.2,0.62,1.73,0.04,0.007,0.024,0.0216,0.72
5,36,300,181,444,42,68,0.07,17.95,0.29,0.012,0.019,0.1,0,0,0,0.0016,0.032,12.2,0.62,1.73,0.04,0.007,0.024,0.0216,0.72
5,36,400,167,442,41,67,0.07,17.95,0.29,0.012,0.019,0.1,0,0,0,0.0016,0.032,12.2,0.62,1.73,0.04,0.007,0.024,0.0216,0.72
5,36,500,161,436,41,64,0.07,17.95,0.29,0.012,0.019,0.1,0,0,0,0.0016,0.032,12.2,0.62,1.73,0.04,0.007,0.024,0.0216,0.72
5,36,550,159,424,37,61,0.07,17.95,0.29,0.012,0.019,0.1,0,0,0,0.0016,0.032,12.2,0.62,1.73,0.04,0.007,0.024,0.0216,0.72
5,36,600,129,413,39,68,0.07,17.95,0.29,0.012,0.019,0.1,0,0,0,0.0016,0.032,12.2,0.62,1.73,0.04,0.007,0.024,0.0216,0.72
5,36,650,144,389,39,64,0.07,17.95,0.29,0.012,0.019,0.1,0,0,0,0.0016,0.032,12.2,0.62,1.73,0.04,0.007,0.024,0.0216,0.72
5,36,700,152,362,36,54,0.07,17.95,0.29,0.012,0.019,0.1,0,0,0,0.0016,0.032,12.2,0.62,1.73,0.04,0.007,0.024,0.0216,0.72
5,36,750,146,312,34,44,0.07,17.95,0.29,0.012,0.019,0.1,0,0,0,0.0016,0.032,12.2,0.62,1.73,0.04,0.007,0.024,0.0216,0.72
5,37,20,210,580,61,77,0.04,17.61,0.33,0.013,0.019,0.06,0,0,0,0.0004,0.032,12.5,0.82,1.73,0.1,0.009,0.022,0.02,0.79
5,37,100,190,492,50,77,0.04,17.61,0.33,0.013,0.019,0.06,0,0,0,0.0004,0.032,12.5,0.82,1.73,0.1,0.009,0.022,0.02,0.79
5,37,200,168,446,42,76,0.04,17.61,0.33,0.013,0.019,0.06,0,0,0,0.0004,0.032,12.5,0.82,1.73,0.1,0.009,0.022,0.02,0.79
5,37,300,158,430,37,70,0.04,17.61,0.33,0.013,0.019,0.06,0,0,0,0.0004,0.032,12.5,0.82,1.73,0.1,0.009,0.022,0.02,0.79
5,37,400,141,436,39,70,0.04,17.61,0.33,0.013,0.019,0.06,0,0,0,0.0004,0.032,12.5,0.82,1.73,0.1,0.009,0.022,0.02,0.79
5,37,500,151,430,37,65,0.04,17.61,0.33,0.013,0.019,0.06,0,0,0,0.0004,0.032,12.5,0.82,1.73,0.1,0.009,0.022,0.02,0.79
5,37,550,138,414,37,64,0.04,17.61,0.33,0.013,0.019,0.06,0,0,0,0.0004,0.032,12.5,0.82,1.73,0.1,0.009,0.022,0.02,0.79
5,37,600,135,398,35,67,0.04,17.61,0.33,0.013,0.019,0.06,0,0,0,0.0004,0.032,12.5,0.82,1.73,0.1,0.009,0.022,0.02,0.79
5,37,650,127,370,30,43,0.04,17.61,0.33,0.013,0.019,0.06,0,0,0,0.0004,0.032,12.5,0.82,1.73,0.1,0.009,0.022,0.02,0.79
5,37,700,143,315,18,19,0.04,17.61,0.33,0.013,0.019,0.06,0,0,0,0.0004,0.032,12.5,0.82,1.73,0.1,0.009,0.022,0.02,0.79
5,37,750,117,256,11,14,0.04,17.61,0.33,0.013,0.019,0.06,0,0,0,0.0004,0.032,12.5,0.82,1.73,0.1,0.009,0.022,0.02,0.79
5,38,20,205,580,62,76,0.05,17.26,0.33,0.012,0.018,0.07,0,0,0,0.0003,0.032,12.21,0.8,1.7,0.09,0.011,0.019,0.021,0.77
5,38,100,200,492,50,77,0.05,17.26,0.33,0.012,0.018,0.07,0,0,0,0.0003,0.032,12.21,0.8,1.7,0.09,0.011,0.019,0.021,0.77
5,38,200,162,445,43,75,0.05,17.26,0.33,0.012,0.018,0.07,0,0,0,0.0003,0.032,12.21,0.8,1.7,0.09,0.011,0.019,0.021,0.77
5,38,300,141,430,39,72,0.05,17.26,0.33,0.012,0.018,0.07,0,0,0,0.0003,0.032,12.21,0.8,1.7,0.09,0.011,0.019,0.021,0.77
5,38,400,143,434,38,66,0.05,17.26,0.33,0.012,0.018,0.07,0,0,0,0.0003,0.032,12.21,0.8,1.7,0.09,0.011,0.019,0.021,0.77
5,38,500,116,415,39,66,0.05,17.26,0.33,0.012,0.018,0.07,0,0,0,0.0003,0.032,12.21,0.8,1.7,0.09,0.011,0.019,0.021,0.77
5,38,550,128,412,38,68,0.05,17.26,0.33,0.012,0.018,0.07,0,0,0,0.0003,0.032,12.21,0.8,1.7,0.09,0.011,0.019,0.021,0.77
5,38,600,130,400,36,66,0.05,17.26,0.33,0.012,0.018,0.07,0,0,0,0.0003,0.032,12.21,0.8,1.7,0.09,0.011,0.019,0.021,0.77
5,38,650,135,371,30,42,0.05,17.26,0.33,0.012,0.018,0.07,0,0,0,0.0003,0.032,12.21,0.8,1.7,0.09,0.011,0.019,0.021,0.77
5,38,700,129,317,16,18,0.05,17.26,0.33,0.012,0.018,0.07,0,0,0,0.0003,0.032,12.21,0.8,1.7,0.09,0.011,0.019,0.021,0.77
5,38,750,142,265,11,14,0.05,17.26,0.33,0.012,0.018,0.07,0,0,0,0.0003,0.032,12.21,0.8,1.7,0.09,0.011,0.019,0.021,0.77
5,39,20,215,560,65,77,0.05,17.89,0.37,0.004,0.02,0.11,0,0,0,0.0004,0.033,12.55,0.77,1.74,0.09,0.007,0.025,0.016,0.77
5,39,100,188,482,52,76,0.05,17.89,0.37,0.004,0.02,0.11,0,0,0,0.0004,0.033,12.55,0.77,1.74,0.09,0.007,0.025,0.016,0.77
5,39,200,154,439,44,75,0.05,17.89,0.37,0.004,0.02,0.11,0,0,0,0.0004,0.033,12.55,0.77,1.74,0.09,0.007,0.025,0.016,0.77
5,39,300,156,425,36,68,0.05,17.89,0.37,0.004,0.02,0.11,0,0,0,0.0004,0.033,12.55,0.77,1.74,0.09,0.007,0.025,0.016,0.77
5,39,400,130,431,41,66,0.05,17.89,0.37,0.004,0.02,0.11,0,0,0,0.0004,0.033,12.55,0.77,1.74,0.09,0.007,0.025,0.016,0.77
5,39,500,120,426,40,64,0.05,17.89,0.37,0.004,0.02,0.11,0,0,0,0.0004,0.033,12.55,0.77,1.74,0.09,0.007,0.025,0.016,0.77
5,39,550,120,412,39,62,0.05,17.89,0.37,0.004,0.02,0.11,0,0,0,0.0004,0.033,12.55,0.77,1.74,0.09,0.007,0.025,0.016,0.77
5,39,600,120,395,37,62,0.05,17.89,0.37,0.004,0.02,0.11,0,0,0,0.0004,0.033,12.55,0.77,1.74,0.09,0.007,0.025,0.016,0.77
5,39,650,116,374,32,48,0.05,17.89,0.37,0.004,0.02,0.11,0,0,0,0.0004,0.033,12.55,0.77,1.74,0.09,0.007,0.025,0.016,0.77
5,39,700,135,312,16,19,0.05,17.89,0.37,0.004,0.02,0.11,0,0,0,0.0004,0.033,12.55,0.77,1.74,0.09,0.007,0.025,0.016,0.77
5,39,750,128,268,12,14,0.05,17.89,0.37,0.004,0.02,0.11,0,0,0,0.0004,0.033,12.55,0.77,1.74,0.09,0.007,0.025,0.016,0.77
5,40,20,250,580,63,74,0.053,17.56,0.3,0.008,0.019,0.15,0,0,0,0.0027,0.041,12.24,0.63,0,0.14,0.011,0.027,0.0222,0.87
5,40,100,235,496,52,76,0.053,17.56,0.3,0.008,0.019,0.15,0,0,0,0.0027,0.041,12.24,0.63,0,0.14,0.011,0.027,0.0222,0.87
5,40,200,204,449,41,72,0.053,17.56,0.3,0.008,0.019,0.15,0,0,0,0.0027,0.041,12.24,0.63,0,0.14,0.011,0.027,0.0222,0.87
5,40,300,192,430,37,67,0.053,17.56,0.3,0.008,0.019,0.15,0,0,0,0.0027,0.041,12.24,0.63,0,0.14,0.011,0.027,0.0222,0.87
5,40,400,190,434,37,66,0.053,17.56,0.3,0.008,0.019,0.15,0,0,0,0.0027,0.041,12.24,0.63,0,0.14,0.011,0.027,0.0222,0.87
5,40,500,168,427,36,62,0.053,17.56,0.3,0.008,0.019,0.15,0,0,0,0.0027,0.041,12.24,0.63,0,0.14,0.011,0.027,0.0222,0.87
5,40,550,174,414,34,62,0.053,17.56,0.3,0.008,0.019,0.15,0,0,0,0.0027,0.041,12.24,0.63,0,0.14,0.011,0.027,0.0222,0.87
5,40,600,172,396,36,63,0.053,17.56,0.3,0.008,0.019,0.15,0,0,0,0.0027,0.041,12.24,0.63,0,0.14,0.011,0.027,0.0222,0.87
5,40,650,153,367,35,65,0.053,17.56,0.3,0.008,0.019,0.15,0,0,0,0.0027,0.041,12.24,0.63,0,0.14,0.011,0.027,0.0222,0.87
5,40,700,160,327,35,54,0.053,17.56,0.3,0.008,0.019,0.15,0,0,0,0.0027,0.041,12.24,0.63,0,0.14,0.011,0.027,0.0222,0.87
5,40,750,158,272,37,49,0.053,17.56,0.3,0.008,0.019,0.15,0,0,0,0.0027,0.041,12.24,0.63,0,0.14,0.011,0.027,0.0222,0.87
5,41,20,250,570,61,72,0.065,18.05,0.22,0.007,0.036,0.06,0,0,0,0.0018,0.036,12.13,0.49,1.76,0.08,0.027,0.019,0.0241,0.88
5,41,100,222,492,50,72,0.065,18.05,0.22,0.007,0.036,0.06,0,0,0,0.0018,0.036,12.13,0.49,1.76,0.08,0.027,0.019,0.0241,0.88
5,41,200,201,443,40,70,0.065,18.05,0.22,0.007,0.036,0.06,0,0,0,0.0018,0.036,12.13,0.49,1.76,0.08,0.027,0.019,0.0241,0.88
5,41,300,181,416,36,68,0.065,18.05,0.22,0.007,0.036,0.06,0,0,0,0.0018,0.036,12.13,0.49,1.76,0.08,0.027,0.019,0.0241,0.88
5,41,400,177,427,37,64,0.065,18.05,0.22,0.007,0.036,0.06,0,0,0,0.0018,0.036,12.13,0.49,1.76,0.08,0.027,0.019,0.0241,0.88
5,41,500,171,420,35,62,0.065,18.05,0.22,0.007,0.036,0.06,0,0,0,0.0018,0.036,12.13,0.49,1.76,0.08,0.027,0.019,0.0241,0.88
5,41,550,169,407,34,63,0.065,18.05,0.22,0.007,0.036,0.06,0,0,0,0.0018,0.036,12.13,0.49,1.76,0.08,0.027,0.019,0.0241,0.88
5,41,600,168,391,36,62,0.065,18.05,0.22,0.007,0.036,0.06,0,0,0,0.0018,0.036,12.13,0.49,1.76,0.08,0.027,0.019,0.0241,0.88
5,41,650,148,353,36,61,0.065,18.05,0.22,0.007,0.036,0.06,0,0,0,0.0018,0.036,12.13,0.49,1.76,0.08,0.027,0.019,0.0241,0.88
5,41,700,153,312,29,35,0.065,18.05,0.22,0.007,0.036,0.06,0,0,0,0.0018,0.036,12.13,0.49,1.76,0.08,0.027,0.019,0.0241,0.88
5,41,750,143,262,27,31,0.065,18.05,0.22,0.007,0.036,0.06,0,0,0,0.0018,0.036,12.13,0.49,1.76,0.08,0.027,0.019,0.0241,0.88
5,42,20,250,580,61,74,0.06,17.7,0.28,0.007,0.019,0.19,0,0,0,0.002,0.042,12.38,0.54,1.82,0.11,0.012,0.028,0.0223,0.87
5,42,100,245,507,50,74,0.06,17.7,0.28,0.007,0.019,0.19,0,0,0,0.002,0.042,12.38,0.54,1.82,0.11,0.012,0.028,0.0223,0.87
5,42,200,209,452,42,72,0.06,17.7,0.28,0.007,0.019,0.19,0,0,0,0.002,0.042,12.38,0.54,1.82,0.11,0.012,0.028,0.0223,0.87
5,42,300,206,437,36,68,0.06,17.7,0.28,0.007,0.019,0.19,0,0,0,0.002,0.042,12.38,0.54,1.82,0.11,0.012,0.028,0.0223,0.87
5,42,400,190,442,36,67,0.06,17.7,0.28,0.007,0.019,0.19,0,0,0,0.002,0.042,12.38,0.54,1.82,0.11,0.012,0.028,0.0223,0.87
5,42,500,183,432,36,64,0.06,17.7,0.28,0.007,0.019,0.19,0,0,0,0.002,0.042,12.38,0.54,1.82,0.11,0.012,0.028,0.0223,0.87
5,42,550,179,416,36,66,0.06,17.7,0.28,0.007,0.019,0.19,0,0,0,0.002,0.042,12.38,0.54,1.82,0.11,0.012,0.028,0.0223,0.87
5,42,600,170,398,36,64,0.06,17.7,0.28,0.007,0.019,0.19,0,0,0,0.002,0.042,12.38,0.54,1.82,0.11,0.012,0.028,0.0223,0.87
5,42,650,170,371,34,66,0.06,17.7,0.28,0.007,0.019,0.19,0,0,0,0.002,0.042,12.38,0.54,1.82,0.11,0.012,0.028,0.0223,0.87
5,42,700,166,328,39,58,0.06,17.7,0.28,0.007,0.019,0.19,0,0,0,0.002,0.042,12.38,0.54,1.82,0.11,0.012,0.028,0.0223,0.87
5,42,750,161,278,39,52,0.06,17.7,0.28,0.007,0.019,0.19,0,0,0,0.002,0.042,12.38,0.54,1.82,0.11,0.012,0.028,0.0223,0.87
6,43,20,220,570,64,77,0.06,17.31,0,0.005,0.011,2.56,0,0,0,0.0011,0,13.04,0.74,1.7,0.3,0.011,0.038,0.0192,0.04
6,43,100,179,504,53,79,0.06,17.31,0,0.005,0.011,2.56,0,0,0,0.0011,0,13.04,0.74,1.7,0.3,0.011,0.038,0.0192,0.04
6,43,200,151,478,48,77,0.06,17.31,0,0.005,0.011,2.56,0,0,0,0.0011,0,13.04,0.74,1.7,0.3,0.011,0.038,0.0192,0.04
6,43,300,135,477,46,71,0.06,17.31,0,0.005,0.011,2.56,0,0,0,0.0011,0,13.04,0.74,1.7,0.3,0.011,0.038,0.0192,0.04
6,43,400,135,472,47,70,0.06,17.31,0,0.005,0.011,2.56,0,0,0,0.0011,0,13.04,0.74,1.7,0.3,0.011,0.038,0.0192,0.04
6,43,500,114,461,48,68,0.06,17.31,0,0.005,0.011,2.56,0,0,0,0.0011,0,13.04,0.74,1.7,0.3,0.011,0.038,0.0192,0.04
6,43,600,120,413,46,71,0.06,17.31,0,0.005,0.011,2.56,0,0,0,0.0011,0,13.04,0.74,1.7,0.3,0.011,0.038,0.0192,0.04
6,43,650,123,362,58,74,0.06,17.31,0,0.005,0.011,2.56,0,0,0,0.0011,0,13.04,0.74,1.7,0.3,0.011,0.038,0.0192,0.04
6,43,700,109,294,55,63,0.06,17.31,0,0.005,0.011,2.56,0,0,0,0.0011,0,13.04,0.74,1.7,0.3,0.011,0.038,0.0192,0.04
6,43,750,110,242,68,72,0.06,17.31,0,0.005,0.011,2.56,0,0,0,0.0011,0,13.04,0.74,1.7,0.3,0.011,0.038,0.0192,0.04
6,43,800,92,190,87,84,0.06,17.31,0,0.005,0.011,2.56,0,0,0,0.0011,0,13.04,0.74,1.7,0.3,0.011,0.038,0.0192,0.04
6,43,850,85,151,99,89,0.06,17.31,0,0.005,0.011,2.56,0,0,0,0.0011,0,13.04,0.74,1.7,0.3,0.011,0.038,0.0192,0.04
6,44,20,225,570,64,74,0.05,17.6,0,0.005,0.014,2.32,0,0,0,0.0007,0,11.19,0.74,1.74,0.28,0.006,0.035,0.023,0.03
6,44,100,191,494,55,77,0.05,17.6,0,0.005,0.014,2.32,0,0,0,0.0007,0,11.19,0.74,1.74,0.28,0.006,0.035,0.023,0.03
6,44,200,159,463,49,74,0.05,17.6,0,0.005,0.014,2.32,0,0,0,0.0007,0,11.19,0.74,1.74,0.28,0.006,0.035,0.023,0.03
6,44,300,162,472,48,69,0.05,17.6,0,0.005,0.014,2.32,0,0,0,0.0007,0,11.19,0.74,1.74,0.28,0.006,0.035,0.023,0.03
6,44,400,157,466,46,65,0.05,17.6,0,0.005,0.014,2.32,0,0,0,0.0007,0,11.19,0.74,1.74,0.28,0.006,0.035,0.023,0.03
6,44,500,134,450,47,62,0.05,17.6,0,0.005,0.014,2.32,0,0,0,0.0007,0,11.19,0.74,1.74,0.28,0.006,0.035,0.023,0.03
6,44,600,114,405,47,66,0.05,17.6,0,0.005,0.014,2.32,0,0,0,0.0007,0,11.19,0.74,1.74,0.28,0.006,0.035,0.023,0.03
6,44,650,128,357,55,73,0.05,17.6,0,0.005,0.014,2.32,0,0,0,0.0007,0,11.19,0.74,1.74,0.28,0.006,0.035,0.023,0.03
6,44,700,116,292,58,71,0.05,17.6,0,0.005,0.014,2.32,0,0,0,0.0007,0,11.19,0.74,1.74,0.28,0.006,0.035,0.023,0.03
6,44,750,108,239,65,77,0.05,17.6,0,0.005,0.014,2.32,0,0,0,0.0007,0,11.19,0.74,1.74,0.28,0.006,0.035,0.023,0.03
6,44,800,101,188,90,88,0.05,17.6,0,0.005,0.014,2.32,0,0,0,0.0007,0,11.19,0.74,1.74,0.28,0.006,0.035,0.023,0.03
6,44,850,92,151,97,91,0.05,17.6,0,0.005,0.014,2.32,0,0,0,0.0007,0,11.19,0.74,1.74,0.28,0.006,0.035,0.023,0.03
7,45,20,263,604,58,78,0.05,17.05,0,0.001,0.03,2.24,0,0,0,0.003,0,12.6,0.7,1.1,0.31,0.003,0.034,0.017,0.001
7,45,500,166,502,42,60,0.05,17.05,0,0.001,0.03,2.24,0,0,0,0.003,0,12.6,0.7,1.1,0.31,0.003,0.034,0.017,0.001
7,45,550,162,485,39,60,0.05,17.05,0,0.001,0.03,2.24,0,0,0,0.003,0,12.6,0.7,1.1,0.31,0.003,0.034,0.017,0.001
7,45,600,167,451,40,63,0.05,17.05,0,0.001,0.03,2.24,0,0,0,0.003,0,12.6,0.7,1.1,0.31,0.003,0.034,0.017,0.001
7,45,650,170,372,54,68,0.05,17.05,0,0.001,0.03,2.24,0,0,0,0.003,0,12.6,0.7,1.1,0.31,0.003,0.034,0.017,0.001
7,45,700,158,318,51,61,0.05,17.05,0,0.001,0.03,2.24,0,0,0,0.003,0,12.6,0.7,1.1,0.31,0.003,0.034,0.017,0.001
7,45,750,142,260,65,76,0.05,17.05,0,0.001,0.03,2.24,0,0,0,0.003,0,12.6,0.7,1.1,0.31,0.003,0.034,0.017,0.001
7,45,800,122,206,81,86,0.05,17.05,0,0.001,0.03,2.24,0,0,0,0.003,0,12.6,0.7,1.1,0.31,0.003,0.034,0.017,0.001
6,46,20,279,598,60,80,0.012,16.39,0,0.011,0.0006,2.11,0,0,0,0.0001,0,10.67,0.56,0.81,0.27,0.004,0.024,0.081,0.0001
6,46,100,218,512,49,78,0.012,16.39,0,0.011,0.0006,2.11,0,0,0,0.0001,0,10.67,0.56,0.81,0.27,0.004,0.024,0.081,0.0001
6,46,200,187,465,45,78,0.012,16.39,0,0.011,0.0006,2.11,0,0,0,0.0001,0,10.67,0.56,0.81,0.27,0.004,0.024,0.081,0.0001
6,46,300,160,447,41,75,0.012,16.39,0,0.011,0.0006,2.11,0,0,0,0.0001,0,10.67,0.56,0.81,0.27,0.004,0.024,0.081,0.0001
6,46,400,153,423,40,71,0.012,16.39,0,0.011,0.0006,2.11,0,0,0,0.0001,0,10.67,0.56,0.81,0.27,0.004,0.024,0.081,0.0001
6,46,500,159,427,40,73,0.012,16.39,0,0.011,0.0006,2.11,0,0,0,0.0001,0,10.67,0.56,0.81,0.27,0.004,0.024,0.081,0.0001
6,46,550,148,412,41,72,0.012,16.39,0,0.011,0.0006,2.11,0,0,0,0.0001,0,10.67,0.56,0.81,0.27,0.004,0.024,0.081,0.0001
6,46,600,142,393,43,74,0.012,16.39,0,0.011,0.0006,2.11,0,0,0,0.0001,0,10.67,0.56,0.81,0.27,0.004,0.024,0.081,0.0001
6,46,650,155,351,46,76,0.012,16.39,0,0.011,0.0006,2.11,0,0,0,0.0001,0,10.67,0.56,0.81,0.27,0.004,0.024,0.081,0.0001
6,46,700,134,298,61,81,0.012,16.39,0,0.011,0.0006,2.11,0,0,0,0.0001,0,10.67,0.56,0.81,0.27,0.004,0.024,0.081,0.0001
6,46,750,129,245,73,86,0.012,16.39,0,0.011,0.0006,2.11,0,0,0,0.0001,0,10.67,0.56,0.81,0.27,0.004,0.024,0.081,0.0001
6,46,800,110,197,89,91,0.012,16.39,0,0.011,0.0006,2.11,0,0,0,0.0001,0,10.67,0.56,0.81,0.27,0.004,0.024,0.081,0.0001
8,47,20,280,480,31,64,0.2,0.046,0,0.006,0,0.011,0,0,0,0,0,0,0.31,0.59,0.05,0.009,0.018,0.0056,0
8,47,100,270,471,21,57,0.2,0.046,0,0.006,0,0.011,0,0,0,0,0,0,0.31,0.59,0.05,0.009,0.018,0.0056,0
8,47,200,272,591,19,48,0.2,0.046,0,0.006,0,0.011,0,0,0,0,0,0,0.31,0.59,0.05,0.009,0.018,0.0056,0
8,47,300,197,553,29,57,0.2,0.046,0,0.006,0,0.011,0,0,0,0,0,0,0.31,0.59,0.05,0.009,0.018,0.0056,0
8,47,350,185,509,34,66,0.2,0.046,0,0.006,0,0.011,0,0,0,0,0,0,0.31,0.59,0.05,0.009,0.018,0.0056,0
8,47,400,177,444,34,69,0.2,0.046,0,0.006,0,0.011,0,0,0,0,0,0,0.31,0.59,0.05,0.009,0.018,0.0056,0
8,47,450,176,373,37,75,0.2,0.046,0,0.006,0,0.011,0,0,0,0,0,0,0.31,0.59,0.05,0.009,0.018,0.0056,0
8,47,500,156,306,45,82,0.2,0.046,0,0.006,0,0.011,0,0,0,0,0,0,0.31,0.59,0.05,0.009,0.018,0.0056,0
8,47,550,131,234,61,90,0.2,0.046,0,0.006,0,0.011,0,0,0,0,0,0,0.31,0.59,0.05,0.009,0.018,0.0056,0
8,48,20,290,470,32,65,0.2,0.045,0,0.005,0,0.01,0,0,0,0,0,0,0.28,0.6,0.05,0.008,0.018,0.0066,0
8,48,100,278,456,22,60,0.2,0.045,0,0.005,0,0.01,0,0,0,0,0,0,0.28,0.6,0.05,0.008,0.018,0.0066,0
8,48,200,277,572,19,48,0.2,0.045,0,0.005,0,0.01,0,0,0,0,0,0,0.28,0.6,0.05,0.008,0.018,0.0066,0
8,48,300,187,540,30,58,0.2,0.045,0,0.005,0,0.01,0,0,0,0,0,0,0.28,0.6,0.05,0.008,0.018,0.0066,0
8,48,350,188,500,32,65,0.2,0.045,0,0.005,0,0.01,0,0,0,0,0,0,0.28,0.6,0.05,0.008,0.018,0.0066,0
8,48,400,166,431,37,67,0.2,0.045,0,0.005,0,0.01,0,0,0,0,0,0,0.28,0.6,0.05,0.008,0.018,0.0066,0
8,48,450,171,371,36,76,0.2,0.045,0,0.005,0,0.01,0,0,0,0,0,0,0.28,0.6,0.05,0.008,0.018,0.0066,0
8,48,500,152,302,40,83,0.2,0.045,0,0.005,0,0.01,0,0,0,0,0,0,0.28,0.6,0.05,0.008,0.018,0.0066,0
8,48,550,127,229,44,88,0.2,0.045,0,0.005,0,0.01,0,0,0,0,0,0,0.28,0.6,0.05,0.008,0.018,0.0066,0
8,49,20,285,470,31,62,0.2,0.054,0,0.004,0,0.012,0,0,0,0,0,0,0.29,0.55,0.05,0.009,0.021,0.0058,0
8,49,100,271,453,22,60,0.2,0.054,0,0.004,0,0.012,0,0,0,0,0,0,0.29,0.55,0.05,0.009,0.021,0.0058,0
8,49,200,267,564,18,48,0.2,0.054,0,0.004,0,0.012,0,0,0,0,0,0,0.29,0.55,0.05,0.009,0.021,0.0058,0
8,49,300,187,546,30,56,0.2,0.054,0,0.004,0,0.012,0,0,0,0,0,0,0.29,0.55,0.05,0.009,0.021,0.0058,0
8,49,350,184,485,35,66,0.2,0.054,0,0.004,0,0.012,0,0,0,0,0,0,0.29,0.55,0.05,0.009,0.021,0.0058,0
8,49,400,172,427,35,70,0.2,0.054,0,0.004,0,0.012,0,0,0,0,0,0,0.29,0.55,0.05,0.009,0.021,0.0058,0
8,49,450,179,372,36,78,0.2,0.054,0,0.004,0,0.012,0,0,0,0,0,0,0.29,0.55,0.05,0.009,0.021,0.0058,0
8,49,500,165,309,41,83,0.2,0.054,0,0.004,0,0.012,0,0,0,0,0,0,0.29,0.55,0.05,0.009,0.021,0.0058,0
8,49,550,135,237,60,89,0.2,0.054,0,0.004,0,0.012,0,0,0,0,0,0,0.29,0.55,0.05,0.009,0.021,0.0058,0
8,50,20,315,500,30,64,0.21,0.046,0,0.008,0,0.019,0,0,0,0,0,0,0.21,0.62,0.05,0.014,0.014,0.003,0
8,50,100,276,456,23,63,0.21,0.046,0,0.008,0,0.019,0,0,0,0,0,0,0.21,0.62,0.05,0.014,0.014,0.003,0
8,50,200,280,540,18,52,0.21,0.046,0,0.008,0,0.019,0,0,0,0,0,0,0.21,0.62,0.05,0.014,0.014,0.003,0
8,50,300,202,534,27,57,0.21,0.046,0,0.008,0,0.019,0,0,0,0,0,0,0.21,0.62,0.05,0.014,0.014,0.003,0
8,50,350,197,495,32,65,0.21,0.046,0,0.008,0,0.019,0,0,0,0,0,0,0.21,0.62,0.05,0.014,0.014,0.003,0
8,50,400,198,443,32,69,0.21,0.046,0,0.008,0,0.019,0,0,0,0,0,0,0.21,0.62,0.05,0.014,0.014,0.003,0
8,50,450,172,379,38,74,0.21,0.046,0,0.008,0,0.019,0,0,0,0,0,0,0.21,0.62,0.05,0.014,0.014,0.003,0
8,50,500,173,319,38,78,0.21,0.046,0,0.008,0,0.019,0,0,0,0,0,0,0.21,0.62,0.05,0.014,0.014,0.003,0
8,50,550,139,254,40,83,0.21,0.046,0,0.008,0,0.019,0,0,0,0,0,0,0.21,0.62,0.05,0.014,0.014,0.003,0
8,51,20,300,480,31,63,0.24,0.074,0,0.011,0,0.019,0,0,0,0,0,0,0.24,0.64,0.05,0.013,0.015,0.006,0
8,51,100,291,471,24,63,0.24,0.074,0,0.011,0,0.019,0,0,0,0,0,0,0.24,0.64,0.05,0.013,0.015,0.006,0
8,51,200,293,534,19,53,0.24,0.074,0,0.011,0,0.019,0,0,0,0,0,0,0.24,0.64,0.05,0.013,0.015,0.006,0
8,51,300,231,552,29,59,0.24,0.074,0,0.011,0,0.019,0,0,0,0,0,0,0.24,0.64,0.05,0.013,0.015,0.006,0
8,51,350,231,506,34,67,0.24,0.074,0,0.011,0,0.019,0,0,0,0,0,0,0.24,0.64,0.05,0.013,0.015,0.006,0
8,51,400,230,467,32,70,0.24,0.074,0,0.011,0,0.019,0,0,0,0,0,0,0.24,0.64,0.05,0.013,0.015,0.006,0
8,51,450,206,386,36,74,0.24,0.074,0,0.011,0,0.019,0,0,0,0,0,0,0.24,0.64,0.05,0.013,0.015,0.006,0
8,51,500,199,335,38,79,0.24,0.074,0,0.011,0,0.019,0,0,0,0,0,0,0.24,0.64,0.05,0.013,0.015,0.006,0
8,51,550,149,258,49,83,0.24,0.074,0,0.011,0,0.019,0,0,0,0,0,0,0.24,0.64,0.05,0.013,0.015,0.006,0
8,52,20,290,480,32,64,0.2,0.056,0,0.005,0,0.01,0,0,0,0,0,0,0.2,0.47,0.07,0.009,0.007,0.011,0
8,52,100,297,510,19,51,0.2,0.056,0,0.005,0,0.01,0,0,0,0,0,0,0.2,0.47,0.07,0.009,0.007,0.011,0
8,52,200,291,650,22,43,0.2,0.056,0,0.005,0,0.01,0,0,0,0,0,0,0.2,0.47,0.07,0.009,0.007,0.011,0
8,52,300,189,572,33,58,0.2,0.056,0,0.005,0,0.01,0,0,0,0,0,0,0.2,0.47,0.07,0.009,0.007,0.011,0
8,52,350,187,497,35,61,0.2,0.056,0,0.005,0,0.01,0,0,0,0,0,0,0.2,0.47,0.07,0.009,0.007,0.011,0
8,52,400,193,426,40,68,0.2,0.056,0,0.005,0,0.01,0,0,0,0,0,0,0.2,0.47,0.07,0.009,0.007,0.011,0
8,52,450,181,368,36,67,0.2,0.056,0,0.005,0,0.01,0,0,0,0,0,0,0.2,0.47,0.07,0.009,0.007,0.011,0
8,52,500,164,273,35,68,0.2,0.056,0,0.005,0,0.01,0,0,0,0,0,0,0.2,0.47,0.07,0.009,0.007,0.011,0
8,52,550,114,231,44,76,0.2,0.056,0,0.005,0,0.01,0,0,0,0,0,0,0.2,0.47,0.07,0.009,0.007,0.011,0
8,53,20,275,460,33,64,0.21,0.017,0,0.004,0,0.006,0,0,0,0,0,0,0.32,0.48,0.08,0.018,0.02,0.0044,0
8,53,100,260,439,25,62,0.21,0.017,0,0.004,0,0.006,0,0,0,0,0,0,0.32,0.48,0.08,0.018,0.02,0.0044,0
8,53,200,260,519,19,54,0.21,0.017,0,0.004,0,0.006,0,0,0,0,0,0,0.32,0.48,0.08,0.018,0.02,0.0044,0
8,53,300,197,512,30,58,0.21,0.017,0,0.004,0,0.006,0,0,0,0,0,0,0.32,0.48,0.08,0.018,0.02,0.0044,0
8,53,350,188,469,32,67,0.21,0.017,0,0.004,0,0.006,0,0,0,0,0,0,0.32,0.48,0.08,0.018,0.02,0.0044,0
8,53,400,190,404,37,73,0.21,0.017,0,0.004,0,0.006,0,0,0,0,0,0,0.32,0.48,0.08,0.018,0.02,0.0044,0
8,53,450,187,356,45,84,0.21,0.017,0,0.004,0,0.006,0,0,0,0,0,0,0.32,0.48,0.08,0.018,0.02,0.0044,0
8,53,500,154,275,48,83,0.21,0.017,0,0.004,0,0.006,0,0,0,0,0,0,0.32,0.48,0.08,0.018,0.02,0.0044,0
8,53,550,137,227,50,88,0.21,0.017,0,0.004,0,0.006,0,0,0,0,0,0,0.32,0.48,0.08,0.018,0.02,0.0044,0
8,54,20,270,460,32,65,0.2,0.017,0,0.004,0,0.006,0,0,0,0,0,0,0.31,0.5,0.09,0.017,0.022,0.0037,0
8,54,100,244,434,24,63,0.2,0.017,0,0.004,0,0.006,0,0,0,0,0,0,0.31,0.5,0.09,0.017,0.022,0.0037,0
8,54,200,240,517,19,54,0.2,0.017,0,0.004,0,0.006,0,0,0,0,0,0,0.31,0.5,0.09,0.017,0.022,0.0037,0
8,54,300,202,509,30,60,0.2,0.017,0,0.004,0,0.006,0,0,0,0,0,0,0.31,0.5,0.09,0.017,0.022,0.0037,0
8,54,350,195,472,37,65,0.2,0.017,0,0.004,0,0.006,0,0,0,0,0,0,0.31,0.5,0.09,0.017,0.022,0.0037,0
8,54,400,197,413,36,72,0.2,0.017,0,0.004,0,0.006,0,0,0,0,0,0,0.31,0.5,0.09,0.017,0.022,0.0037,0
8,54,450,178,349,41,77,0.2,0.017,0,0.004,0,0.006,0,0,0,0,0,0,0.31,0.5,0.09,0.017,0.022,0.0037,0
8,54,500,160,276,42,84,0.2,0.017,0,0.004,0,0.006,0,0,0,0,0,0,0.31,0.5,0.09,0.017,0.022,0.0037,0
8,54,550,137,209,57,90,0.2,0.017,0,0.004,0,0.006,0,0,0,0,0,0,0.31,0.5,0.09,0.017,0.022,0.0037,0
8,55,20,285,470,34,66,0.23,0.022,0,0.0005,0,0.005,0,0,0,0,0,0,0.32,0.53,0.07,0.016,0.023,0.0051,0
8,55,100,267,446,25,64,0.23,0.022,0,0.0005,0,0.005,0,0,0,0,0,0,0.32,0.53,0.07,0.016,0.023,0.0051,0
8,55,200,251,502,20,56,0.23,0.022,0,0.0005,0,0.005,0,0,0,0,0,0,0.32,0.53,0.07,0.016,0.023,0.0051,0
8,55,300,183,561,31,58,0.23,0.022,0,0.0005,0,0.005,0,0,0,0,0,0,0.32,0.53,0.07,0.016,0.023,0.0051,0
8,55,350,190,471,35,65,0.23,0.022,0,0.0005,0,0.005,0,0,0,0,0,0,0.32,0.53,0.07,0.016,0.023,0.0051,0
8,55,400,200,417,42,73,0.23,0.022,0,0.0005,0,0.005,0,0,0,0,0,0,0.32,0.53,0.07,0.016,0.023,0.0051,0
8,55,450,202,343,40,77,0.23,0.022,0,0.0005,0,0.005,0,0,0,0,0,0,0.32,0.53,0.07,0.016,0.023,0.0051,0
8,55,500,171,286,48,81,0.23,0.022,0,0.0005,0,0.005,0,0,0,0,0,0,0.32,0.53,0.07,0.016,0.023,0.0051,0
8,55,550,125,219,58,87,0.23,0.022,0,0.0005,0,0.005,0,0,0,0,0,0,0.32,0.53,0.07,0.016,0.023,0.0051,0
9,56,20,359,578,27,70,0.22,0.04,0,0.003,0,0.01,0,0,0,0,0.009,0.03,0.23,1.24,0.01,0.012,0.027,0.0111,0.001
9,56,100,371,558,20,65,0.22,0.04,0,0.003,0,0.01,0,0,0,0,0.009,0.03,0.23,1.24,0.01,0.012,0.027,0.0111,0.001
9,56,150,367,651,16,51,0.22,0.04,0,0.003,0,0.01,0,0,0,0,0.009,0.03,0.23,1.24,0.01,0.012,0.027,0.0111,0.001
9,56,200,358,690,17,45,0.22,0.04,0,0.003,0,0.01,0,0,0,0,0.009,0.03,0.23,1.24,0.01,0.012,0.027,0.0111,0.001
9,56,250,305,696,22,49,0.22,0.04,0,0.003,0,0.01,0,0,0,0,0.009,0.03,0.23,1.24,0.01,0.012,0.027,0.0111,0.001
9,56,300,290,677,27,59,0.22,0.04,0,0.003,0,0.01,0,0,0,0,0.009,0.03,0.23,1.24,0.01,0.012,0.027,0.0111,0.001
9,56,350,258,627,30,65,0.22,0.04,0,0.003,0,0.01,0,0,0,0,0.009,0.03,0.23,1.24,0.01,0.012,0.027,0.0111,0.001
9,56,400,243,572,29,67,0.22,0.04,0,0.003,0,0.01,0,0,0,0,0.009,0.03,0.23,1.24,0.01,0.012,0.027,0.0111,0.001
9,56,450,240,498,30,72,0.22,0.04,0,0.003,0,0.01,0,0,0,0,0.009,0.03,0.23,1.24,0.01,0.012,0.027,0.0111,0.001
9,56,500,181,416,33,79,0.22,0.04,0,0.003,0,0.01,0,0,0,0,0.009,0.03,0.23,1.24,0.01,0.012,0.027,0.0111,0.001
9,56,550,203,320,40,86,0.22,0.04,0,0.003,0,0.01,0,0,0,0,0.009,0.03,0.23,1.24,0.01,0.012,0.027,0.0111,0.001
9,57,20,382,580,28,70,0.22,0.05,0,0.005,0,0.01,0,0,0,0,0.005,0.03,0.22,1.25,0.01,0.008,0.021,0.0116,0.001
9,57,100,381,561,22,66,0.22,0.05,0,0.005,0,0.01,0,0,0,0,0.005,0.03,0.22,1.25,0.01,0.008,0.021,0.0116,0.001
9,57,150,372,650,18,49,0.22,0.05,0,0.005,0,0.01,0,0,0,0,0.005,0.03,0.22,1.25,0.01,0.008,0.021,0.0116,0.001
9,57,200,396,705,16,47,0.22,0.05,0,0.005,0,0.01,0,0,0,0,0.005,0.03,0.22,1.25,0.01,0.008,0.021,0.0116,0.001
9,57,250,326,710,22,48,0.22,0.05,0,0.005,0,0.01,0,0,0,0,0.005,0.03,0.22,1.25,0.01,0.008,0.021,0.0116,0.001
9,57,300,282,682,27,56,0.22,0.05,0,0.005,0,0.01,0,0,0,0,0.005,0.03,0.22,1.25,0.01,0.008,0.021,0.0116,0.001
9,57,350,268,632,28,65,0.22,0.05,0,0.005,0,0.01,0,0,0,0,0.005,0.03,0.22,1.25,0.01,0.008,0.021,0.0116,0.001
9,57,400,244,575,28,68,0.22,0.05,0,0.005,0,0.01,0,0,0,0,0.005,0.03,0.22,1.25,0.01,0.008,0.021,0.0116,0.001
9,57,450,224,500,29,72,0.22,0.05,0,0.005,0,0.01,0,0,0,0,0.005,0.03,0.22,1.25,0.01,0.008,0.021,0.0116,0.001
9,57,500,209,428,30,78,0.22,0.05,0,0.005,0,0.01,0,0,0,0,0.005,0.03,0.22,1.25,0.01,0.008,0.021,0.0116,0.001
9,57,550,200,328,40,86,0.22,0.05,0,0.005,0,0.01,0,0,0,0,0.005,0.03,0.22,1.25,0.01,0.008,0.021,0.0116,0.001
10,58,20,300,520,29,58,0.28,0.07,0,0.004,0,0.02,0,0,0,0,0,0.14,0.3,0.7,0.22,0.011,0.022,0.0097,0
10,58,100,284,484,29,58,0.28,0.07,0,0.004,0,0.02,0,0,0,0,0,0.14,0.3,0.7,0.22,0.011,0.022,0.0097,0
10,58,200,228,449,27,57,0.28,0.07,0,0.004,0,0.02,0,0,0,0,0,0.14,0.3,0.7,0.22,0.011,0.022,0.0097,0
10,58,300,223,483,26,48,0.28,0.07,0,0.004,0,0.02,0,0,0,0,0,0.14,0.3,0.7,0.22,0.011,0.022,0.0097,0
10,58,350,214,475,28,54,0.28,0.07,0,0.004,0,0.02,0,0,0,0,0,0.14,0.3,0.7,0.22,0.011,0.022,0.0097,0
10,58,400,199,432,33,61,0.28,0.07,0,0.004,0,0.02,0,0,0,0,0,0.14,0.3,0.7,0.22,0.011,0.022,0.0097,0
10,58,450,172,372,36,69,0.28,0.07,0,0.004,0,0.02,0,0,0,0,0,0.14,0.3,0.7,0.22,0.011,0.022,0.0097,0
10,58,500,165,314,39,69,0.28,0.07,0,0.004,0,0.02,0,0,0,0,0,0.14,0.3,0.7,0.22,0.011,0.022,0.0097,0
10,58,550,153,253,52,72,0.28,0.07,0,0.004,0,0.02,0,0,0,0,0,0.14,0.3,0.7,0.22,0.011,0.022,0.0097,0
10,59,20,275,490,33,64,0.2,0.11,0,0.01,0,0.03,0,0,0,0,0,0.15,0.22,0.68,0.23,0.009,0.024,0.0077,0
10,59,100,258,449,32,65,0.2,0.11,0,0.01,0,0.03,0,0,0,0,0,0.15,0.22,0.68,0.23,0.009,0.024,0.0077,0
10,59,200,243,439,28,62,0.2,0.11,0,0.01,0,0.03,0,0,0,0,0,0.15,0.22,0.68,0.23,0.009,0.024,0.0077,0
10,59,300,201,454,27,56,0.2,0.11,0,0.01,0,0.03,0,0,0,0,0,0.15,0.22,0.68,0.23,0.009,0.024,0.0077,0
10,59,350,194,454,31,58,0.2,0.11,0,0.01,0,0.03,0,0,0,0,0,0.15,0.22,0.68,0.23,0.009,0.024,0.0077,0
10,59,400,186,418,38,67,0.2,0.11,0,0.01,0,0.03,0,0,0,0,0,0.15,0.22,0.68,0.23,0.009,0.024,0.0077,0
10,59,450,1833,368,43,74,0.2,0.11,0,0.01,0,0.03,0,0,0,0,0,0.15,0.22,0.68,0.23,0.009,0.024,0.0077,0
10,59,500,152,306,44,80,0.2,0.11,0,0.01,0,0.03,0,0,0,0,0,0.15,0.22,0.68,0.23,0.009,0.024,0.0077,0
10,59,550,149,249,54,83,0.2,0.11,0,0.01,0,0.03,0,0,0,0,0,0.15,0.22,0.68,0.23,0.009,0.024,0.0077,0
10,60,20,290,500,32,60,0.34,0.1,0,0.002,0,0.03,0,0,0,0,0,0.14,0.22,0.7,0.2,0.012,0.016,0.0107,0
10,60,100,266,454,31,61,0.34,0.1,0,0.002,0,0.03,0,0,0,0,0,0.14,0.22,0.7,0.2,0.012,0.016,0.0107,0
10,60,200,224,447,28,58,0.34,0.1,0,0.002,0,0.03,0,0,0,0,0,0.14,0.22,0.7,0.2,0.012,0.016,0.0107,0
10,60,300,194,458,28,52,0.34,0.1,0,0.002,0,0.03,0,0,0,0,0,0.14,0.22,0.7,0.2,0.012,0.016,0.0107,0
10,60,350,198,460,30,55,0.34,0.1,0,0.002,0,0.03,0,0,0,0,0,0.14,0.22,0.7,0.2,0.012,0.016,0.0107,0
10,60,400,194,422,31,62,0.34,0.1,0,0.002,0,0.03,0,0,0,0,0,0.14,0.22,0.7,0.2,0.012,0.016,0.0107,0
10,60,450,179,368,37,71,0.34,0.1,0,0.002,0,0.03,0,0,0,0,0,0.14,0.22,0.7,0.2,0.012,0.016,0.0107,0
10,60,500,163,310,34,70,0.34,0.1,0,0.002,0,0.03,0,0,0,0,0,0.14,0.22,0.7,0.2,0.012,0.016,0.0107,0
10,60,550,164,283,46,81,0.34,0.1,0,0.002,0,0.03,0,0,0,0,0,0.14,0.22,0.7,0.2,0.012,0.016,0.0107,0
10,61,20,275,490,30,56,0.28,0.06,0,0.016,0,0.22,0,0,0,0,0,1e-05,0.19,0.8,0.04,0.012,0.01,0.0073,0
10,61,100,258,445,29,55,0.28,0.06,0,0.016,0,0.22,0,0,0,0,0,1e-05,0.19,0.8,0.04,0.012,0.01,0.0073,0
10,61,200,228,440,26,53,0.28,0.06,0,0.016,0,0.22,0,0,0,0,0,1e-05,0.19,0.8,0.04,0.012,0.01,0.0073,0
10,61,300,186,457,27,52,0.28,0.06,0,0.016,0,0.22,0,0,0,0,0,1e-05,0.19,0.8,0.04,0.012,0.01,0.0073,0
10,61,350,179,457,30,60,0.28,0.06,0,0.016,0,0.22,0,0,0,0,0,1e-05,0.19,0.8,0.04,0.012,0.01,0.0073,0
10,61,400,183,425,33,61,0.28,0.06,0,0.016,0,0.22,0,0,0,0,0,1e-05,0.19,0.8,0.04,0.012,0.01,0.0073,0
10,61,450,183,382,33,74,0.28,0.06,0,0.016,0,0.22,0,0,0,0,0,1e-05,0.19,0.8,0.04,0.012,0.01,0.0073,0
10,61,500,168,338,32,77,0.28,0.06,0,0.016,0,0.22,0,0,0,0,0,1e-05,0.19,0.8,0.04,0.012,0.01,0.0073,0
10,61,550,149,256,37,81,0.28,0.06,0,0.016,0,0.22,0,0,0,0,0,1e-05,0.19,0.8,0.04,0.012,0.01,0.0073,0
10,62,20,310,530,27,55,0.29,0.03,0,0.018,0,0.36,0,0,0,0,0,0.03,0.2,0.93,0.06,0.015,0.014,0.0045,0
10,62,100,300,498,27,54,0.29,0.03,0,0.018,0,0.36,0,0,0,0,0,0.03,0.2,0.93,0.06,0.015,0.014,0.0045,0
10,62,200,254,486,22,46,0.29,0.03,0,0.018,0,0.36,0,0,0,0,0,0.03,0.2,0.93,0.06,0.015,0.014,0.0045,0
10,62,300,235,522,22,47,0.29,0.03,0,0.018,0,0.36,0,0,0,0,0,0.03,0.2,0.93,0.06,0.015,0.014,0.0045,0
10,62,350,221,514,26,53,0.29,0.03,0,0.018,0,0.36,0,0,0,0,0,0.03,0.2,0.93,0.06,0.015,0.014,0.0045,0
10,62,400,213,480,29,64,0.29,0.03,0,0.018,0,0.36,0,0,0,0,0,0.03,0.2,0.93,0.06,0.015,0.014,0.0045,0
10,62,450,226,434,30,67,0.29,0.03,0,0.018,0,0.36,0,0,0,0,0,0.03,0.2,0.93,0.06,0.015,0.014,0.0045,0
10,62,500,213,380,28,73,0.29,0.03,0,0.018,0,0.36,0,0,0,0,0,0.03,0.2,0.93,0.06,0.015,0.014,0.0045,0
10,62,550,198,322,40,82,0.29,0.03,0,0.018,0,0.36,0,0,0,0,0,0.03,0.2,0.93,0.06,0.015,0.014,0.0045,0
10,63,20,305,530,27,54,0.29,0.07,0,0.011,0,0.34,0,0,0,0,0,0.05,0.22,1,0.05,0.011,0.016,0.0035,0
10,63,100,270,487,28,51,0.29,0.07,0,0.011,0,0.34,0,0,0,0,0,0.05,0.22,1,0.05,0.011,0.016,0.0035,0
10,63,200,259,478,23,50,0.29,0.07,0,0.011,0,0.34,0,0,0,0,0,0.05,0.22,1,0.05,0.011,0.016,0.0035,0
10,63,300,226,418,26,46,0.29,0.07,0,0.011,0,0.34,0,0,0,0,0,0.05,0.22,1,0.05,0.011,0.016,0.0035,0
10,63,350,214,503,29,60,0.29,0.07,0,0.011,0,0.34,0,0,0,0,0,0.05,0.22,1,0.05,0.011,0.016,0.0035,0
10,63,400,213,477,32,68,0.29,0.07,0,0.011,0,0.34,0,0,0,0,0,0.05,0.22,1,0.05,0.011,0.016,0.0035,0
10,63,450,202,424,33,73,0.29,0.07,0,0.011,0,0.34,0,0,0,0,0,0.05,0.22,1,0.05,0.011,0.016,0.0035,0
10,63,500,202,381,37,77,0.29,0.07,0,0.011,0,0.34,0,0,0,0,0,0.05,0.22,1,0.05,0.011,0.016,0.0035,0
10,63,550,194,315,42,83,0.29,0.07,0,0.011,0,0.34,0,0,0,0,0,0.05,0.22,1,0.05,0.011,0.016,0.0035,0
10,64,20,295,470,32,66,0.22,0.06,0,0.005,0,0.18,0,0,0,0,0,0.05,0.22,0.82,0.08,0.006,0.015,0.0082,0
10,64,100,289,443,28,63,0.22,0.06,0,0.005,0,0.18,0,0,0,0,0,0.05,0.22,0.82,0.08,0.006,0.015,0.0082,0
10,64,200,274,450,24,61,0.22,0.06,0,0.005,0,0.18,0,0,0,0,0,0.05,0.22,0.82,0.08,0.006,0.015,0.0082,0
10,64,300,223,468,23,56,0.22,0.06,0,0.005,0,0.18,0,0,0,0,0,0.05,0.22,0.82,0.08,0.006,0.015,0.0082,0
10,64,350,207,464,25,63,0.22,0.06,0,0.005,0,0.18,0,0,0,0,0,0.05,0.22,0.82,0.08,0.006,0.015,0.0082,0
10,64,400,194,408,33,71,0.22,0.06,0,0.005,0,0.18,0,0,0,0,0,0.05,0.22,0.82,0.08,0.006,0.015,0.0082,0
10,64,450,198,388,31,71,0.22,0.06,0,0.005,0,0.18,0,0,0,0,0,0.05,0.22,0.82,0.08,0.006,0.015,0.0082,0
10,64,500,186,330,37,79,0.22,0.06,0,0.005,0,0.18,0,0,0,0,0,0.05,0.22,0.82,0.08,0.006,0.015,0.0082,0
10,64,550,172,273,40,85,0.22,0.06,0,0.005,0,0.18,0,0,0,0,0,0.05,0.22,0.82,0.08,0.006,0.015,0.0082,0
10,65,20,270,480,30,58,0.26,0.04,0,0.007,0,0.15,0,0,0,0,0,0.05,0.23,0.74,0.07,0.006,0.016,0.0108,0
10,65,100,262,471,24,55,0.26,0.04,0,0.007,0,0.15,0,0,0,0,0,0.05,0.23,0.74,0.07,0.006,0.016,0.0108,0
10,65,200,224,431,25,55,0.26,0.04,0,0.007,0,0.15,0,0,0,0,0,0.05,0.23,0.74,0.07,0.006,0.016,0.0108,0
10,65,300,199,526,23,48,0.26,0.04,0,0.007,0,0.15,0,0,0,0,0,0.05,0.23,0.74,0.07,0.006,0.016,0.0108,0
10,65,350,205,526,26,53,0.26,0.04,0,0.007,0,0.15,0,0,0,0,0,0.05,0.23,0.74,0.07,0.006,0.016,0.0108,0
10,65,400,186,443,28,62,0.26,0.04,0,0.007,0,0.15,0,0,0,0,0,0.05,0.23,0.74,0.07,0.006,0.016,0.0108,0
10,65,450,168,376,36,72,0.26,0.04,0,0.007,0,0.15,0,0,0,0,0,0.05,0.23,0.74,0.07,0.006,0.016,0.0108,0
10,65,500,179,345,35,72,0.26,0.04,0,0.007,0,0.15,0,0,0,0,0,0.05,0.23,0.74,0.07,0.006,0.016,0.0108,0
10,65,550,153,268,51,82,0.26,0.04,0,0.007,0,0.15,0,0,0,0,0,0.05,0.23,0.74,0.07,0.006,0.016,0.0108,0
11,66,20,265,450,35,70,0.11,0,0,0.005,0,0.51,0,0,0,0,0,0,0.3,0.48,0,0.01,0.012,0.0078,0
11,66,100,260,442,26,67,0.11,0,0,0.005,0,0.51,0,0,0,0,0,0,0.3,0.48,0,0.01,0.012,0.0078,0
11,66,200,247,566,20,55,0.11,0,0,0.005,0,0.51,0,0,0,0,0,0,0.3,0.48,0,0.01,0.012,0.0078,0
11,66,300,198,560,27,59,0.11,0,0,0.005,0,0.51,0,0,0,0,0,0,0.3,0.48,0,0.01,0.012,0.0078,0
11,66,400,195,493,30,74,0.11,0,0,0.005,0,0.51,0,0,0,0,0,0,0.3,0.48,0,0.01,0.012,0.0078,0
11,66,450,181,447,28,78,0.11,0,0,0.005,0,0.51,0,0,0,0,0,0,0.3,0.48,0,0.01,0.012,0.0078,0
11,66,500,186,406,27,82,0.11,0,0,0.005,0,0.51,0,0,0,0,0,0,0.3,0.48,0,0.01,0.012,0.0078,0
11,66,550,183,363,32,83,0.11,0,0,0.005,0,0.51,0,0,0,0,0,0,0.3,0.48,0,0.01,0.012,0.0078,0
11,66,600,174,281,46,87,0.11,0,0,0.005,0,0.51,0,0,0,0,0,0,0.3,0.48,0,0.01,0.012,0.0078,0
11,67,20,270,460,34,69,0.12,0,0,0.005,0,0.5,0,0,0,0,0,0,0.25,0.5,0,0.01,0.012,0.0068,0
11,67,100,260,450,25,65,0.12,0,0,0.005,0,0.5,0,0,0,0,0,0,0.25,0.5,0,0.01,0.012,0.0068,0
11,67,200,260,575,21,52,0.12,0,0,0.005,0,0.5,0,0,0,0,0,0,0.25,0.5,0,0.01,0.012,0.0068,0
11,67,300,185,574,29,35,0.12,0,0,0.005,0,0.5,0,0,0,0,0,0,0.25,0.5,0,0.01,0.012,0.0068,0
11,67,400,204,484,31,73,0.12,0,0,0.005,0,0.5,0,0,0,0,0,0,0.25,0.5,0,0.01,0.012,0.0068,0
11,67,450,222,438,28,78,0.12,0,0,0.005,0,0.5,0,0,0,0,0,0,0.25,0.5,0,0.01,0.012,0.0068,0
11,67,500,210,400,29,83,0.12,0,0,0.005,0,0.5,0,0,0,0,0,0,0.25,0.5,0,0.01,0.012,0.0068,0
11,67,550,185,349,30,85,0.12,0,0,0.005,0,0.5,0,0,0,0,0,0,0.25,0.5,0,0.01,0.012,0.0068,0
11,67,600,163,272,48,89,0.12,0,0,0.005,0,0.5,0,0,0,0,0,0,0.25,0.5,0,0.01,0.012,0.0068,0
11,68,20,260,450,35,72,0.13,0,0,0.005,0,0.49,0,0,0,0,0,0,0.31,0.48,0,0.007,0.006,0.006,0
11,68,100,248,439,24,66,0.13,0,0,0.005,0,0.49,0,0,0,0,0,0,0.31,0.48,0,0.007,0.006,0.006,0
11,68,200,254,559,21,55,0.13,0,0,0.005,0,0.49,0,0,0,0,0,0,0.31,0.48,0,0.007,0.006,0.006,0
11,68,300,177,571,28,58,0.13,0,0,0.005,0,0.49,0,0,0,0,0,0,0.31,0.48,0,0.007,0.006,0.006,0
11,68,400,173,488,30,73,0.13,0,0,0.005,0,0.49,0,0,0,0,0,0,0.31,0.48,0,0.007,0.006,0.006,0
11,68,450,189,451,28,78,0.13,0,0,0.005,0,0.49,0,0,0,0,0,0,0.31,0.48,0,0.007,0.006,0.006,0
11,68,500,194,420,28,82,0.13,0,0,0.005,0,0.49,0,0,0,0,0,0,0.31,0.48,0,0.007,0.006,0.006,0
11,68,550,193,353,32,84,0.13,0,0,0.005,0,0.49,0,0,0,0,0,0,0.31,0.48,0,0.007,0.006,0.006,0
11,68,600,174,291,36,86,0.13,0,0,0.005,0,0.49,0,0,0,0,0,0,0.31,0.48,0,0.007,0.006,0.006,0
11,69,20,280,430,36,71,0.15,0.02,0,0.004,0,0.5,0,0,0,0,0,0.01,0.22,0.43,0.03,0.022,0.011,0.004,0
11,69,100,260,417,23,67,0.15,0.02,0,0.004,0,0.5,0,0,0,0,0,0.01,0.22,0.43,0.03,0.022,0.011,0.004,0
11,69,200,273,533,20,61,0.15,0.02,0,0.004,0,0.5,0,0,0,0,0,0.01,0.22,0.43,0.03,0.022,0.011,0.004,0
11,69,300,178,524,28,36,0.15,0.02,0,0.004,0,0.5,0,0,0,0,0,0.01,0.22,0.43,0.03,0.022,0.011,0.004,0
11,69,400,181,428,31,68,0.15,0.02,0,0.004,0,0.5,0,0,0,0,0,0.01,0.22,0.43,0.03,0.022,0.011,0.004,0
11,69,450,175,394,30,71,0.15,0.02,0,0.004,0,0.5,0,0,0,0,0,0.01,0.22,0.43,0.03,0.022,0.011,0.004,0
11,69,500,180,350,30,78,0.15,0.02,0,0.004,0,0.5,0,0,0,0,0,0.01,0.22,0.43,0.03,0.022,0.011,0.004,0
11,69,550,179,315,35,82,0.15,0.02,0,0.004,0,0.5,0,0,0,0,0,0.01,0.22,0.43,0.03,0.022,0.011,0.004,0
11,69,600,140,250,44,86,0.15,0.02,0,0.004,0,0.5,0,0,0,0,0,0.01,0.22,0.43,0.03,0.022,0.011,0.004,0
11,70,20,280,440,31,70,0.14,0.03,0,0.006,0,0.5,0,0,0,0,0,0.01,0.22,0.46,0,0.012,0.012,0.006,0
11,70,100,274,423,21,67,0.14,0.03,0,0.006,0,0.5,0,0,0,0,0,0.01,0.22,0.46,0,0.012,0.012,0.006,0
11,70,200,274,530,20,56,0.14,0.03,0,0.006,0,0.5,0,0,0,0,0,0.01,0.22,0.46,0,0.012,0.012,0.006,0
11,70,300,218,5330,27,37,0.14,0.03,0,0.006,0,0.5,0,0,0,0,0,0.01,0.22,0.46,0,0.012,0.012,0.006,0
11,70,400,262,442,30,69,0.14,0.03,0,0.006,0,0.5,0,0,0,0,0,0.01,0.22,0.46,0,0.012,0.012,0.006,0
11,70,450,200,393,28,72,0.14,0.03,0,0.006,0,0.5,0,0,0,0,0,0.01,0.22,0.46,0,0.012,0.012,0.006,0
11,70,500,200,354,28,76,0.14,0.03,0,0.006,0,0.5,0,0,0,0,0,0.01,0.22,0.46,0,0.012,0.012,0.006,0
11,70,550,213,311,30,82,0.14,0.03,0,0.006,0,0.5,0,0,0,0,0,0.01,0.22,0.46,0,0.012,0.012,0.006,0
