Repository: Adolphus8/Project_PROMAP

# Project PROMAP
Project PROMAP (acronym for Probabilistic Prediction of Material Properties) is a feasibility study which seeks to merge Artificial Intelligence (AI) tools with Bayesian statistics to yield probabilistic estimates of target features under scarse data/information. The context of this study is with regards to the following Nuclear material properties: 1) Creep rupture; and 2) Tensile properties. This repository contains the MATLAB codes required to perform such analysis.

## Instructions:
The following main MATLAB files are to be executed in the following order:
<details>
<summary> 1) PROMAP_NIMS_data_enchancement.m </summary>

File: Creep_rupture_data_processed.csv (part 3 of 21)
material_x,cast_code,stress,temperature,fracture,elongation,RA,Comp_C,Comp_Cr,Comp_Co,Comp_Al,Comp_Ti,Comp_Mo,Comp_W,Comp_Nb,Comp_Fe,Comp_B,Comp_V,Comp_Ni,Comp_Si,Comp_Mn,Comp_Cu,Comp_S,Comp_P,Comp_N,Comp_NbTa
3,21,235,600,2469.3,17,26,0.06,17.9,0,0.023,0.42,0.08,0,0,0,0.001,0,10.92,0.57,1.46,0.11,0.006,0.023,0.0106,0.02
3,21,216,600,4281.9,15,29,0.06,17.9,0,0.023,0.42,0.08,0,0,0,0.001,0,10.92,0.57,1.46,0.11,0.006,0.023,0.0106,0.02
3,21,196,600,6097.2,14,23,0.06,17.9,0,0.023,0.42,0.08,0,0,0,0.001,0,10.92,0.57,1.46,0.11,0.006,0.023,0.0106,0.02
3,21,157,600,34567.5,12,26,0.06,17.9,0,0.023,0.42,0.08,0,0,0,0.001,0,10.92,0.57,1.46,0.11,0.006,0.023,0.0106,0.02
3,21,137,600,69694.6,10,17,0.06,17.9,0,0.023,0.42,0.08,0,0,0,0.001,0,10.92,0.57,1.46,0.11,0.006,0.023,0.0106,0.02
3,21,216,650,300.4,18,29,0.06,17.9,0,0.023,0.42,0.08,0,0,0,0.001,0,10.92,0.57,1.46,0.11,0.006,0.023,0.0106,0.02
3,21,177,650,959.2,18,24,0.06,17.9,0,0.023,0.42,0.08,0,0,0,0.001,0,10.92,0.57,1.46,0.11,0.006,0.023,0.0106,0.02
3,21,157,650,2458.2,18,25,0.06,17.9,0,0.023,0.42,0.08,0,0,0,0.001,0,10.92,0.57,1.46,0.11,0.006,0.023,0.0106,0.02
3,21,137,650,5435.1,13,21,0.06,17.9,0,0.023,0.42,0.08,0,0,0,0.001,0,10.92,0.57,1.46,0.11,0.006,0.023,0.0106,0.02
3,21,108,650,18715.9,16,23,0.06,17.9,0,0.023,0.42,0.08,0,0,0,0.001,0,10.92,0.57,1.46,0.11,0.006,0.023,0.0106,0.02
3,21,88,650,66293.4,9,10,0.06,17.9,0,0.023,0.42,0.08,0,0,0,0.001,0,10.92,0.57,1.46,0.11,0.006,0.023,0.0106,0.02
3,21,83,650,84001.4,11,15,0.06,17.9,0,0.023,0.42,0.08,0,0,0,0.001,0,10.92,0.57,1.46,0.11,0.006,0.023,0.0106,0.02
3,21,196,700,36.4,24,34,0.06,17.9,0,0.023,0.42,0.08,0,0,0,0.001,0,10.92,0.57,1.46,0.11,0.006,0.023,0.0106,0.02
3,21,137,700,502.7,15,36,0.06,17.9,0,0.023,0.42,0.08,0,0,0,0.001,0,10.92,0.57,1.46,0.11,0.006,0.023,0.0106,0.02
3,21,98,700,2776.9,12,16,0.06,17.9,0,0.023,0.42,0.08,0,0,0,0.001,0,10.92,0.57,1.46,0.11,0.006,0.023,0.0106,0.02
3,21,78,700,6772.3,7,12,0.06,17.9,0,0.023,0.42,0.08,0,0,0,0.001,0,10.92,0.57,1.46,0.11,0.006,0.023,0.0106,0.02
3,21,69,700,22149.6,7,11,0.06,17.9,0,0.023,0.42,0.08,0,0,0,0.001,0,10.92,0.57,1.46,0.11,0.006,0.023,0.0106,0.02
3,21,61,700,35887,7,8,0.06,17.9,0,0.023,0.42,0.08,0,0,0,0.001,0,10.92,0.57,1.46,0.11,0.006,0.023,0.0106,0.02
3,21,47,700,82415.4,5,4,0.06,17.9,0,0.023,0.42,0.08,0,0,0,0.001,0,10.92,0.57,1.46,0.11,0.006,0.023,0.0106,0.02
3,21,98,750,255.3,17,29,0.06,17.9,0,0.023,0.42,0.08,0,0,0,0.001,0,10.92,0.57,1.46,0.11,0.006,0.023,0.0106,0.02
3,21,78,750,1335.8,11,21,0.06,17.9,0,0.023,0.42,0.08,0,0,0,0.001,0,10.92,0.57,1.46,0.11,0.006,0.023,0.0106,0.02
3,21,47,750,6998.9,9,7,0.06,17.9,0,0.023,0.42,0.08,0,0,0,0.001,0,10.92,0.57,1.46,0.11,0.006,0.023,0.0106,0.02
3,22,265,600,302.2,20,32,0.08,18.61,0,0.065,0.51,0.09,0,0,0,0.0001,0,12.61,0.53,1.6,0.08,0.007,0.023,0.0083,0.01
3,22,235,600,599.9,32,34,0.08,18.61,0,0.065,0.51,0.09,0,0,0,0.0001,0,12.61,0.53,1.6,0.08,0.007,0.023,0.0083,0.01
3,22,216,600,961.7,20,34,0.08,18.61,0,0.065,0.51,0.09,0,0,0,0.0001,0,12.61,0.53,1.6,0.08,0.007,0.023,0.0083,0.01
3,22,216,600,1028.4,30,32,0.08,18.61,0,0.065,0.51,0.09,0,0,0,0.0001,0,12.61,0.53,1.6,0.08,0.007,0.023,0.0083,0.01
3,22,196,600,1779.3,24,30,0.08,18.61,0,0.065,0.51,0.09,0,0,0,0.0001,0,12.61,0.53,1.6,0.08,0.007,0.023,0.0083,0.01
3,22,157,600,5038.9,26,31,0.08,18.61,0,0.065,0.51,0.09,0,0,0,0.0001,0,12.61,0.53,1.6,0.08,0.007,0.023,0.0083,0.01
3,22,137,600,9969.2,16,23,0.08,18.61,0,0.065,0.51,0.09,0,0,0,0.0001,0,12.61,0.53,1.6,0.08,0.007,0.023,0.0083,0.01
3,22,118,600,20611.1,11,18,0.08,18.61,0,0.065,0.51,0.09,0,0,0,0.0001,0,12.61,0.53,1.6,0.08,0.007,0.023,0.0083,0.01
3,22,108,600,31262.1,13,13,0.08,18.61,0,0.065,0.51,0.09,0,0,0,0.0001,0,12.61,0.53,1.6,0.08,0.007,0.023,0.0083,0.01
3,22,88,600,61852.8,12,11,0.08,18.61,0,0.065,0.51,0.09,0,0,0,0.0001,0,12.61,0.53,1.6,0.08,0.007,0.023,0.0083,0.01
3,22,78,600,93465.1,9,10,0.08,18.61,0,0.065,0.51,0.09,0,0,0,0.0001,0,12.61,0.53,1.6,0.08,0.007,0.023,0.0083,0.01
3,22,177,625,954.2,29,40,0.08,18.61,0,0.065,0.51,0.09,0,0,0,0.0001,0,12.61,0.53,1.6,0.08,0.007,0.023,0.0083,0.01
3,22,216,650,78.4,34,41,0.08,18.61,0,0.065,0.51,0.09,0,0,0,0.0001,0,12.61,0.53,1.6,0.08,0.007,0.023,0.0083,0.01
3,22,177,650,275,39,49,0.08,18.61,0,0.065,0.51,0.09,0,0,0,0.0001,0,12.61,0.53,1.6,0.08,0.007,0.023,0.0083,0.01
3,22,157,650,571.5,35,448,0.08,18.61,0,0.065,0.51,0.09,0,0,0,0.0001,0,12.61,0.53,1.6,0.08,0.007,0.023,0.0083,0.01
3,22,137,650,1376.2,23,40,0.08,18.61,0,0.065,0.51,0.09,0,0,0,0.0001,0,12.61,0.53,1.6,0.08,0.007,0.023,0.0083,0.01
3,22,108,650,5357.9,17,25,0.08,18.61,0,0.065,0.51,0.09,0,0,0,0.0001,0,12.61,0.53,1.6,0.08,0.007,0.023,0.0083,0.01
3,22,88,650,12947.5,14,20,0.08,18.61,0,0.065,0.51,0.09,0,0,0,0.0001,0,12.61,0.53,1.6,0.08,0.007,0.023,0.0083,0.01
3,22,69,650,30882.4,13,15,0.08,18.61,0,0.065,0.51,0.09,0,0,0,0.0001,0,12.61,0.53,1.6,0.08,0.007,0.023,0.0083,0.01
3,22,61,650,48215.3,9,16,0.08,18.61,0,0.065,0.51,0.09,0,0,0,0.0001,0,12.61,0.53,1.6,0.08,0.007,0.023,0.0083,0.01
3,22,53,650,62617.1,18,16,0.08,18.61,0,0.065,0.51,0.09,0,0,0,0.0001,0,12.61,0.53,1.6,0.08,0.007,0.023,0.0083,0.01
3,22,137,675,564.5,18,39,0.08,18.61,0,0.065,0.51,0.09,0,0,0,0.0001,0,12.61,0.53,1.6,0.08,0.007,0.023,0.0083,0.01
3,22,137,700,102.4,30,47,0.08,18.61,0,0.065,0.51,0.09,0,0,0,0.0001,0,12.61,0.53,1.6,0.08,0.007,0.023,0.0083,0.01
3,22,98,700,835.8,23,33,0.08,18.61,0,0.065,0.51,0.09,0,0,0,0.0001,0,12.61,0.53,1.6,0.08,0.007,0.023,0.0083,0.01
3,22,98,700,982.4,19,27,0.08,18.61,0,0.065,0.51,0.09,0,0,0,0.0001,0,12.61,0.53,1.6,0.08,0.007,0.023,0.0083,0.01
3,22,78,700,1926.5,24,28,0.08,18.61,0,0.065,0.51,0.09,0,0,0,0.0001,0,12.61,0.53,1.6,0.08,0.007,0.023,0.0083,0.01
3,22,61,700,6676.3,18,19,0.08,18.61,0,0.065,0.51,0.09,0,0,0,0.0001,0,12.61,0.53,1.6,0.08,0.007,0.023,0.0083,0.01
3,22,47,700,18430.5,27,16,0.08,18.61,0,0.065,0.51,0.09,0,0,0,0.0001,0,12.61,0.53,1.6,0.08,0.007,0.023,0.0083,0.01
3,22,33,700,70249.8,23,17,0.08,18.61,0,0.065,0.51,0.09,0,0,0,0.0001,0,12.61,0.53,1.6,0.08,0.007,0.023,0.0083,0.01
3,22,98,725,324.2,23,32,0.08,18.61,0,0.065,0.51,0.09,0,0,0,0.0001,0,12.61,0.53,1.6,0.08,0.007,0.023,0.0083,0.01
3,22,78,725,1044.4,18,20,0.08,18.61,0,0.065,0.51,0.09,0,0,0,0.0001,0,12.61,0.53,1.6,0.08,0.007,0.023,0.0083,0.01
3,22,41,775,1474.5,26,20,0.08,18.61,0,0.065,0.51,0.09,0,0,0,0.0001,0,12.61,0.53,1.6,0.08,0.007,0.023,0.0083,0.01
3,22,78,750,258.8,25,28,0.08,18.61,0,0.065,0.51,0.09,0,0,0,0.0001,0,12.61,0.53,1.6,0.08,0.007,0.023,0.0083,0.01
3,22,53,750,1394.2,22,19,0.08,18.61,0,0.065,0.51,0.09,0,0,0,0.0001,0,12.61,0.53,1.6,0.08,0.007,0.023,0.0083,0.01
3,22,47,750,2120,20,17,0.08,18.61,0,0.065,0.51,0.09,0,0,0,0.0001,0,12.61,0.53,1.6,0.08,0.007,0.023,0.0083,0.01
3,22,37,750,5907.5,19,14,0.08,18.61,0,0.065,0.51,0.09,0,0,0,0.0001,0,12.61,0.53,1.6,0.08,0.007,0.023,0.0083,0.01
3,22,29,750,11053.9,11,13,0.08,18.61,0,0.065,0.51,0.09,0,0,0,0.0001,0,12.61,0.53,1.6,0.08,0.007,0.023,0.0083,0.01
3,23,294,550,2837.6,19,26,0.068,18.82,0,0.02,0.52,0.09,0,0,0,0.0007,0,12.46,0.47,1.59,0.08,0.015,0.023,0.0074,0.01
3,23,294,550,3239,15,20,0.068,18.82,0,0.02,0.52,0.09,0,0,0,0.0007,0,12.46,0.47,1.59,0.08,0.015,0.023,0.0074,0.01
3,23,294,550,2577.5,17,21,0.068,18.82,0,0.02,0.52,0.09,0,0,0,0.0007,0,12.46,0.47,1.59,0.08,0.015,0.023,0.0074,0.01
3,23,265,600,277.1,17,23,0.068,18.82,0,0.02,0.52,0.09,0,0,0,0.0007,0,12.46,0.47,1.59,0.08,0.015,0.023,0.0074,0.01
3,23,235,600,566.4,29,33,0.068,18.82,0,0.02,0.52,0.09,0,0,0,0.0007,0,12.46,0.47,1.59,0.08,0.015,0.023,0.0074,0.01
3,23,216,600,902.4,23,35,0.068,18.82,0,0.02,0.52,0.09,0,0,0,0.0007,0,12.46,0.47,1.59,0.08,0.015,0.023,0.0074,0.01
3,23,196,600,1428.8,31,33,0.068,18.82,0,0.02,0.52,0.09,0,0,0,0.0007,0,12.46,0.47,1.59,0.08,0.015,0.023,0.0074,0.01
3,23,157,600,5856.2,19,27,0.068,18.82,0,0.02,0.52,0.09,0,0,0,0.0007,0,12.46,0.47,1.59,0.08,0.015,0.023,0.0074,0.01
3,23,137,600,11403.9,13,21,0.068,18.82,0,0.02,0.52,0.09,0,0,0,0.0007,0,12.46,0.47,1.59,0.08,0.015,0.023,0.0074,0.01
3,23,118,600,21524.2,12,15,0.068,18.82,0,0.02,0.52,0.09,0,0,0,0.0007,0,12.46,0.47,1.59,0.08,0.015,0.023,0.0074,0.01
3,23,108,600,31486.7,11,13,0.068,18.82,0,0.02,0.52,0.09,0,0,0,0.0007,0,12.46,0.47,1.59,0.08,0.015,0.023,0.0074,0.01
3,23,88,600,68386,10,11,0.068,18.82,0,0.02,0.52,0.09,0,0,0,0.0007,0,12.46,0.47,1.59,0.08,0.015,0.023,0.0074,0.01
3,23,216,650,75.7,44,41,0.068,18.82,0,0.02,0.52,0.09,0,0,0,0.0007,0,12.46,0.47,1.59,0.08,0.015,0.023,0.0074,0.01
3,23,177,650,296.9,45,48,0.068,18.82,0,0.02,0.52,0.09,0,0,0,0.0007,0,12.46,0.47,1.59,0.08,0.015,0.023,0.0074,0.01
3,23,157,650,638.9,26,41,0.068,18.82,0,0.02,0.52,0.09,0,0,0,0.0007,0,12.46,0.47,1.59,0.08,0.015,0.023,0.0074,0.01
3,23,137,650,1617.7,19,34,0.068,18.82,0,0.02,0.52,0.09,0,0,0,0.0007,0,12.46,0.47,1.59,0.08,0.015,0.023,0.0074,0.01
3,23,108,650,6049.3,11,22,0.068,18.82,0,0.02,0.52,0.09,0,0,0,0.0007,0,12.46,0.47,1.59,0.08,0.015,0.023,0.0074,0.01
3,23,88,650,13492.4,14,19,0.068,18.82,0,0.02,0.52,0.09,0,0,0,0.0007,0,12.46,0.47,1.59,0.08,0.015,0.023,0.0074,0.01
3,23,69,650,32166.9,12,14,0.068,18.82,0,0.02,0.52,0.09,0,0,0,0.0007,0,12.46,0.47,1.59,0.08,0.015,0.023,0.0074,0.01
3,23,61,650,49260.1,12,14,0.068,18.82,0,0.02,0.52,0.09,0,0,0,0.0007,0,12.46,0.47,1.59,0.08,0.015,0.023,0.0074,0.01
3,23,53,650,76323.6,14,12,0.068,18.82,0,0.02,0.52,0.09,0,0,0,0.0007,0,12.46,0.47,1.59,0.08,0.015,0.023,0.0074,0.01
3,23,137,700,123.1,26,40,0.068,18.82,0,0.02,0.52,0.09,0,0,0,0.0007,0,12.46,0.47,1.59,0.08,0.015,0.023,0.0074,0.01
3,23,98,700,1058.5,26,25,0.068,18.82,0,0.02,0.52,0.09,0,0,0,0.0007,0,12.46,0.47,1.59,0.08,0.015,0.023,0.0074,0.01
3,23,78,700,2628.2,13,17,0.068,18.82,0,0.02,0.52,0.09,0,0,0,0.0007,0,12.46,0.47,1.59,0.08,0.015,0.023,0.0074,0.01
3,23,61,700,9150,13,16,0.068,18.82,0,0.02,0.52,0.09,0,0,0,0.0007,0,12.46,0.47,1.59,0.08,0.015,0.023,0.0074,0.01
3,23,47,700,19052.5,15,13,0.068,18.82,0,0.02,0.52,0.09,0,0,0,0.0007,0,12.46,0.47,1.59,0.08,0.015,0.023,0.0074,0.01
3,23,33,700,83542.1,21,14,0.068,18.82,0,0.02,0.52,0.09,0,0,0,0.0007,0,12.46,0.47,1.59,0.08,0.015,0.023,0.0074,0.01
3,23,78,750,376,16,23,0.068,18.82,0,0.02,0.52,0.09,0,0,0,0.0007,0,12.46,0.47,1.59,0.08,0.015,0.023,0.0074,0.01
3,23,53,750,1632.6,13,15,0.068,18.82,0,0.02,0.52,0.09,0,0,0,0.0007,0,12.46,0.47,1.59,0.08,0.015,0.023,0.0074,0.01
3,23,47,750,2601.1,12,14,0.068,18.82,0,0.02,0.52,0.09,0,0,0,0.0007,0,12.46,0.47,1.59,0.08,0.015,0.023,0.0074,0.01
3,24,265,600,472.1,25,27,0.078,18.7,0,0.029,0.55,0.16,0,0,0,0.0003,0,12.55,0.55,1.65,0.06,0.006,0.023,0.008,0.01
3,24,235,600,885.9,31,30,0.078,18.7,0,0.029,0.55,0.16,0,0,0,0.0003,0,12.55,0.55,1.65,0.06,0.006,0.023,0.008,0.01
3,24,216,600,1555.9,24,36,0.078,18.7,0,0.029,0.55,0.16,0,0,0,0.0003,0,12.55,0.55,1.65,0.06,0.006,0.023,0.008,0.01
3,24,196,600,2471.5,24,40,0.078,18.7,0,0.029,0.55,0.16,0,0,0,0.0003,0,12.55,0.55,1.65,0.06,0.006,0.023,0.008,0.01
3,24,157,600,8759.8,23,33,0.078,18.7,0,0.029,0.55,0.16,0,0,0,0.0003,0,12.55,0.55,1.65,0.06,0.006,0.023,0.008,0.01
3,24,137,600,15499.9,24,27,0.078,18.7,0,0.029,0.55,0.16,0,0,0,0.0003,0,12.55,0.55,1.65,0.06,0.006,0.023,0.008,0.01
3,24,118,600,26908.4,14,21,0.078,18.7,0,0.029,0.55,0.16,0,0,0,0.0003,0,12.55,0.55,1.65,0.06,0.006,0.023,0.008,0.01
3,24,108,600,34840.5,12,19,0.078,18.7,0,0.029,0.55,0.16,0,0,0,0.0003,0,12.55,0.55,1.65,0.06,0.006,0.023,0.008,0.01
3,24,88,600,76759.3,16,14,0.078,18.7,0,0.029,0.55,0.16,0,0,0,0.0003,0,12.55,0.55,1.65,0.06,0.006,0.023,0.008,0.01
3,24,216,650,149.8,34,41,0.078,18.7,0,0.029,0.55,0.16,0,0,0,0.0003,0,12.55,0.55,1.65,0.06,0.006,0.023,0.008,0.01
3,24,177,650,487,35,47,0.078,18.7,0,0.029,0.55,0.16,0,0,0,0.0003,0,12.55,0.55,1.65,0.06,0.006,0.023,0.008,0.01
3,24,157,650,996.9,27,49,0.078,18.7,0,0.029,0.55,0.16,0,0,0,0.0003,0,12.55,0.55,1.65,0.06,0.006,0.023,0.008,0.01
3,24,137,650,2672.3,31,41,0.078,18.7,0,0.029,0.55,0.16,0,0,0,0.0003,0,12.55,0.55,1.65,0.06,0.006,0.023,0.008,0.01
3,24,108,650,10367.3,18,28,0.078,18.7,0,0.029,0.55,0.16,0,0,0,0.0003,0,12.55,0.55,1.65,0.06,0.006,0.023,0.008,0.01
3,24,88,650,21548.1,14,17,0.078,18.7,0,0.029,0.55,0.16,0,0,0,0.0003,0,12.55,0.55,1.65,0.06,0.006,0.023,0.008,0.01
3,24,69,650,53151,12,11,0.078,18.7,0,0.029,0.55,0.16,0,0,0,0.0003,0,12.55,0.55,1.65,0.06,0.006,0.023,0.008,0.01
3,24,61,650,60626.2,25,20,0.078,18.7,0,0.029,0.55,0.16,0,0,0,0.0003,0,12.55,0.55,1.65,0.06,0.006,0.023,0.008,0.01
3,24,137,700,250,42,45,0.078,18.7,0,0.029,0.55,0.16,0,0,0,0.0003,0,12.55,0.55,1.65,0.06,0.006,0.023,0.008,0.01
3,24,98,700,1740.1,19,40,0.078,18.7,0,0.029,0.55,0.16,0,0,0,0.0003,0,12.55,0.55,1.65,0.06,0.006,0.023,0.008,0.01
3,24,78,700,4567,25,30,0.078,18.7,0,0.029,0.55,0.16,0,0,0,0.0003,0,12.55,0.55,1.65,0.06,0.006,0.023,0.008,0.01
3,24,69,700,10241.8,21,26,0.078,18.7,0,0.029,0.55,0.16,0,0,0,0.0003,0,12.55,0.55,1.65,0.06,0.006,0.023,0.008,0.01
3,24,61,700,16905,22,25,0.078,18.7,0,0.029,0.55,0.16,0,0,0,0.0003,0,12.55,0.55,1.65,0.06,0.006,0.023,0.008,0.01
3,24,47,700,63979.7,10,10,0.078,18.7,0,0.029,0.55,0.16,0,0,0,0.0003,0,12.55,0.55,1.65,0.06,0.006,0.023,0.008,0.01
3,24,78,750,712.9,30,40,0.078,18.7,0,0.029,0.55,0.16,0,0,0,0.0003,0,12.55,0.55,1.65,0.06,0.006,0.023,0.008,0.01
3,24,53,750,3541.6,25,26,0.078,18.7,0,0.029,0.55,0.16,0,0,0,0.0003,0,12.55,0.55,1.65,0.06,0.006,0.023,0.008,0.01
3,24,47,750,4733.6,31,26,0.078,18.7,0,0.029,0.55,0.16,0,0,0,0.0003,0,12.55,0.55,1.65,0.06,0.006,0.023,0.008,0.01
3,25,333,600,17.1,16,17,0.06,18.02,0,0.121,0.49,0.02,0,0,0,0.0005,0,12.27,0.55,1.56,0.06,0.01,0.026,0.014,0.01
3,25,265,600,474.8,21,26,0.06,18.02,0,0.121,0.49,0.02,0,0,0,0.0005,0,12.27,0.55,1.56,0.06,0.01,0.026,0.014,0.01
3,25,235,600,1086.4,16,23,0.06,18.02,0,0.121,0.49,0.02,0,0,0,0.0005,0,12.27,0.55,1.56,0.06,0.01,0.026,0.014,0.01
3,25,216,600,1625.8,20,26,0.06,18.02,0,0.121,0.49,0.02,0,0,0,0.0005,0,12.27,0.55,1.56,0.06,0.01,0.026,0.014,0.01
3,25,196,600,3280.6,20,25,0.06,18.02,0,0.121,0.49,0.02,0,0,0,0.0005,0,12.27,0.55,1.56,0.06,0.01,0.026,0.014,0.01
3,25,157,600,10974.6,21,24,0.06,18.02,0,0.121,0.49,0.02,0,0,0,0.0005,0,12.27,0.55,1.56,0.06,0.01,0.026,0.014,0.01
3,25,137,600,31385.8,11,20,0.06,18.02,0,0.121,0.49,0.02,0,0,0,0.0005,0,12.27,0.55,1.56,0.06,0.01,0.026,0.014,0.01
3,25,118,600,48735.4,12,13,0.06,18.02,0,0.121,0.49,0.02,0,0,0,0.0005,0,12.27,0.55,1.56,0.06,0.01,0.026,0.014,0.01
3,25,108,600,70000.8,8,12,0.06,18.02,0,0.121,0.49,0.02,0,0,0,0.0005,0,12.27,0.55,1.56,0.06,0.01,0.026,0.014,0.01
3,25,216,650,153.9,22,23,0.06,18.02,0,0.121,0.49,0.02,0,0,0,0.0005,0,12.27,0.55,1.56,0.06,0.01,0.026,0.014,0.01
3,25,177,650,512.9,20,31,0.06,18.02,0,0.121,0.49,0.02,0,0,0,0.0005,0,12.27,0.55,1.56,0.06,0.01,0.026,0.014,0.01
3,25,157,650,1222.8,22,25,0.06,18.02,0,0.121,0.49,0.02,0,0,0,0.0005,0,12.27,0.55,1.56,0.06,0.01,0.026,0.014,0.01
3,25,137,650,3283.9,20,27,0.06,18.02,0,0.121,0.49,0.02,0,0,0,0.0005,0,12.27,0.55,1.56,0.06,0.01,0.026,0.014,0.01
3,25,108,650,9379,18,33,0.06,18.02,0,0.121,0.49,0.02,0,0,0,0.0005,0,12.27,0.55,1.56,0.06,0.01,0.026,0.014,0.01
3,25,88,650,26906.6,11,20,0.06,18.02,0,0.121,0.49,0.02,0,0,0,0.0005,0,12.27,0.55,1.56,0.06,0.01,0.026,0.014,0.01
3,25,69,650,103324.8,6,7,0.06,18.02,0,0.121,0.49,0.02,0,0,0,0.0005,0,12.27,0.55,1.56,0.06,0.01,0.026,0.014,0.01
3,25,157,700,113,22,34,0.06,18.02,0,0.121,0.49,0.02,0,0,0,0.0005,0,12.27,0.55,1.56,0.06,0.01,0.026,0.014,0.01
3,25,137,700,319.9,24,34,0.06,18.02,0,0.121,0.49,0.02,0,0,0,0.0005,0,12.27,0.55,1.56,0.06,0.01,0.026,0.014,0.01
3,25,98,700,1514.8,22,30,0.06,18.02,0,0.121,0.49,0.02,0,0,0,0.0005,0,12.27,0.55,1.56,0.06,0.01,0.026,0.014,0.01
3,25,78,700,5160.1,10,22,0.06,18.02,0,0.121,0.49,0.02,0,0,0,0.0005,0,12.27,0.55,1.56,0.06,0.01,0.026,0.014,0.01
3,25,69,700,17121.6,9,13,0.06,18.02,0,0.121,0.49,0.02,0,0,0,0.0005,0,12.27,0.55,1.56,0.06,0.01,0.026,0.014,0.01
3,25,61,700,30949.3,10,12,0.06,18.02,0,0.121,0.49,0.02,0,0,0,0.0005,0,12.27,0.55,1.56,0.06,0.01,0.026,0.014,0.01
3,25,47,700,64370.8,14,11,0.06,18.02,0,0.121,0.49,0.02,0,0,0,0.0005,0,12.27,0.55,1.56,0.06,0.01,0.026,0.014,0.01
3,25,53,775,2761.9,8,13,0.06,18.02,0,0.121,0.49,0.02,0,0,0,0.0005,0,12.27,0.55,1.56,0.06,0.01,0.026,0.014,0.01
3,25,47,775,3240.4,11,13,0.06,18.02,0,0.121,0.49,0.02,0,0,0,0.0005,0,12.27,0.55,1.56,0.06,0.01,0.026,0.014,0.01
3,25,41,775,4696.5,10,12,0.06,18.02,0,0.121,0.49,0.02,0,0,0,0.0005,0,12.27,0.55,1.56,0.06,0.01,0.026,0.014,0.01
3,25,98,750,166.2,22,29,0.06,18.02,0,0.121,0.49,0.02,0,0,0,0.0005,0,12.27,0.55,1.56,0.06,0.01,0.026,0.014,0.01
3,25,78,750,792.2,25,29,0.06,18.02,0,0.121,0.49,0.02,0,0,0,0.0005,0,12.27,0.55,1.56,0.06,0.01,0.026,0.014,0.01
3,25,69,750,2244.9,15,24,0.06,18.02,0,0.121,0.49,0.02,0,0,0,0.0005,0,12.27,0.55,1.56,0.06,0.01,0.026,0.014,0.01
3,25,53,750,8063.9,8,12,0.06,18.02,0,0.121,0.49,0.02,0,0,0,0.0005,0,12.27,0.55,1.56,0.06,0.01,0.026,0.014,0.01
3,25,47,750,7240.7,8,6,0.06,18.02,0,0.121,0.49,0.02,0,0,0,0.0005,0,12.27,0.55,1.56,0.06,0.01,0.026,0.014,0.01
3,26,353,550,176,18,23,0.06,17.71,0,0.161,0.53,0.02,0,0,0,0.0002,0,12.62,0.54,1.67,0.05,0.016,0.028,0.013,0.01
3,26,314,550,668.8,14,26,0.06,17.71,0,0.161,0.53,0.02,0,0,0,0.0002,0,12.62,0.54,1.67,0.05,0.016,0.028,0.013,0.01
3,26,284,550,2861.5,12,23,0.06,17.71,0,0.161,0.53,0.02,0,0,0,0.0002,0,12.62,0.54,1.67,0.05,0.016,0.028,0.013,0.01
3,26,265,550,7550.7,10,24,0.06,17.71,0,0.161,0.53,0.02,0,0,0,0.0002,0,12.62,0.54,1.67,0.05,0.016,0.028,0.013,0.01
3,26,235,550,19029.8,12,16,0.06,17.71,0,0.161,0.53,0.02,0,0,0,0.0002,0,12.62,0.54,1.67,0.05,0.016,0.028,0.013,0.01
3,26,216,575,6053.8,17,21,0.06,17.71,0,0.161,0.53,0.02,0,0,0,0.0002,0,12.62,0.54,1.67,0.05,0.016,0.028,0.013,0.01
3,26,333,600,13.8,16,16,0.06,17.71,0,0.161,0.53,0.02,0,0,0,0.0002,0,12.62,0.54,1.67,0.05,0.016,0.028,0.013,0.01
3,26,265,600,349.7,15,24,0.06,17.71,0,0.161,0.53,0.02,0,0,0,0.0002,0,12.62,0.54,1.67,0.05,0.016,0.028,0.013,0.01
3,26,265,600,347.7,9,16,0.06,17.71,0,0.161,0.53,0.02,0,0,0,0.0002,0,12.62,0.54,1.67,0.05,0.016,0.028,0.013,0.01
3,26,235,600,1000.9,16,17,0.06,17.71,0,0.161,0.53,0.02,0,0,0,0.0002,0,12.62,0.54,1.67,0.05,0.016,0.028,0.013,0.01
3,26,216,600,1317.4,13,22,0.06,17.71,0,0.161,0.53,0.02,0,0,0,0.0002,0,12.62,0.54,1.67,0.05,0.016,0.028,0.013,0.01
3,26,216,600,1530,16,19,0.06,17.71,0,0.161,0.53,0.02,0,0,0,0.0002,0,12.62,0.54,1.67,0.05,0.016,0.028,0.013,0.01
3,26,216,600,1420.7,17,17,0.06,17.71,0,0.161,0.53,0.02,0,0,0,0.0002,0,12.62,0.54,1.67,0.05,0.016,0.028,0.013,0.01
3,26,196,600,2569.5,12,20,0.06,17.71,0,0.161,0.53,0.02,0,0,0,0.0002,0,12.62,0.54,1.67,0.05,0.016,0.028,0.013,0.01
3,26,157,600,9643.2,14,22,0.06,17.71,0,0.161,0.53,0.02,0,0,0,0.0002,0,12.62,0.54,1.67,0.05,0.016,0.028,0.013,0.01
3,26,157,600,9895.6,12,19,0.06,17.71,0,0.161,0.53,0.02,0,0,0,0.0002,0,12.62,0.54,1.67,0.05,0.016,0.028,0.013,0.01
3,26,137,600,19574.4,10,16,0.06,17.71,0,0.161,0.53,0.02,0,0,0,0.0002,0,12.62,0.54,1.67,0.05,0.016,0.028,0.013,0.01
3,26,137,600,19752.6,12,16,0.06,17.71,0,0.161,0.53,0.02,0,0,0,0.0002,0,12.62,0.54,1.67,0.05,0.016,0.028,0.013,0.01
3,26,118,600,37687.5,12,14,0.06,17.71,0,0.161,0.53,0.02,0,0,0,0.0002,0,12.62,0.54,1.67,0.05,0.016,0.028,0.013,0.01
3,26,108,600,53526.2,7,11,0.06,17.71,0,0.161,0.53,0.02,0,0,0,0.0002,0,12.62,0.54,1.67,0.05,0.016,0.028,0.013,0.01
3,26,108,600,54358.9,7,9,0.06,17.71,0,0.161,0.53,0.02,0,0,0,0.0002,0,12.62,0.54,1.67,0.05,0.016,0.028,0.013,0.01
3,26,98,600,88531,6,6,0.06,17.71,0,0.161,0.53,0.02,0,0,0,0.0002,0,12.62,0.54,1.67,0.05,0.016,0.028,0.013,0.01
3,26,88,600,117957.7,6,8,0.06,17.71,0,0.161,0.53,0.02,0,0,0,0.0002,0,12.62,0.54,1.67,0.05,0.016,0.028,0.013,0.01
3,26,177,625,1548.2,17,24,0.06,17.71,0,0.161,0.53,0.02,0,0,0,0.0002,0,12.62,0.54,1.67,0.05,0.016,0.028,0.013,0.01
3,26,15,625,3460.2,15,22,0.06,17.71,0,0.161,0.53,0.02,0,0,0,0.0002,0,12.62,0.54,1.67,0.05,0.016,0.028,0.013,0.01
3,26,157,625,3460.9,15,21,0.06,17.71,0,0.161,0.53,0.02,0,0,0,0.0002,0,12.62,0.54,1.67,0.05,0.016,0.028,0.013,0.01
3,26,118,625,15557.4,11,17,0.06,17.71,0,0.161,0.53,0.02,0,0,0,0.0002,0,12.62,0.54,1.67,0.05,0.016,0.028,0.013,0.01
3,26,216,650,127.4,15,22,0.06,17.71,0,0.161,0.53,0.02,0,0,0,0.0002,0,12.62,0.54,1.67,0.05,0.016,0.028,0.013,0.01
3,26,216,650,129.9,12,16,0.06,17.71,0,0.161,0.53,0.02,0,0,0,0.0002,0,12.62,0.54,1.67,0.05,0.016,0.028,0.013,0.01
3,26,177,650,388.1,20,28,0.06,17.71,0,0.161,0.53,0.02,0,0,0,0.0002,0,12.62,0.54,1.67,0.05,0.016,0.028,0.013,0.01
3,26,177,650,364.1,6,4,0.06,17.71,0,0.161,0.53,0.02,0,0,0,0.0002,0,12.62,0.54,1.67,0.05,0.016,0.028,0.013,0.01
3,26,157,650,847.8,20,30,0.06,17.71,0,0.161,0.53,0.02,0,0,0,0.0002,0,12.62,0.54,1.67,0.05,0.016,0.028,0.013,0.01
3,26,157,650,1026.6,18,25,0.06,17.71,0,0.161,0.53,0.02,0,0,0,0.0002,0,12.62,0.54,1.67,0.05,0.016,0.028,0.013,0.01
3,26,157,650,1050.3,16,30,0.06,17.71,0,0.161,0.53,0.02,0,0,0,0.0002,0,12.62,0.54,1.67,0.05,0.016,0.028,0.013,0.01
3,26,137,650,2732.6,24,25,0.06,17.71,0,0.161,0.53,0.02,0,0,0,0.0002,0,12.62,0.54,1.67,0.05,0.016,0.028,0.013,0.01
3,26,108,650,9607.2,9,13,0.06,17.71,0,0.161,0.53,0.02,0,0,0,0.0002,0,12.62,0.54,1.67,0.05,0.016,0.028,0.013,0.01
3,26,108,650,9658.6,10,21,0.06,17.71,0,0.161,0.53,0.02,0,0,0,0.0002,0,12.62,0.54,1.67,0.05,0.016,0.028,0.013,0.01
3,26,88,650,22169,9,13,0.06,17.71,0,0.161,0.53,0.02,0,0,0,0.0002,0,12.62,0.54,1.67,0.05,0.016,0.028,0.013,0.01
3,26,88,650,31197.5,7,14,0.06,17.71,0,0.161,0.53,0.02,0,0,0,0.0002,0,12.62,0.54,1.67,0.05,0.016,0.028,0.013,0.01
3,26,69,650,65232,4,5,0.06,17.71,0,0.161,0.53,0.02,0,0,0,0.0002,0,12.62,0.54,1.67,0.05,0.016,0.028,0.013,0.01
3,26,69,650,70386.8,6,8,0.06,17.71,0,0.161,0.53,0.02,0,0,0,0.0002,0,12.62,0.54,1.67,0.05,0.016,0.028,0.013,0.01
3,26,69,650,75353,6,9,0.06,17.71,0,0.161,0.53,0.02,0,0,0,0.0002,0,12.62,0.54,1.67,0.05,0.016,0.028,0.013,0.01
3,26,61,650,89474.3,4,5,0.06,17.71,0,0.161,0.53,0.02,0,0,0,0.0002,0,12.62,0.54,1.67,0.05,0.016,0.028,0.013,0.01
3,26,61,650,128354.6,7,6,0.06,17.71,0,0.161,0.53,0.02,0,0,0,0.0002,0,12.62,0.54,1.67,0.05,0.016,0.028,0.013,0.01
3,26,157,675,297,25,25,0.06,17.71,0,0.161,0.53,0.02,0,0,0,0.0002,0,12.62,0.54,1.67,0.05,0.016,0.028,0.013,0.01
3,26,137,675,508.4,24,26,0.06,17.71,0,0.161,0.53,0.02,0,0,0,0.0002,0,12.62,0.54,1.67,0.05,0.016,0.028,0.013,0.01
3,26,108,675,2674.6,19,22,0.06,17.71,0,0.161,0.53,0.02,0,0,0,0.0002,0,12.62,0.54,1.67,0.05,0.016,0.028,0.013,0.01
3,26,157,700,91.4,18,24,0.06,17.71,0,0.161,0.53,0.02,0,0,0,0.0002,0,12.62,0.54,1.67,0.05,0.016,0.028,0.013,0.01
3,26,157,700,91.6,23,29,0.06,17.71,0,0.161,0.53,0.02,0,0,0,0.0002,0,12.62,0.54,1.67,0.05,0.016,0.028,0.013,0.01
3,26,157,700,83.9,16,28,0.06,17.71,0,0.161,0.53,0.02,0,0,0,0.0002,0,12.62,0.54,1.67,0.05,0.016,0.028,0.013,0.01
3,26,137,700,200.2,25,30,0.06,17.71,0,0.161,0.53,0.02,0,0,0,0.0002,0,12.62,0.54,1.67,0.05,0.016,0.028,0.013,0.01
3,26,137,700,263.2,16,29,0.06,17.71,0,0.161,0.53,0.02,0,0,0,0.0002,0,12.62,0.54,1.67,0.05,0.016,0.028,0.013,0.01
3,26,98,700,1222,12,13,0.06,17.71,0,0.161,0.53,0.02,0,0,0,0.0002,0,12.62,0.54,1.67,0.05,0.016,0.028,0.013,0.01
3,26,98,700,1677.8,16,25,0.06,17.71,0,0.161,0.53,0.02,0,0,0,0.0002,0,12.62,0.54,1.67,0.05,0.016,0.028,0.013,0.01
3,26,98,700,1391.6,21,23,0.06,17.71,0,0.161,0.53,0.02,0,0,0,0.0002,0,12.62,0.54,1.67,0.05,0.016,0.028,0.013,0.01
3,26,78,700,3604.4,10,11,0.06,17.71,0,0.161,0.53,0.02,0,0,0,0.0002,0,12.62,0.54,1.67,0.05,0.016,0.028,0.013,0.01
3,26,78,700,5672.7,12,15,0.06,17.71,0,0.161,0.53,0.02,0,0,0,0.0002,0,12.62,0.54,1.67,0.05,0.016,0.028,0.013,0.01
3,26,61,700,21449.4,7,7,0.06,17.71,0,0.161,0.53,0.02,0,0,0,0.0002,0,12.62,0.54,1.67,0.05,0.016,0.028,0.013,0.01
3,26,61,700,25317.3,5,5,0.06,17.71,0,0.161,0.53,0.02,0,0,0,0.0002,0,12.62,0.54,1.67,0.05,0.016,0.028,0.013,0.01
3,26,61,700,19458.1,9,11,0.06,17.71,0,0.161,0.53,0.02,0,0,0,0.0002,0,12.62,0.54,1.67,0.05,0.016,0.028,0.013,0.01
3,26,47,700,51079.9,8,5,0.06,17.71,0,0.161,0.53,0.02,0,0,0,0.0002,0,12.62,0.54,1.67,0.05,0.016,0.028,0.013,0.01
3,26,47,700,79089.3,8,8,0.06,17.71,0,0.161,0.53,0.02,0,0,0,0.0002,0,12.62,0.54,1.67,0.05,0.016,0.028,0.013,0.01
3,26,41,700,95542.3,11,7,0.06,17.71,0,0.161,0.53,0.02,0,0,0,0.0002,0,12.62,0.54,1.67,0.05,0.016,0.028,0.013,0.01
3,26,37,700,145970.3,12,5,0.06,17.71,0,0.161,0.53,0.02,0,0,0,0.0002,0,12.62,0.54,1.67,0.05,0.016,0.028,0.013,0.01
3,26,98,725,553.1,22,22,0.06,17.71,0,0.161,0.53,0.02,0,0,0,0.0002,0,12.62,0.54,1.67,0.05,0.016,0.028,0.013,0.01
3,26,78,725,1864.5,13,18,0.06,17.71,0,0.161,0.53,0.02,0,0,0,0.0002,0,12.62,0.54,1.67,0.05,0.016,0.028,0.013,0.01
3,26,61,775,1146,38,15,0.06,17.71,0,0.161,0.53,0.02,0,0,0,0.0002,0,12.62,0.54,1.67,0.05,0.016,0.028,0.013,0.01
3,26,41,775,3589.7,8,7,0.06,17.71,0,0.161,0.53,0.02,0,0,0,0.0002,0,12.62,0.54,1.67,0.05,0.016,0.028,0.013,0.01
3,26,98,750,171.9,21,28,0.06,17.71,0,0.161,0.53,0.02,0,0,0,0.0002,0,12.62,0.54,1.67,0.05,0.016,0.028,0.013,0.01
3,26,98,750,174.2,19,27,0.06,17.71,0,0.161,0.53,0.02,0,0,0,0.0002,0,12.62,0.54,1.67,0.05,0.016,0.028,0.013,0.01
3,26,78,750,585.6,17,18,0.06,17.71,0,0.161,0.53,0.02,0,0,0,0.0002,0,12.62,0.54,1.67,0.05,0.016,0.028,0.013,0.01
3,26,78,750,679.1,9,20,0.06,17.71,0,0.161,0.53,0.02,0,0,0,0.0002,0,12.62,0.54,1.67,0.05,0.016,0.028,0.013,0.01
3,26,53,750,3887.2,6,5,0.06,17.71,0,0.161,0.53,0.02,0,0,0,0.0002,0,12.62,0.54,1.67,0.05,0.016,0.028,0.013,0.01
3,26,47,750,5664.9,6,7,0.06,17.71,0,0.161,0.53,0.02,0,0,0,0.0002,0,12.62,0.54,1.67,0.05,0.016,0.028,0.013,0.01
3,26,47,750,7408.1,6,10,0.06,17.71,0,0.161,0.53,0.02,0,0,0,0.0002,0,12.62,0.54,1.67,0.05,0.016,0.028,0.013,0.01
3,26,37,750,12675.6,10,6,0.06,17.71,0,0.161,0.53,0.02,0,0,0,0.0002,0,12.62,0.54,1.67,0.05,0.016,0.028,0.013,0.01
3,26,37,750,11218.4,6,5,0.06,17.71,0,0.161,0.53,0.02,0,0,0,0.0002,0,12.62,0.54,1.67,0.05,0.016,0.028,0.013,0.01
3,26,314,550,668.8,14,26,0.06,17.71,0,0.161,0.53,0.02,0,0,0,0.0002,0,12.62,0.54,1.67,0.05,0.016,0.028,0.013,0.01
3,26,284,550,2861.5,12,23,0.06,17.71,0,0.161,0.53,0.02,0,0,0,0.0002,0,12.62,0.54,1.67,0.05,0.016,0.028,0.013,0.01
3,26,265,550,7550.7,10,24,0.06,17.71,0,0.161,0.53,0.02,0,0,0,0.0002,0,12.62,0.54,1.67,0.05,0.016,0.028,0.013,0.01
3,26,235,550,19029.8,12,16,0.06,17.71,0,0.161,0.53,0.02,0,0,0,0.0002,0,12.62,0.54,1.67,0.05,0.016,0.028,0.013,0.01
3,26,216,575,6053.8,17,21,0.06,17.71,0,0.161,0.53,0.02,0,0,0,0.0002,0,12.62,0.54,1.67,0.05,0.016,0.028,0.013,0.01
3,26,265,600,347.7,9,16,0.06,17.71,0,0.161,0.53,0.02,0,0,0,0.0002,0,12.62,0.54,1.67,0.05,0.016,0.028,0.013,0.01
3,26,216,600,1530,16,19,0.06,17.71,0,0.161,0.53,0.02,0,0,0,0.0002,0,12.62,0.54,1.67,0.05,0.016,0.028,0.013,0.01
3,26,216,600,1420.7,17,17,0.06,17.71,0,0.161,0.53,0.02,0,0,0,0.0002,0,12.62,0.54,1.67,0.05,0.016,0.028,0.013,0.01
3,26,157,600,9643.2,14,22,0.06,17.71,0,0.161,0.53,0.02,0,0,0,0.0002,0,12.62,0.54,1.67,0.05,0.016,0.028,0.013,0.01
3,26,137,600,19574.4,10,16,0.06,17.71,0,0.161,0.53,0.02,0,0,0,0.0002,0,12.62,0.54,1.67,0.05,0.016,0.028,0.013,0.01
3,26,118,600,37687.5,12,14,0.06,17.71,0,0.161,0.53,0.02,0,0,0,0.0002,0,12.62,0.54,1.67,0.05,0.016,0.028,0.013,0.01
3,26,108,600,54358.9,7,9,0.06,17.71,0,0.161,0.53,0.02,0,0,0,0.0002,0,12.62,0.54,1.67,0.05,0.016,0.028,0.013,0.01
3,26,98,600,88531,6,6,0.06,17.71,0,0.161,0.53,0.02,0,0,0,0.0002,0,12.62,0.54,1.67,0.05,0.016,0.028,0.013,0.01
3,26,88,600,117957.7,6,8,0.06,17.71,0,0.161,0.53,0.02,0,0,0,0.0002,0,12.62,0.54,1.67,0.05,0.016,0.028,0.013,0.01
3,26,157,625,3460.9,15,21,0.06,17.71,0,0.161,0.53,0.02,0,0,0,0.0002,0,12.62,0.54,1.67,0.05,0.016,0.028,0.013,0.01
3,26,118,625,15557.4,11,17,0.06,17.71,0,0.161,0.53,0.02,0,0,0,0.0002,0,12.62,0.54,1.67,0.05,0.016,0.028,0.013,0.01
3,26,216,650,127.4,15,22,0.06,17.71,0,0.161,0.53,0.02,0,0,0,0.0002,0,12.62,0.54,1.67,0.05,0.016,0.028,0.013,0.01
3,26,216,650,129.9,12,16,0.06,17.71,0,0.161,0.53,0.02,0,0,0,0.0002,0,12.62,0.54,1.67,0.05,0.016,0.028,0.013,0.01
3,26,177,650,364.1,6,4,0.06,17.71,0,0.161,0.53,0.02,0,0,0,0.0002,0,12.62,0.54,1.67,0.05,0.016,0.028,0.013,0.01
3,26,157,650,1026.6,18,25,0.06,17.71,0,0.161,0.53,0.02,0,0,0,0.0002,0,12.62,0.54,1.67,0.05,0.016,0.028,0.013,0.01
3,26,157,650,1050.3,16,30,0.06,17.71,0,0.161,0.53,0.02,0,0,0,0.0002,0,12.62,0.54,1.67,0.05,0.016,0.028,0.013,0.01
3,26,108,650,9658.6,10,21,0.06,17.71,0,0.161,0.53,0.02,0,0,0,0.0002,0,12.62,0.54,1.67,0.05,0.016,0.028,0.013,0.01
3,26,88,650,31197.5,7,14,0.06,17.71,0,0.161,0.53,0.02,0,0,0,0.0002,0,12.62,0.54,1.67,0.05,0.016,0.028,0.013,0.01
3,26,69,650,65232,4,5,0.06,17.71,0,0.161,0.53,0.02,0,0,0,0.0002,0,12.62,0.54,1.67,0.05,0.016,0.028,0.013,0.01
3,26,61,650,128354.6,7,6,0.06,17.71,0,0.161,0.53,0.02,0,0,0,0.0002,0,12.62,0.54,1.67,0.05,0.016,0.028,0.013,0.01
3,26,157,700,91.6,23,29,0.06,17.71,0,0.161,0.53,0.02,0,0,0,0.0002,0,12.62,0.54,1.67,0.05,0.016,0.028,0.013,0.01
3,26,157,700,83.9,16,28,0.06,17.71,0,0.161,0.53,0.02,0,0,0,0.0002,0,12.62,0.54,1.67,0.05,0.016,0.028,0.013,0.01
3,26,137,700,263.2,16,29,0.06,17.71,0,0.161,0.53,0.02,0,0,0,0.0002,0,12.62,0.54,1.67,0.05,0.016,0.028,0.013,0.01
3,26,98,700,1677.8,16,25,0.06,17.71,0,0.161,0.53,0.02,0,0,0,0.0002,0,12.62,0.54,1.67,0.05,0.016,0.028,0.013,0.01
3,26,98,700,1391.6,21,23,0.06,17.71,0,0.161,0.53,0.02,0,0,0,0.0002,0,12.62,0.54,1.67,0.05,0.016,0.028,0.013,0.01
3,26,78,700,5672.7,12,15,0.06,17.71,0,0.161,0.53,0.02,0,0,0,0.0002,0,12.62,0.54,1.67,0.05,0.016,0.028,0.013,0.01
3,26,61,700,21449.4,7,7,0.06,17.71,0,0.161,0.53,0.02,0,0,0,0.0002,0,12.62,0.54,1.67,0.05,0.016,0.028,0.013,0.01
3,26,47,700,79089.3,8,8,0.06,17.71,0,0.161,0.53,0.02,0,0,0,0.0002,0,12.62,0.54,1.67,0.05,0.016,0.028,0.013,0.01
3,26,41,700,95542.3,11,7,0.06,17.71,0,0.161,0.53,0.02,0,0,0,0.0002,0,12.62,0.54,1.67,0.05,0.016,0.028,0.013,0.01
3,26,98,750,171.9,21,28,0.06,17.71,0,0.161,0.53,0.02,0,0,0,0.0002,0,12.62,0.54,1.67,0.05,0.016,0.028,0.013,0.01
3,26,98,750,174.2,19,27,0.06,17.71,0,0.161,0.53,0.02,0,0,0,0.0002,0,12.62,0.54,1.67,0.05,0.016,0.028,0.013,0.01
3,26,78,750,679.1,9,20,0.06,17.71,0,0.161,0.53,0.02,0,0,0,0.0002,0,12.62,0.54,1.67,0.05,0.016,0.028,0.013,0.01
3,26,47,750,7408.1,6,10,0.06,17.71,0,0.161,0.53,0.02,0,0,0,0.0002,0,12.62,0.54,1.67,0.05,0.016,0.028,0.013,0.01
3,26,37,750,11218.4,6,5,0.06,17.71,0,0.161,0.53,0.02,0,0,0,0.0002,0,12.62,0.54,1.67,0.05,0.016,0.028,0.013,0.01
3,26,41,775,3589.7,8,7,0.06,17.71,0,0.161,0.53,0.02,0,0,0,0.0002,0,12.62,0.54,1.67,0.05,0.016,0.028,0.013,0.01
3,27,333,600,26.2,20,21,0.06,17.86,0,0.04,0.39,0.25,0,0,0,0.001,0,12.59,0.61,1.74,0.06,0.006,0.02,0.019,0.01
3,27,265,600,973.5,24,42,0.06,17.86,0,0.04,0.39,0.25,0,0,0,0.001,0,12.59,0.61,1.74,0.06,0.006,0.02,0.019,0.01
3,27,235,600,2145.9,28,29,0.06,17.86,0,0.04,0.39,0.25,0,0,0,0.001,0,12.59,0.61,1.74,0.06,0.006,0.02,0.019,0.01
3,27,216,600,3272.4,20,28,0.06,17.86,0,0.04,0.39,0.25,0,0,0,0.001,0,12.59,0.61,1.74,0.06,0.006,0.02,0.019,0.01
3,27,196,600,4522.5,23,24,0.06,17.86,0,0.04,0.39,0.25,0,0,0,0.001,0,12.59,0.61,1.74,0.06,0.006,0.02,0.019,0.01
3,27,157,600,25835.4,22,23,0.06,17.86,0,0.04,0.39,0.25,0,0,0,0.001,0,12.59,0.61,1.74,0.06,0.006,0.02,0.019,0.01
3,27,137,600,52044.6,21,26,0.06,17.86,0,0.04,0.39,0.25,0,0,0,0.001,0,12.59,0.61,1.74,0.06,0.006,0.02,0.019,0.01
3,27,118,600,94998.7,15,21,0.06,17.86,0,0.04,0.39,0.25,0,0,0,0.001,0,12.59,0.61,1.74,0.06,0.006,0.02,0.019,0.01
3,27,265,650,46.8,29,48,0.06,17.86,0,0.04,0.39,0.25,0,0,0,0.001,0,12.59,0.61,1.74,0.06,0.006,0.02,0.019,0.01
3,27,216,650,227,25,30,0.06,17.86,0,0.04,0.39,0.25,0,0,0,0.001,0,12.59,0.61,1.74,0.06,0.006,0.02,0.019,0.01
3,27,177,650,839.8,21,24,0.06,17.86,0,0.04,0.39,0.25,0,0,0,0.001,0,12.59,0.61,1.74,0.06,0.006,0.02,0.019,0.01
3,27,157,650,1966.7,18,30,0.06,17.86,0,0.04,0.39,0.25,0,0,0,0.001,0,12.59,0.61,1.74,0.06,0.006,0.02,0.019,0.01
3,27,137,650,4547.3,17,27,0.06,17.86,0,0.04,0.39,0.25,0,0,0,0.001,0,12.59,0.61,1.74,0.06,0.006,0.02,0.019,0.01
3,27,108,650,14416.3,29,33,0.06,17.86,0,0.04,0.39,0.25,0,0,0,0.001,0,12.59,0.61,1.74,0.06,0.006,0.02,0.019,0.01
3,27,88,650,36422.7,29,25,0.06,17.86,0,0.04,0.39,0.25,0,0,0,0.001,0,12.59,0.61,1.74,0.06,0.006,0.02,0.019,0.01
3,27,196,700,52.4,24,33,0.06,17.86,0,0.04,0.39,0.25,0,0,0,0.001,0,12.59,0.61,1.74,0.06,0.006,0.02,0.019,0.01
3,27,157,700,192.6,24,40,0.06,17.86,0,0.04,0.39,0.25,0,0,0,0.001,0,12.59,0.61,1.74,0.06,0.006,0.02,0.019,0.01
3,27,137,700,439.6,27,33,0.06,17.86,0,0.04,0.39,0.25,0,0,0,0.001,0,12.59,0.61,1.74,0.06,0.006,0.02,0.019,0.01
3,27,98,700,1814.4,36,42,0.06,17.86,0,0.04,0.39,0.25,0,0,0,0.001,0,12.59,0.61,1.74,0.06,0.006,0.02,0.019,0.01
3,27,78,700,5188,23,28,0.06,17.86,0,0.04,0.39,0.25,0,0,0,0.001,0,12.59,0.61,1.74,0.06,0.006,0.02,0.019,0.01
3,27,69,700,16822.2,11,17,0.06,17.86,0,0.04,0.39,0.25,0,0,0,0.001,0,12.59,0.61,1.74,0.06,0.006,0.02,0.019,0.01
3,27,61,700,25354.6,12,15,0.06,17.86,0,0.04,0.39,0.25,0,0,0,0.001,0,12.59,0.61,1.74,0.06,0.006,0.02,0.019,0.01
3,27,47,700,90575.6,8,12,0.06,17.86,0,0.04,0.39,0.25,0,0,0,0.001,0,12.59,0.61,1.74,0.06,0.006,0.02,0.019,0.01
3,27,137,750,22.1,37,52,0.06,17.86,0,0.04,0.39,0.25,0,0,0,0.001,0,12.59,0.61,1.74,0.06,0.006,0.02,0.019,0.01
3,27,98,750,159.8,47,43,0.06,17.86,0,0.04,0.39,0.25,0,0,0,0.001,0,12.59,0.61,1.74,0.06,0.006,0.02,0.019,0.01
3,27,78,750,710.3,33,37,0.06,17.86,0,0.04,0.39,0.25,0,0,0,0.001,0,12.59,0.61,1.74,0.06,0.006,0.02,0.019,0.01
3,27,69,750,1921.8,18,23,0.06,17.86,0,0.04,0.39,0.25,0,0,0,0.001,0,12.59,0.61,1.74,0.06,0.006,0.02,0.019,0.01
3,27,53,750,8165.3,13,16,0.06,17.86,0,0.04,0.39,0.25,0,0,0,0.001,0,12.59,0.61,1.74,0.06,0.006,0.02,0.019,0.01
3,27,47,750,12135,10,22,0.06,17.86,0,0.04,0.39,0.25,0,0,0,0.001,0,12.59,0.61,1.74,0.06,0.006,0.02,0.019,0.01
4,28,265,600,400.2,49,56,0.06,17.43,0,0.025,0.009,2.49,0,0,0,0.0008,0,12.48,0.46,1.49,0.15,0.026,0.032,0.0189,0.04
4,28,235,600,1930.4,38,44,0.06,17.43,0,0.025,0.009,2.49,0,0,0,0.0008,0,12.48,0.46,1.49,0.15,0.026,0.032,0.0189,0.04
4,28,196,600,7593,31,52,0.06,17.43,0,0.025,0.009,2.49,0,0,0,0.0008,0,12.48,0.46,1.49,0.15,0.026,0.032,0.0189,0.04
4,28,196,650,218.1,54,75,0.06,17.43,0,0.025,0.009,2.49,0,0,0,0.0008,0,12.48,0.46,1.49,0.15,0.026,0.032,0.0189,0.04
4,28,137,650,2661.5,55,69,0.06,17.43,0,0.025,0.009,2.49,0,0,0,0.0008,0,12.48,0.46,1.49,0.15,0.026,0.032,0.0189,0.04
4,28,108,650,8725.6,81,65,0.06,17.43,0,0.025,0.009,2.49,0,0,0,0.0008,0,12.48,0.46,1.49,0.15,0.026,0.032,0.0189,0.04
4,28,137,700,129.1,93,81,0.06,17.43,0,0.025,0.009,2.49,0,0,0,0.0008,0,12.48,0.46,1.49,0.15,0.026,0.032,0.0189,0.04
4,28,108,700,535.6,112,81,0.06,17.43,0,0.025,0.009,2.49,0,0,0,0.0008,0,12.48,0.46,1.49,0.15,0.026,0.032,0.0189,0.04
4,28,88,700,1684.6,68,68,0.06,17.43,0,0.025,0.009,2.49,0,0,0,0.0008,0,12.48,0.46,1.49,0.15,0.026,0.032,0.0189,0.04
4,28,78,700,3461,86,69,0.06,17.43,0,0.025,0.009,2.49,0,0,0,0.0008,0,12.48,0.46,1.49,0.15,0.026,0.032,0.0189,0.04
4,28,69,700,7180.1,63,52,0.06,17.43,0,0.025,0.009,2.49,0,0,0,0.0008,0,12.48,0.46,1.49,0.15,0.026,0.032,0.0189,0.04
4,28,61,700,14490.8,52,47,0.06,17.43,0,0.025,0.009,2.49,0,0,0,0.0008,0,12.48,0.46,1.49,0.15,0.026,0.032,0.0189,0.04
4,28,53,700,31653.1,35,26,0.06,17.43,0,0.025,0.009,2.49,0,0,0,0.0008,0,12.48,0.46,1.49,0.15,0.026,0.032,0.0189,0.04
4,28,88,750,194.3,112,86,0.06,17.43,0,0.025,0.009,2.49,0,0,0,0.0008,0,12.48,0.46,1.49,0.15,0.026,0.032,0.0189,0.04
4,28,69,750,802.2,80,79,0.06,17.43,0,0.025,0.009,2.49,0,0,0,0.0008,0,12.48,0.46,1.49,0.15,0.026,0.032,0.0189,0.04
4,28,53,750,2979.4,85,59,0.06,17.43,0,0.025,0.009,2.49,0,0,0,0.0008,0,12.48,0.46,1.49,0.15,0.026,0.032,0.0189,0.04
4,28,41,750,8872.8,49,40,0.06,17.43,0,0.025,0.009,2.49,0,0,0,0.0008,0,12.48,0.46,1.49,0.15,0.026,0.032,0.0189,0.04
4,28,33,750,18143.3,43,31,0.06,17.43,0,0.025,0.009,2.49,0,0,0,0.0008,0,12.48,0.46,1.49,0.15,0.026,0.032,0.0189,0.04
4,28,26,750,44459.3,38,18,0.06,17.43,0,0.025,0.009,2.49,0,0,0,0.0008,0,12.48,0.46,1.49,0.15,0.026,0.032,0.0189,0.04
4,28,53,800,457.7,123,73,0.06,17.43,0,0.025,0.009,2.49,0,0,0,0.0008,0,12.48,0.46,1.49,0.15,0.026,0.032,0.0189,0.04
4,28,41,800,1440,67,57,0.06,17.43,0,0.025,0.009,2.49,0,0,0,0.0008,0,12.48,0.46,1.49,0.15,0.026,0.032,0.0189,0.04
4,28,33,800,4220,51,35,0.06,17.43,0,0.025,0.009,2.49,0,0,0,0.0008,0,12.48,0.46,1.49,0.15,0.026,0.032,0.0189,0.04
4,28,26,800,8051.1,49,33,0.06,17.43,0,0.025,0.009,2.49,0,0,0,0.0008,0,12.48,0.46,1.49,0.15,0.026,0.032,0.0189,0.04
4,28,20,800,25804,29,19,0.06,17.43,0,0.025,0.009,2.49,0,0,0,0.0008,0,12.48,0.46,1.49,0.15,0.026,0.032,0.0189,0.04
4,28,33,850,661.6,59,48,0.06,17.43,0,0.025,0.009,2.49,0,0,0,0.0008,0,12.48,0.46,1.49,0.15,0.026,0.032,0.0189,0.04
4,28,26,850,1936.8,55,34,0.06,17.43,0,0.025,0.009,2.49,0,0,0,0.0008,0,12.48,0.46,1.49,0.15,0.026,0.032,0.0189,0.04
4,28,20,850,4873.7,38,28,0.06,17.43,0,0.025,0.009,2.49,0,0,0,0.0008,0,12.48,0.46,1.49,0.15,0.026,0.032,0.0189,0.04
4,28,196,600,7593,31,52,0.06,17.43,0,0.025,0.009,2.49,0,0,0,0.0008,0,12.48,0.46,1.49,0.15,0.026,0.032,0.0189,0.04
4,28,88,700,1684.6,68,68,0.06,17.43,0,0.025,0.009,2.49,0,0,0,0.0008,0,12.48,0.46,1.49,0.15,0.026,0.032,0.0189,0.04
4,28,69,750,802.2,80,79,0.06,17.43,0,0.025,0.009,2.49,0,0,0,0.0008,0,12.48,0.46,1.49,0.15,0.026,0.032,0.0189,0.04
4,28,53,750,2979.4,85,59,0.06,17.43,0,0.025,0.009,2.49,0,0,0,0.0008,0,12.48,0.46,1.49,0.15,0.026,0.032,0.0189,0.04
4,28,41,750,8872.8,49,40,0.06,17.43,0,0.025,0.009,2.49,0,0,0,0.0008,0,12.48,0.46,1.49,0.15,0.026,0.032,0.0189,0.04
4,28,33,750,18143.3,43,31,0.06,17.43,0,0.025,0.009,2.49,0,0,0,0.0008,0,12.48,0.46,1.49,0.15,0.026,0.032,0.0189,0.04
4,28,26,750,44459.3,38,18,0.06,17.43,0,0.025,0.009,2.49,0,0,0,0.0008,0,12.48,0.46,1.49,0.15,0.026,0.032,0.0189,0.04
4,28,33,800,4220,51,35,0.06,17.43,0,0.025,0.009,2.49,0,0,0,0.0008,0,12.48,0.46,1.49,0.15,0.026,0.032,0.0189,0.04
4,28,26,800,8051.1,49,33,0.06,17.43,0,0.025,0.009,2.49,0,0,0,0.0008,0,12.48,0.46,1.49,0.15,0.026,0.032,0.0189,0.04
4,28,20,800,25804,29,19,0.06,17.43,0,0.025,0.009,2.49,0,0,0,0.0008,0,12.48,0.46,1.49,0.15,0.026,0.032,0.0189,0.04
4,28,20,850,4873.7,38,28,0.06,17.43,0,0.025,0.009,2.49,0,0,0,0.0008,0,12.48,0.46,1.49,0.15,0.026,0.032,0.0189,0.04
4,29,265,600,366.1,42,54,0.07,16.97,0,0.022,0.009,2.45,0,0,0,0.0013,0,11.92,0.73,1.62,0.14,0.019,0.029,0.0159,0.04
4,29,235,600,870.9,26,28,0.07,16.97,0,0.022,0.009,2.45,0,0,0,0.0013,0,11.92,0.73,1.62,0.14,0.019,0.029,0.0159,0.04
4,29,196,600,5759,41,53,0.07,16.97,0,0.022,0.009,2.45,0,0,0,0.0013,0,11.92,0.73,1.62,0.14,0.019,0.029,0.0159,0.04
4,29,196,650,139.8,59,76,0.07,16.97,0,0.022,0.009,2.45,0,0,0,0.0013,0,11.92,0.73,1.62,0.14,0.019,0.029,0.0159,0.04
4,29,137,650,2141.1,62,73,0.07,16.97,0,0.022,0.009,2.45,0,0,0,0.0013,0,11.92,0.73,1.62,0.14,0.019,0.029,0.0159,0.04
4,29,108,650,7297.7,62,59,0.07,16.97,0,0.022,0.009,2.45,0,0,0,0.0013,0,11.92,0.73,1.62,0.14,0.019,0.029,0.0159,0.04
4,29,137,700,69.3,82,79,0.07,16.97,0,0.022,0.009,2.45,0,0,0,0.0013,0,11.92,0.73,1.62,0.14,0.019,0.029,0.0159,0.04
4,29,108,700,425.1,127,82,0.07,16.97,0,0.022,0.009,2.45,0,0,0,0.0013,0,11.92,0.73,1.62,0.14,0.019,0.029,0.0159,0.04
4,29,88,700,1370.5,78,66,0.07,16.97,0,0.022,0.009,2.45,0,0,0,0.0013,0,11.92,0.73,1.62,0.14,0.019,0.029,0.0159,0.04
4,29,78,700,2506.9,98,63,0.07,16.97,0,0.022,0.009,2.45,0,0,0,0.0013,0,11.92,0.73,1.62,0.14,0.019,0.029,0.0159,0.04
4,29,69,700,6729.8,49,43,0.07,16.97,0,0.022,0.009,2.45,0,0,0,0.0013,0,11.92,0.73,1.62,0.14,0.019,0.029,0.0159,0.04
4,29,61,700,12122.6,52,41,0.07,16.97,0,0.022,0.009,2.45,0,0,0,0.0013,0,11.92,0.73,1.62,0.14,0.019,0.029,0.0159,0.04
4,29,53,700,42837.1,28,21,0.07,16.97,0,0.022,0.009,2.45,0,0,0,0.0013,0,11.92,0.73,1.62,0.14,0.019,0.029,0.0159,0.04
4,29,88,750,126.8,129,89,0.07,16.97,0,0.022,0.009,2.45,0,0,0,0.0013,0,11.92,0.73,1.62,0.14,0.019,0.029,0.0159,0.04
4,29,69,750,576.5,123,78,0.07,16.97,0,0.022,0.009,2.45,0,0,0,0.0013,0,11.92,0.73,1.62,0.14,0.019,0.029,0.0159,0.04
4,29,53,750,2725.8,49,46,0.07,16.97,0,0.022,0.009,2.45,0,0,0,0.0013,0,11.92,0.73,1.62,0.14,0.019,0.029,0.0159,0.04
4,29,41,750,9266.1,49,34,0.07,16.97,0,0.022,0.009,2.45,0,0,0,0.0013,0,11.92,0.73,1.62,0.14,0.019,0.029,0.0159,0.04
4,29,33,750,23024.4,40,26,0.07,16.97,0,0.022,0.009,2.45,0,0,0,0.0013,0,11.92,0.73,1.62,0.14,0.019,0.029,0.0159,0.04
4,29,26,750,53844,32,22,0.07,16.97,0,0.022,0.009,2.45,0,0,0,0.0013,0,11.92,0.73,1.62,0.14,0.019,0.029,0.0159,0.04
4,29,53,800,390.6,99,70,0.07,16.97,0,0.022,0.009,2.45,0,0,0,0.0013,0,11.92,0.73,1.62,0.14,0.019,0.029,0.0159,0.04
4,29,41,800,1239.4,69,50,0.07,16.97,0,0.022,0.009,2.45,0,0,0,0.0013,0,11.92,0.73,1.62,0.14,0.019,0.029,0.0159,0.04
4,29,33,800,3349.4,56,37,0.07,16.97,0,0.022,0.009,2.45,0,0,0,0.0013,0,11.92,0.73,1.62,0.14,0.019,0.029,0.0159,0.04
4,29,26,800,8599,31,27,0.07,16.97,0,0.022,0.009,2.45,0,0,0,0.0013,0,11.92,0.73,1.62,0.14,0.019,0.029,0.0159,0.04
