Repository: Adolphus8/Project_PROMAP

# Project PROMAP
Project PROMAP (acronym for Probabilistic Prediction of Material Properties) is a feasibility study which seeks to merge Artificial Intelligence (AI) tools with Bayesian statistics to yield probabilistic estimates of target features under scarse data/information. The context of this study is with regards to the following Nuclear material properties: 1) Creep rupture; and 2) Tensile properties. This repository contains the MATLAB codes required to perform such analysis.

## Instructions:
The following main MATLAB files are to be executed in the following order:
<details>
<summary> 1) PROMAP_NIMS_data_enchancement.m </summary>

File: Tensile_data_processed.csv (part 3 of 8)
material_x,cast_code,temperature,PS_02,UTS,elongation,RofA,Comp_C,Comp_Cr,Comp_Co,Comp_Al,Comp_Ti,Comp_Mo,Comp_W,Comp_Nb,Comp_Fe,Comp_B,Comp_V,Comp_Ni,Comp_Si,Comp_Mn,Comp_Cu,Comp_S,Comp_P,Comp_N,Comp_NbTa
11,70,600,156,266,37,85,0.14,0.03,0,0.006,0,0.5,0,0,0,0,0,0.01,0.22,0.46,0,0.012,0.012,0.006,0
11,71,20,290,450,36,74,0.15,0.11,0,0.007,0,0.52,0,0,0,0,0,0.05,0.25,0.58,4,0.01,0.008,0.011,0
11,71,100,267,414,30,72,0.15,0.11,0,0.007,0,0.52,0,0,0,0,0,0.05,0.25,0.58,4,0.01,0.008,0.011,0
11,71,200,260,463,22,68,0.15,0.11,0,0.007,0,0.52,0,0,0,0,0,0.05,0.25,0.58,4,0.01,0.008,0.011,0
11,71,300,203,487,28,42,0.15,0.11,0,0.007,0,0.52,0,0,0,0,0,0.05,0.25,0.58,4,0.01,0.008,0.011,0
11,71,400,182,438,32,73,0.15,0.11,0,0.007,0,0.52,0,0,0,0,0,0.05,0.25,0.58,4,0.01,0.008,0.011,0
11,71,450,192,418,30,74,0.15,0.11,0,0.007,0,0.52,0,0,0,0,0,0.05,0.25,0.58,4,0.01,0.008,0.011,0
11,71,500,167,372,29,80,0.15,0.11,0,0.007,0,0.52,0,0,0,0,0,0.05,0.25,0.58,4,0.01,0.008,0.011,0
11,71,550,175,313,37,83,0.15,0.11,0,0.007,0,0.52,0,0,0,0,0,0.05,0.25,0.58,4,0.01,0.008,0.011,0
11,71,600,146,253,44,87,0.15,0.11,0,0.007,0,0.52,0,0,0,0,0,0.05,0.25,0.58,4,0.01,0.008,0.011,0
11,72,20,310,460,29,63,0.2,0.02,0,0.003,0,0.54,0,0,0,0,0,0.02,0.28,0.59,0.07,0.01,0.012,0.0054,0
11,72,100,308,445,20,59,0.2,0.02,0,0.003,0,0.54,0,0,0,0,0,0.02,0.28,0.59,0.07,0.01,0.012,0.0054,0
11,72,200,317,556,18,47,0.2,0.02,0,0.003,0,0.54,0,0,0,0,0,0.02,0.28,0.59,0.07,0.01,0.012,0.0054,0
11,72,300,278,557,24,28,0.2,0.02,0,0.003,0,0.54,0,0,0,0,0,0.02,0.28,0.59,0.07,0.01,0.012,0.0054,0
11,72,400,252,456,28,65,0.2,0.02,0,0.003,0,0.54,0,0,0,0,0,0.02,0.28,0.59,0.07,0.01,0.012,0.0054,0
11,72,450,249,416,29,72,0.2,0.02,0,0.003,0,0.54,0,0,0,0,0,0.02,0.28,0.59,0.07,0.01,0.012,0.0054,0
11,72,500,237,374,29,79,0.2,0.02,0,0.003,0,0.54,0,0,0,0,0,0.02,0.28,0.59,0.07,0.01,0.012,0.0054,0
11,72,550,237,321,30,84,0.2,0.02,0,0.003,0,0.54,0,0,0,0,0,0.02,0.28,0.59,0.07,0.01,0.012,0.0054,0
11,72,600,175,258,47,85,0.2,0.02,0,0.003,0,0.54,0,0,0,0,0,0.02,0.28,0.59,0.07,0.01,0.012,0.0054,0
11,73,20,320,480,30,64,0.17,0.09,0,0.003,0,0.52,0,0,0,0,0,0.04,0.3,0.63,0.1,0.012,0.012,0.007,0
11,73,100,304,469,19,57,0.17,0.09,0,0.003,0,0.52,0,0,0,0,0,0.04,0.3,0.63,0.1,0.012,0.012,0.007,0
11,73,200,310,592,17,45,0.17,0.09,0,0.003,0,0.52,0,0,0,0,0,0.04,0.3,0.63,0.1,0.012,0.012,0.007,0
11,73,300,275,596,25,48,0.17,0.09,0,0.003,0,0.52,0,0,0,0,0,0.04,0.3,0.63,0.1,0.012,0.012,0.007,0
11,73,400,238,487,27,61,0.17,0.09,0,0.003,0,0.52,0,0,0,0,0,0.04,0.3,0.63,0.1,0.012,0.012,0.007,0
11,73,450,249,437,26,68,0.17,0.09,0,0.003,0,0.52,0,0,0,0,0,0.04,0.3,0.63,0.1,0.012,0.012,0.007,0
11,73,500,248,385,34,77,0.17,0.09,0,0.003,0,0.52,0,0,0,0,0,0.04,0.3,0.63,0.1,0.012,0.012,0.007,0
11,73,550,219,330,35,83,0.17,0.09,0,0.003,0,0.52,0,0,0,0,0,0.04,0.3,0.63,0.1,0.012,0.012,0.007,0
11,73,600,177,268,39,83,0.17,0.09,0,0.003,0,0.52,0,0,0,0,0,0.04,0.3,0.63,0.1,0.012,0.012,0.007,0
11,74,20,300,440,29,66,0.13,0.06,0,0.004,0,0.51,0,0,0,0,0,0.08,0.23,0.66,0.13,0.01,0.01,0.0057,0
11,74,100,408,512,20,64,0.13,0.06,0,0.004,0,0.51,0,0,0,0,0,0.08,0.23,0.66,0.13,0.01,0.01,0.0057,0
11,74,200,314,546,19,51,0.13,0.06,0,0.004,0,0.51,0,0,0,0,0,0.08,0.23,0.66,0.13,0.01,0.01,0.0057,0
11,74,300,263,541,27,54,0.13,0.06,0,0.004,0,0.51,0,0,0,0,0,0.08,0.23,0.66,0.13,0.01,0.01,0.0057,0
11,74,400,237,441,27,65,0.13,0.06,0,0.004,0,0.51,0,0,0,0,0,0.08,0.23,0.66,0.13,0.01,0.01,0.0057,0
11,74,450,261,407,31,71,0.13,0.06,0,0.004,0,0.51,0,0,0,0,0,0.08,0.23,0.66,0.13,0.01,0.01,0.0057,0
11,74,500,250,365,26,76,0.13,0.06,0,0.004,0,0.51,0,0,0,0,0,0.08,0.23,0.66,0.13,0.01,0.01,0.0057,0
11,74,550,215,317,32,81,0.13,0.06,0,0.004,0,0.51,0,0,0,0,0,0.08,0.23,0.66,0.13,0.01,0.01,0.0057,0
11,74,600,188,256,37,81,0.13,0.06,0,0.004,0,0.51,0,0,0,0,0,0.08,0.23,0.66,0.13,0.01,0.01,0.0057,0
11,75,20,420,530,23,65,0.14,0,0,0.004,0,0.58,0,0,0,0,0,0,0.39,0.63,0.03,0.005,0.008,0.006,0
11,75,100,324,437,17,59,0.14,0,0,0.004,0,0.58,0,0,0,0,0,0,0.39,0.63,0.03,0.005,0.008,0.006,0
11,75,200,412,616,17,52,0.14,0,0,0.004,0,0.58,0,0,0,0,0,0,0.39,0.63,0.03,0.005,0.008,0.006,0
11,75,300,364,624,24,52,0.14,0,0,0.004,0,0.58,0,0,0,0,0,0,0.39,0.63,0.03,0.005,0.008,0.006,0
11,75,400,367,532,26,64,0.14,0,0,0.004,0,0.58,0,0,0,0,0,0,0.39,0.63,0.03,0.005,0.008,0.006,0
11,75,450,320,478,26,69,0.14,0,0,0.004,0,0.58,0,0,0,0,0,0,0.39,0.63,0.03,0.005,0.008,0.006,0
11,75,500,306,420,27,79,0.14,0,0,0.004,0,0.58,0,0,0,0,0,0,0.39,0.63,0.03,0.005,0.008,0.006,0
11,75,550,276,364,29,84,0.14,0,0,0.004,0,0.58,0,0,0,0,0,0,0.39,0.63,0.03,0.005,0.008,0.006,0
11,75,600,243,304,32,83,0.14,0,0,0.004,0,0.58,0,0,0,0,0,0,0.39,0.63,0.03,0.005,0.008,0.006,0
11,76,20,395,520,24,66,0.14,0,0,0.004,0,0.6,0,0,0,0,0,0,0.4,0.67,0.03,0.004,0.007,0.007,0
11,76,100,380,506,19,61,0.14,0,0,0.004,0,0.6,0,0,0,0,0,0,0.4,0.67,0.03,0.004,0.007,0.007,0
11,76,200,391,609,18,49,0.14,0,0,0.004,0,0.6,0,0,0,0,0,0,0.4,0.67,0.03,0.004,0.007,0.007,0
11,76,300,378,614,23,51,0.14,0,0,0.004,0,0.6,0,0,0,0,0,0,0.4,0.67,0.03,0.004,0.007,0.007,0
11,76,400,330,519,26,64,0.14,0,0,0.004,0,0.6,0,0,0,0,0,0,0.4,0.67,0.03,0.004,0.007,0.007,0
11,76,450,328,477,27,71,0.14,0,0,0.004,0,0.6,0,0,0,0,0,0,0.4,0.67,0.03,0.004,0.007,0.007,0
11,76,500,292,422,29,80,0.14,0,0,0.004,0,0.6,0,0,0,0,0,0,0.4,0.67,0.03,0.004,0.007,0.007,0
11,76,550,268,369,35,86,0.14,0,0,0.004,0,0.6,0,0,0,0,0,0,0.4,0.67,0.03,0.004,0.007,0.007,0
11,76,600,235,303,49,84,0.14,0,0,0.004,0,0.6,0,0,0,0,0,0,0.4,0.67,0.03,0.004,0.007,0.007,0
11,77,20,380,520,25,64,0.14,0,0,0.005,0,0.58,0,0,0,0,0,0,0.39,0.64,0.03,0.005,0.006,0.008,0
11,77,100,371,505,19,61,0.14,0,0,0.005,0,0.58,0,0,0,0,0,0,0.39,0.64,0.03,0.005,0.006,0.008,0
11,77,200,367,606,18,48,0.14,0,0,0.005,0,0.58,0,0,0,0,0,0,0.39,0.64,0.03,0.005,0.006,0.008,0
11,77,300,330,610,25,51,0.14,0,0,0.005,0,0.58,0,0,0,0,0,0,0.39,0.64,0.03,0.005,0.006,0.008,0
11,77,400,323,517,26,64,0.14,0,0,0.005,0,0.58,0,0,0,0,0,0,0.39,0.64,0.03,0.005,0.006,0.008,0
11,77,450,323,467,27,72,0.14,0,0,0.005,0,0.58,0,0,0,0,0,0,0.39,0.64,0.03,0.005,0.006,0.008,0
11,77,500,276,417,28,80,0.14,0,0,0.005,0,0.58,0,0,0,0,0,0,0.39,0.64,0.03,0.005,0.006,0.008,0
11,77,550,261,365,33,84,0.14,0,0,0.005,0,0.58,0,0,0,0,0,0,0.39,0.64,0.03,0.005,0.006,0.008,0
11,77,600,217,291,46,84,0.14,0,0,0.005,0,0.58,0,0,0,0,0,0,0.39,0.64,0.03,0.005,0.006,0.008,0
12,78,20,425,580,26,71,0.18,0.11,0,0.028,0,0.49,0,0,0,0,0,0.55,0.26,1.33,0.11,0.008,0.015,0.006,0
12,78,100,393,525,23,69,0.18,0.11,0,0.028,0,0.49,0,0,0,0,0,0.55,0.26,1.33,0.11,0.008,0.015,0.006,0
12,78,200,419,551,21,69,0.18,0.11,0,0.028,0,0.49,0,0,0,0,0,0.55,0.26,1.33,0.11,0.008,0.015,0.006,0
12,78,300,395,588,21,62,0.18,0.11,0,0.028,0,0.49,0,0,0,0,0,0.55,0.26,1.33,0.11,0.008,0.015,0.006,0
12,78,350,399,575,26,70,0.18,0.11,0,0.028,0,0.49,0,0,0,0,0,0.55,0.26,1.33,0.11,0.008,0.015,0.006,0
12,78,400,367,534,25,71,0.18,0.11,0,0.028,0,0.49,0,0,0,0,0,0.55,0.26,1.33,0.11,0.008,0.015,0.006,0
12,78,450,352,481,24,72,0.18,0.11,0,0.028,0,0.49,0,0,0,0,0,0.55,0.26,1.33,0.11,0.008,0.015,0.006,0
12,78,500,322,409,23,78,0.18,0.11,0,0.028,0,0.49,0,0,0,0,0,0.55,0.26,1.33,0.11,0.008,0.015,0.006,0
12,78,550,303,374,30,84,0.18,0.11,0,0.028,0,0.49,0,0,0,0,0,0.55,0.26,1.33,0.11,0.008,0.015,0.006,0
12,78,600,240,313,31,84,0.18,0.11,0,0.028,0,0.49,0,0,0,0,0,0.55,0.26,1.33,0.11,0.008,0.015,0.006,0
12,79,20,455,590,26,72,0.17,0.16,0,0.038,0,0.49,0,0,0,0,0,0.57,0.23,1.34,0.11,0.009,0.014,0.007,0
12,79,100,427,548,23,71,0.17,0.16,0,0.038,0,0.49,0,0,0,0,0,0.57,0.23,1.34,0.11,0.009,0.014,0.007,0
12,79,200,436,566,21,67,0.17,0.16,0,0.038,0,0.49,0,0,0,0,0,0.57,0.23,1.34,0.11,0.009,0.014,0.007,0
12,79,300,435,608,20,61,0.17,0.16,0,0.038,0,0.49,0,0,0,0,0,0.57,0.23,1.34,0.11,0.009,0.014,0.007,0
12,79,350,405,572,25,66,0.17,0.16,0,0.038,0,0.49,0,0,0,0,0,0.57,0.23,1.34,0.11,0.009,0.014,0.007,0
12,79,400,366,531,26,68,0.17,0.16,0,0.038,0,0.49,0,0,0,0,0,0.57,0.23,1.34,0.11,0.009,0.014,0.007,0
12,79,450,367,505,25,75,0.17,0.16,0,0.038,0,0.49,0,0,0,0,0,0.57,0.23,1.34,0.11,0.009,0.014,0.007,0
12,79,500,337,427,22,79,0.17,0.16,0,0.038,0,0.49,0,0,0,0,0,0.57,0.23,1.34,0.11,0.009,0.014,0.007,0
12,79,550,291,369,25,82,0.17,0.16,0,0.038,0,0.49,0,0,0,0,0,0.57,0.23,1.34,0.11,0.009,0.014,0.007,0
12,79,600,248,308,37,85,0.17,0.16,0,0.038,0,0.49,0,0,0,0,0,0.57,0.23,1.34,0.11,0.009,0.014,0.007,0
12,80,20,440,590,25,70,0.17,0.08,0,0.008,0,0.53,0,0,0,0,0,0.6,0.33,1.37,0.24,0.014,0.016,0.0071,0
12,80,100,421,558,21,68,0.17,0.08,0,0.008,0,0.53,0,0,0,0,0,0.6,0.33,1.37,0.24,0.014,0.016,0.0071,0
12,80,200,404,548,20,66,0.17,0.08,0,0.008,0,0.53,0,0,0,0,0,0.6,0.33,1.37,0.24,0.014,0.016,0.0071,0
12,80,300,400,565,18,60,0.17,0.08,0,0.008,0,0.53,0,0,0,0,0,0.6,0.33,1.37,0.24,0.014,0.016,0.0071,0
12,80,350,404,573,23,62,0.17,0.08,0,0.008,0,0.53,0,0,0,0,0,0.6,0.33,1.37,0.24,0.014,0.016,0.0071,0
12,80,400,378,532,19,45,0.17,0.08,0,0.008,0,0.53,0,0,0,0,0,0.6,0.33,1.37,0.24,0.014,0.016,0.0071,0
12,80,450,366,485,22,64,0.17,0.08,0,0.008,0,0.53,0,0,0,0,0,0.6,0.33,1.37,0.24,0.014,0.016,0.0071,0
12,80,500,341,473,23,75,0.17,0.08,0,0.008,0,0.53,0,0,0,0,0,0.6,0.33,1.37,0.24,0.014,0.016,0.0071,0
12,80,550,304,369,27,82,0.17,0.08,0,0.008,0,0.53,0,0,0,0,0,0.6,0.33,1.37,0.24,0.014,0.016,0.0071,0
12,80,600,250,310,30,88,0.17,0.08,0,0.008,0,0.53,0,0,0,0,0,0.6,0.33,1.37,0.24,0.014,0.016,0.0071,0
12,80,650,170,250,36,92,0.17,0.08,0,0.008,0,0.53,0,0,0,0,0,0.6,0.33,1.37,0.24,0.014,0.016,0.0071,0
12,81,20,420,580,27,71,0.17,0.08,0,0.006,0,0.5,0,0,0,0,0,0.58,0.35,1.44,0.23,0.01,0.015,0.0079,0
12,81,100,411,551,24,72,0.17,0.08,0,0.006,0,0.5,0,0,0,0,0,0.58,0.35,1.44,0.23,0.01,0.015,0.0079,0
12,81,200,381,525,22,69,0.17,0.08,0,0.006,0,0.5,0,0,0,0,0,0.58,0.35,1.44,0.23,0.01,0.015,0.0079,0
12,81,300,381,556,20,60,0.17,0.08,0,0.006,0,0.5,0,0,0,0,0,0.58,0.35,1.44,0.23,0.01,0.015,0.0079,0
12,81,350,357,549,24,62,0.17,0.08,0,0.006,0,0.5,0,0,0,0,0,0.58,0.35,1.44,0.23,0.01,0.015,0.0079,0
12,81,400,352,510,25,65,0.17,0.08,0,0.006,0,0.5,0,0,0,0,0,0.58,0.35,1.44,0.23,0.01,0.015,0.0079,0
12,81,450,336,462,22,66,0.17,0.08,0,0.006,0,0.5,0,0,0,0,0,0.58,0.35,1.44,0.23,0.01,0.015,0.0079,0
12,81,500,303,396,24,79,0.17,0.08,0,0.006,0,0.5,0,0,0,0,0,0.58,0.35,1.44,0.23,0.01,0.015,0.0079,0
12,81,550,286,355,31,84,0.17,0.08,0,0.006,0,0.5,0,0,0,0,0,0.58,0.35,1.44,0.23,0.01,0.015,0.0079,0
12,81,600,240,300,39,88,0.17,0.08,0,0.006,0,0.5,0,0,0,0,0,0.58,0.35,1.44,0.23,0.01,0.015,0.0079,0
12,82,20,435,590,26,72,0.19,0.1,0,0.008,0,0.53,0,0,0,0,0,0.58,0.33,1.41,0.25,0.006,0.014,0.0077,0
12,82,100,414,557,23,72,0.19,0.1,0,0.008,0,0.53,0,0,0,0,0,0.58,0.33,1.41,0.25,0.006,0.014,0.0077,0
12,82,200,395,540,23,69,0.19,0.1,0,0.008,0,0.53,0,0,0,0,0,0.58,0.33,1.41,0.25,0.006,0.014,0.0077,0
12,82,300,396,573,18,56,0.19,0.1,0,0.008,0,0.53,0,0,0,0,0,0.58,0.33,1.41,0.25,0.006,0.014,0.0077,0
12,82,350,370,558,23,60,0.19,0.1,0,0.008,0,0.53,0,0,0,0,0,0.58,0.33,1.41,0.25,0.006,0.014,0.0077,0
12,82,400,363,522,23,59,0.19,0.1,0,0.008,0,0.53,0,0,0,0,0,0.58,0.33,1.41,0.25,0.006,0.014,0.0077,0
12,82,450,336,470,22,64,0.19,0.1,0,0.008,0,0.53,0,0,0,0,0,0.58,0.33,1.41,0.25,0.006,0.014,0.0077,0
12,82,500,323,412,22,70,0.19,0.1,0,0.008,0,0.53,0,0,0,0,0,0.58,0.33,1.41,0.25,0.006,0.014,0.0077,0
12,82,550,288,356,29,83,0.19,0.1,0,0.008,0,0.53,0,0,0,0,0,0.58,0.33,1.41,0.25,0.006,0.014,0.0077,0
12,82,600,240,299,41,88,0.19,0.1,0,0.008,0,0.53,0,0,0,0,0,0.58,0.33,1.41,0.25,0.006,0.014,0.0077,0
13,83,20,345,530,27,69,0,0,0,0,0,0,0,0,0,0,0,0,0,0,0,0,0,0,0
13,83,100,312,492,24,69,0,0,0,0,0,0,0,0,0,0,0,0,0,0,0,0,0,0,0
13,83,200,314,484,20,64,0,0,0,0,0,0,0,0,0,0,0,0,0,0,0,0,0,0,0
13,83,300,312,517,18,57,0,0,0,0,0,0,0,0,0,0,0,0,0,0,0,0,0,0,0
13,83,400,290,519,21,63,0,0,0,0,0,0,0,0,0,0,0,0,0,0,0,0,0,0,0
13,83,450,288,495,21,66,0,0,0,0,0,0,0,0,0,0,0,0,0,0,0,0,0,0,0
13,83,500,264,467,24,75,0,0,0,0,0,0,0,0,0,0,0,0,0,0,0,0,0,0,0
13,83,550,249,404,28,81,0,0,0,0,0,0,0,0,0,0,0,0,0,0,0,0,0,0,0
13,83,600,198,313,36,88,0,0,0,0,0,0,0,0,0,0,0,0,0,0,0,0,0,0,0
13,83,650,152,237,62,92,0,0,0,0,0,0,0,0,0,0,0,0,0,0,0,0,0,0,0
13,84,20,355,550,26,69,0,0,0,0,0,0,0,0,0,0,0,0,0,0,0,0,0,0,0
13,84,100,318,498,24,69,0,0,0,0,0,0,0,0,0,0,0,0,0,0,0,0,0,0,0
13,84,200,320,496,20,66,0,0,0,0,0,0,0,0,0,0,0,0,0,0,0,0,0,0,0
13,84,300,322,522,19,64,0,0,0,0,0,0,0,0,0,0,0,0,0,0,0,0,0,0,0
13,84,400,295,525,22,67,0,0,0,0,0,0,0,0,0,0,0,0,0,0,0,0,0,0,0
13,84,450,275,499,23,71,0,0,0,0,0,0,0,0,0,0,0,0,0,0,0,0,0,0,0
13,84,500,278,446,23,76,0,0,0,0,0,0,0,0,0,0,0,0,0,0,0,0,0,0,0
13,84,550,242,391,26,82,0,0,0,0,0,0,0,0,0,0,0,0,0,0,0,0,0,0,0
13,84,600,189,303,39,89,0,0,0,0,0,0,0,0,0,0,0,0,0,0,0,0,0,0,0
13,84,650,146,227,60,93,0,0,0,0,0,0,0,0,0,0,0,0,0,0,0,0,0,0,0
13,85,20,325,530,27,68,0,0,0,0,0,0,0,0,0,0,0,0,0,0,0,0,0,0,0
13,85,100,311,490,24,69,0,0,0,0,0,0,0,0,0,0,0,0,0,0,0,0,0,0,0
13,85,200,323,483,20,65,0,0,0,0,0,0,0,0,0,0,0,0,0,0,0,0,0,0,0
13,85,300,291,513,17,58,0,0,0,0,0,0,0,0,0,0,0,0,0,0,0,0,0,0,0
13,85,400,276,520,20,62,0,0,0,0,0,0,0,0,0,0,0,0,0,0,0,0,0,0,0
13,85,450,282,490,22,69,0,0,0,0,0,0,0,0,0,0,0,0,0,0,0,0,0,0,0
13,85,500,236,440,22,74,0,0,0,0,0,0,0,0,0,0,0,0,0,0,0,0,0,0,0
13,85,550,233,389,28,81,0,0,0,0,0,0,0,0,0,0,0,0,0,0,0,0,0,0,0
13,85,600,201,320,38,87,0,0,0,0,0,0,0,0,0,0,0,0,0,0,0,0,0,0,0
13,85,650,145,237,58,92,0,0,0,0,0,0,0,0,0,0,0,0,0,0,0,0,0,0,0
13,86,20,295,520,28,76,0,0,0,0,0,0,0,0,0,0,0,0,0,0,0,0,0,0,0
13,86,100,278,475,24,77,0,0,0,0,0,0,0,0,0,0,0,0,0,0,0,0,0,0,0
13,86,200,272,467,22,75,0,0,0,0,0,0,0,0,0,0,0,0,0,0,0,0,0,0,0
13,86,300,285,496,19,71,0,0,0,0,0,0,0,0,0,0,0,0,0,0,0,0,0,0,0
13,86,400,256,484,23,73,0,0,0,0,0,0,0,0,0,0,0,0,0,0,0,0,0,0,0
13,86,450,251,463,23,74,0,0,0,0,0,0,0,0,0,0,0,0,0,0,0,0,0,0,0
13,86,500,250,426,26,79,0,0,0,0,0,0,0,0,0,0,0,0,0,0,0,0,0,0,0
13,86,550,210,355,31,86,0,0,0,0,0,0,0,0,0,0,0,0,0,0,0,0,0,0,0
13,86,600,171,278,51,92,0,0,0,0,0,0,0,0,0,0,0,0,0,0,0,0,0,0,0
13,86,650,145,216,52,94,0,0,0,0,0,0,0,0,0,0,0,0,0,0,0,0,0,0,0
13,87,20,295,520,28,76,0,0,0,0,0,0,0,0,0,0,0,0,0,0,0,0,0,0,0
13,87,100,273,485,27,76,0,0,0,0,0,0,0,0,0,0,0,0,0,0,0,0,0,0,0
13,87,200,264,460,22,76,0,0,0,0,0,0,0,0,0,0,0,0,0,0,0,0,0,0,0
13,87,300,328,515,19,70,0,0,0,0,0,0,0,0,0,0,0,0,0,0,0,0,0,0,0
13,87,400,262,508,23,72,0,0,0,0,0,0,0,0,0,0,0,0,0,0,0,0,0,0,0
13,87,450,248,473,24,76,0,0,0,0,0,0,0,0,0,0,0,0,0,0,0,0,0,0,0
13,87,500,238,431,27,80,0,0,0,0,0,0,0,0,0,0,0,0,0,0,0,0,0,0,0
13,87,550,203,365,35,87,0,0,0,0,0,0,0,0,0,0,0,0,0,0,0,0,0,0,0
13,87,600,177,290,41,92,0,0,0,0,0,0,0,0,0,0,0,0,0,0,0,0,0,0,0
13,87,650,142,216,58,94,0,0,0,0,0,0,0,0,0,0,0,0,0,0,0,0,0,0,0
13,88,20,275,500,30,75,0,0,0,0,0,0,0,0,0,0,0,0,0,0,0,0,0,0,0
13,88,100,265,457,27,76,0,0,0,0,0,0,0,0,0,0,0,0,0,0,0,0,0,0,0
13,88,200,241,434,23,73,0,0,0,0,0,0,0,0,0,0,0,0,0,0,0,0,0,0,0
13,88,300,238,459,20,70,0,0,0,0,0,0,0,0,0,0,0,0,0,0,0,0,0,0,0
13,88,400,238,476,22,69,0,0,0,0,0,0,0,0,0,0,0,0,0,0,0,0,0,0,0
13,88,450,225,448,23,73,0,0,0,0,0,0,0,0,0,0,0,0,0,0,0,0,0,0,0
13,88,500,220,394,25,80,0,0,0,0,0,0,0,0,0,0,0,0,0,0,0,0,0,0,0
13,88,550,205,365,28,84,0,0,0,0,0,0,0,0,0,0,0,0,0,0,0,0,0,0,0
13,88,600,161,283,43,90,0,0,0,0,0,0,0,0,0,0,0,0,0,0,0,0,0,0,0
13,88,650,133,216,57,94,0,0,0,0,0,0,0,0,0,0,0,0,0,0,0,0,0,0,0
13,89,20,300,530,28,75,0,0,0,0,0,0,0,0,0,0,0,0,0,0,0,0,0,0,0
13,89,100,275,497,28,75,0,0,0,0,0,0,0,0,0,0,0,0,0,0,0,0,0,0,0
13,89,200,297,465,23,77,0,0,0,0,0,0,0,0,0,0,0,0,0,0,0,0,0,0,0
13,89,300,256,512,19,68,0,0,0,0,0,0,0,0,0,0,0,0,0,0,0,0,0,0,0
13,89,400,239,515,23,71,0,0,0,0,0,0,0,0,0,0,0,0,0,0,0,0,0,0,0
13,89,450,221,481,25,74,0,0,0,0,0,0,0,0,0,0,0,0,0,0,0,0,0,0,0
13,89,500,207,427,28,81,0,0,0,0,0,0,0,0,0,0,0,0,0,0,0,0,0,0,0
13,89,550,192,363,31,87,0,0,0,0,0,0,0,0,0,0,0,0,0,0,0,0,0,0,0
13,89,600,166,282,44,92,0,0,0,0,0,0,0,0,0,0,0,0,0,0,0,0,0,0,0
13,89,650,135,209,76,95,0,0,0,0,0,0,0,0,0,0,0,0,0,0,0,0,0,0,0
13,90,20,295,480,30,76,0,0,0,0,0,0,0,0,0,0,0,0,0,0,0,0,0,0,0
13,90,100,276,449,28,78,0,0,0,0,0,0,0,0,0,0,0,0,0,0,0,0,0,0,0
13,90,200,263,454,23,76,0,0,0,0,0,0,0,0,0,0,0,0,0,0,0,0,0,0,0
13,90,300,260,492,20,72,0,0,0,0,0,0,0,0,0,0,0,0,0,0,0,0,0,0,0
13,90,400,211,489,23,74,0,0,0,0,0,0,0,0,0,0,0,0,0,0,0,0,0,0,0
13,90,450,202,464,24,76,0,0,0,0,0,0,0,0,0,0,0,0,0,0,0,0,0,0,0
13,90,500,189,412,25,80,0,0,0,0,0,0,0,0,0,0,0,0,0,0,0,0,0,0,0
13,90,550,192,374,27,85,0,0,0,0,0,0,0,0,0,0,0,0,0,0,0,0,0,0,0
13,90,600,174,288,40,90,0,0,0,0,0,0,0,0,0,0,0,0,0,0,0,0,0,0,0
13,90,650,137,209,57,94,0,0,0,0,0,0,0,0,0,0,0,0,0,0,0,0,0,0,0
13,91,20,310,500,32,79,0,0,0,0,0,0,0,0,0,0,0,0,0,0,0,0,0,0,0
13,91,100,283,449,26,79,0,0,0,0,0,0,0,0,0,0,0,0,0,0,0,0,0,0,0
13,91,200,297,463,23,78,0,0,0,0,0,0,0,0,0,0,0,0,0,0,0,0,0,0,0
13,91,300,278,498,22,73,0,0,0,0,0,0,0,0,0,0,0,0,0,0,0,0,0,0,0
13,91,400,220,497,24,73,0,0,0,0,0,0,0,0,0,0,0,0,0,0,0,0,0,0,0
13,91,450,211,471,25,77,0,0,0,0,0,0,0,0,0,0,0,0,0,0,0,0,0,0,0
13,91,500,207,415,26,81,0,0,0,0,0,0,0,0,0,0,0,0,0,0,0,0,0,0,0
13,91,550,192,364,28,86,0,0,0,0,0,0,0,0,0,0,0,0,0,0,0,0,0,0,0
13,91,600,167,281,45,92,0,0,0,0,0,0,0,0,0,0,0,0,0,0,0,0,0,0,0
13,91,650,134,213,78,94,0,0,0,0,0,0,0,0,0,0,0,0,0,0,0,0,0,0,0
13,92,20,320,510,29,75,0,0,0,0,0,0,0,0,0,0,0,0,0,0,0,0,0,0,0
13,92,100,297,467,28,76,0,0,0,0,0,0,0,0,0,0,0,0,0,0,0,0,0,0,0
13,92,200,329,458,23,72,0,0,0,0,0,0,0,0,0,0,0,0,0,0,0,0,0,0,0
13,92,300,344,497,20,68,0,0,0,0,0,0,0,0,0,0,0,0,0,0,0,0,0,0,0
13,92,400,299,502,22,72,0,0,0,0,0,0,0,0,0,0,0,0,0,0,0,0,0,0,0
13,92,450,293,476,23,76,0,0,0,0,0,0,0,0,0,0,0,0,0,0,0,0,0,0,0
13,92,500,277,439,26,80,0,0,0,0,0,0,0,0,0,0,0,0,0,0,0,0,0,0,0
13,92,550,253,383,31,86,0,0,0,0,0,0,0,0,0,0,0,0,0,0,0,0,0,0,0
13,92,600,196,297,46,92,0,0,0,0,0,0,0,0,0,0,0,0,0,0,0,0,0,0,0
13,92,650,139,225,61,95,0,0,0,0,0,0,0,0,0,0,0,0,0,0,0,0,0,0,0
13,93,20,260,520,30,71,0,0,0,0,0,0,0,0,0,0,0,0,0,0,0,0,0,0,0
13,93,100,262,483,28,73,0,0,0,0,0,0,0,0,0,0,0,0,0,0,0,0,0,0,0
13,93,200,257,472,23,72,0,0,0,0,0,0,0,0,0,0,0,0,0,0,0,0,0,0,0
13,93,300,309,509,19,67,0,0,0,0,0,0,0,0,0,0,0,0,0,0,0,0,0,0,0
13,93,400,253,511,23,68,0,0,0,0,0,0,0,0,0,0,0,0,0,0,0,0,0,0,0
13,93,450,240,482,24,74,0,0,0,0,0,0,0,0,0,0,0,0,0,0,0,0,0,0,0
13,93,500,219,452,26,78,0,0,0,0,0,0,0,0,0,0,0,0,0,0,0,0,0,0,0
13,93,550,213,393,29,85,0,0,0,0,0,0,0,0,0,0,0,0,0,0,0,0,0,0,0
13,93,600,183,314,48,91,0,0,0,0,0,0,0,0,0,0,0,0,0,0,0,0,0,0,0
13,93,650,140,234,60,94,0,0,0,0,0,0,0,0,0,0,0,0,0,0,0,0,0,0,0
13,94,20,290,510,30,74,0,0,0,0,0,0,0,0,0,0,0,0,0,0,0,0,0,0,0
13,94,100,266,467,28,74,0,0,0,0,0,0,0,0,0,0,0,0,0,0,0,0,0,0,0
13,94,200,293,470,23,73,0,0,0,0,0,0,0,0,0,0,0,0,0,0,0,0,0,0,0
13,94,300,298,501,20,66,0,0,0,0,0,0,0,0,0,0,0,0,0,0,0,0,0,0,0
13,94,400,288,512,25,70,0,0,0,0,0,0,0,0,0,0,0,0,0,0,0,0,0,0,0
13,94,450,265,485,23,75,0,0,0,0,0,0,0,0,0,0,0,0,0,0,0,0,0,0,0
13,94,500,245,446,25,80,0,0,0,0,0,0,0,0,0,0,0,0,0,0,0,0,0,0,0
13,94,550,236,402,31,85,0,0,0,0,0,0,0,0,0,0,0,0,0,0,0,0,0,0,0
13,94,600,186,310,38,90,0,0,0,0,0,0,0,0,0,0,0,0,0,0,0,0,0,0,0
13,94,650,145,235,65,94,0,0,0,0,0,0,0,0,0,0,0,0,0,0,0,0,0,0,0
14,95,20,342,490,30,71,0.12,0.97,0,0.003,0,0.61,0,0,0,0,0,0.089,0.36,0.52,0.04,0.003,0.009,0.0066,0
14,95,100,338,454,27,72,0.12,0.97,0,0.003,0,0.61,0,0,0,0,0,0.089,0.36,0.52,0.04,0.003,0.009,0.0066,0
14,95,200,337,465,23,69,0.12,0.97,0,0.003,0,0.61,0,0,0,0,0,0.089,0.36,0.52,0.04,0.003,0.009,0.0066,0
14,95,300,346,495,21,70,0.12,0.97,0,0.003,0,0.61,0,0,0,0,0,0.089,0.36,0.52,0.04,0.003,0.009,0.0066,0
14,95,400,316,489,26,79,0.12,0.97,0,0.003,0,0.61,0,0,0,0,0,0.089,0.36,0.52,0.04,0.003,0.009,0.0066,0
14,95,450,287,461,25,81,0.12,0.97,0,0.003,0,0.61,0,0,0,0,0,0.089,0.36,0.52,0.04,0.003,0.009,0.0066,0
14,95,500,274,431,28,85,0.12,0.97,0,0.003,0,0.61,0,0,0,0,0,0.089,0.36,0.52,0.04,0.003,0.009,0.0066,0
14,95,550,262,387,32,87,0.12,0.97,0,0.003,0,0.61,0,0,0,0,0,0.089,0.36,0.52,0.04,0.003,0.009,0.0066,0
14,95,600,220,314,42,88,0.12,0.97,0,0.003,0,0.61,0,0,0,0,0,0.089,0.36,0.52,0.04,0.003,0.009,0.0066,0
14,95,650,152,226,59,92,0.12,0.97,0,0.003,0,0.61,0,0,0,0,0,0.089,0.36,0.52,0.04,0.003,0.009,0.0066,0
14,96,20,310,463,34,76,0.09,0.98,0,0.005,0,0.57,0,0,0,0,0,0.055,0.37,0.49,0.07,0.005,0.006,0.008,0
14,96,100,285,427,31,79,0.09,0.98,0,0.005,0,0.57,0,0,0,0,0,0.055,0.37,0.49,0.07,0.005,0.006,0.008,0
14,96,200,296,439,25,77,0.09,0.98,0,0.005,0,0.57,0,0,0,0,0,0.055,0.37,0.49,0.07,0.005,0.006,0.008,0
14,96,300,265,471,24,76,0.09,0.98,0,0.005,0,0.57,0,0,0,0,0,0.055,0.37,0.49,0.07,0.005,0.006,0.008,0
14,96,400,257,472,28,78,0.09,0.98,0,0.005,0,0.57,0,0,0,0,0,0.055,0.37,0.49,0.07,0.005,0.006,0.008,0
14,96,450,240,451,26,80,0.09,0.98,0,0.005,0,0.57,0,0,0,0,0,0.055,0.37,0.49,0.07,0.005,0.006,0.008,0
14,96,500,232,423,28,84,0.09,0.98,0,0.005,0,0.57,0,0,0,0,0,0.055,0.37,0.49,0.07,0.005,0.006,0.008,0
14,96,550,207,367,24,86,0.09,0.98,0,0.005,0,0.57,0,0,0,0,0,0.055,0.37,0.49,0.07,0.005,0.006,0.008,0
14,96,600,176,297,44,89,0.09,0.98,0,0.005,0,0.57,0,0,0,0,0,0.055,0.37,0.49,0.07,0.005,0.006,0.008,0
14,96,650,132,205,67,92,0.09,0.98,0,0.005,0,0.57,0,0,0,0,0,0.055,0.37,0.49,0.07,0.005,0.006,0.008,0
14,97,20,306,463,32,78,0.1,0.9,0,0.006,0,0.56,0,0,0,0,0,0.028,0.28,0.49,0.08,0.009,0.008,0.009,0
14,97,100,258,432,26,76,0.1,0.9,0,0.006,0,0.56,0,0,0,0,0,0.028,0.28,0.49,0.08,0.009,0.008,0.009,0
14,97,200,303,459,22,73,0.1,0.9,0,0.006,0,0.56,0,0,0,0,0,0.028,0.28,0.49,0.08,0.009,0.008,0.009,0
14,97,300,275,473,23,69,0.1,0.9,0,0.006,0,0.56,0,0,0,0,0,0.028,0.28,0.49,0.08,0.009,0.008,0.009,0
14,97,400,264,464,25,75,0.1,0.9,0,0.006,0,0.56,0,0,0,0,0,0.028,0.28,0.49,0.08,0.009,0.008,0.009,0
14,97,450,252,451,23,78,0.1,0.9,0,0.006,0,0.56,0,0,0,0,0,0.028,0.28,0.49,0.08,0.009,0.008,0.009,0
14,97,500,237,424,24,81,0.1,0.9,0,0.006,0,0.56,0,0,0,0,0,0.028,0.28,0.49,0.08,0.009,0.008,0.009,0
14,97,550,228,378,28,84,0.1,0.9,0,0.006,0,0.56,0,0,0,0,0,0.028,0.28,0.49,0.08,0.009,0.008,0.009,0
14,97,600,212,297,37,88,0.1,0.9,0,0.006,0,0.56,0,0,0,0,0,0.028,0.28,0.49,0.08,0.009,0.008,0.009,0
14,97,650,143,221,60,91,0.1,0.9,0,0.006,0,0.56,0,0,0,0,0,0.028,0.28,0.49,0.08,0.009,0.008,0.009,0
14,98,20,343,502,32,76,0.12,0.96,0,0.006,0,0.56,0,0,0,0,0,0.051,0.43,0.48,0.08,0.008,0.014,0.008,0
14,98,100,326,467,28,76,0.12,0.96,0,0.006,0,0.56,0,0,0,0,0,0.051,0.43,0.48,0.08,0.008,0.014,0.008,0
14,98,200,329,482,23,73,0.12,0.96,0,0.006,0,0.56,0,0,0,0,0,0.051,0.43,0.48,0.08,0.008,0.014,0.008,0
14,98,300,277,505,22,67,0.12,0.96,0,0.006,0,0.56,0,0,0,0,0,0.051,0.43,0.48,0.08,0.008,0.014,0.008,0
14,98,400,249,493,27,76,0.12,0.96,0,0.006,0,0.56,0,0,0,0,0,0.051,0.43,0.48,0.08,0.008,0.014,0.008,0
14,98,450,253,475,24,77,0.12,0.96,0,0.006,0,0.56,0,0,0,0,0,0.051,0.43,0.48,0.08,0.008,0.014,0.008,0
14,98,500,255,434,24,81,0.12,0.96,0,0.006,0,0.56,0,0,0,0,0,0.051,0.43,0.48,0.08,0.008,0.014,0.008,0
14,98,550,229,383,29,86,0.12,0.96,0,0.006,0,0.56,0,0,0,0,0,0.051,0.43,0.48,0.08,0.008,0.014,0.008,0
14,98,600,202,301,36,89,0.12,0.96,0,0.006,0,0.56,0,0,0,0,0,0.051,0.43,0.48,0.08,0.008,0.014,0.008,0
14,98,650,143,221,51,91,0.12,0.96,0,0.006,0,0.56,0,0,0,0,0,0.051,0.43,0.48,0.08,0.008,0.014,0.008,0
14,99,20,339,493,33,77,0.12,0.99,0,0.007,0,0.54,0,0,0,0,0,0.03,0.28,0.44,0.08,0.008,0.018,0.01,0
14,99,100,329,464,28,76,0.12,0.99,0,0.007,0,0.54,0,0,0,0,0,0.03,0.28,0.44,0.08,0.008,0.018,0.01,0
14,99,200,315,475,23,72,0.12,0.99,0,0.007,0,0.54,0,0,0,0,0,0.03,0.28,0.44,0.08,0.008,0.018,0.01,0
14,99,300,270,497,22,69,0.12,0.99,0,0.007,0,0.54,0,0,0,0,0,0.03,0.28,0.44,0.08,0.008,0.018,0.01,0
14,99,400,257,482,24,73,0.12,0.99,0,0.007,0,0.54,0,0,0,0,0,0.03,0.28,0.44,0.08,0.008,0.018,0.01,0
14,99,450,256,465,25,77,0.12,0.99,0,0.007,0,0.54,0,0,0,0,0,0.03,0.28,0.44,0.08,0.008,0.018,0.01,0
14,99,500,256,442,25,82,0.12,0.99,0,0.007,0,0.54,0,0,0,0,0,0.03,0.28,0.44,0.08,0.008,0.018,0.01,0
14,99,550,238,389,30,85,0.12,0.99,0,0.007,0,0.54,0,0,0,0,0,0.03,0.28,0.44,0.08,0.008,0.018,0.01,0
14,99,600,213,308,37,89,0.12,0.99,0,0.007,0,0.54,0,0,0,0,0,0.03,0.28,0.44,0.08,0.008,0.018,0.01,0
14,99,650,146,226,57,92,0.12,0.99,0,0.007,0,0.54,0,0,0,0,0,0.03,0.28,0.44,0.08,0.008,0.018,0.01,0
14,100,20,251,456,32,73,0.12,1,0,0.009,0,0.5,0,0,0,0,0,0.035,0.37,0.45,0.06,0.008,0.018,0.0088,0
14,100,100,240,420,30,73,0.12,1,0,0.009,0,0.5,0,0,0,0,0,0.035,0.37,0.45,0.06,0.008,0.018,0.0088,0
14,100,200,261,449,24,71,0.12,1,0,0.009,0,0.5,0,0,0,0,0,0.035,0.37,0.45,0.06,0.008,0.018,0.0088,0
14,100,300,203,479,23,69,0.12,1,0,0.009,0,0.5,0,0,0,0,0,0.035,0.37,0.45,0.06,0.008,0.018,0.0088,0
14,100,400,192,482,27,76,0.12,1,0,0.009,0,0.5,0,0,0,0,0,0.035,0.37,0.45,0.06,0.008,0.018,0.0088,0
14,100,450,186,471,26,78,0.12,1,0,0.009,0,0.5,0,0,0,0,0,0.035,0.37,0.45,0.06,0.008,0.018,0.0088,0
14,100,500,192,435,25,83,0.12,1,0,0.009,0,0.5,0,0,0,0,0,0.035,0.37,0.45,0.06,0.008,0.018,0.0088,0
14,100,550,177,375,30,85,0.12,1,0,0.009,0,0.5,0,0,0,0,0,0.035,0.37,0.45,0.06,0.008,0.018,0.0088,0
14,100,600,170,304,38,89,0.12,1,0,0.009,0,0.5,0,0,0,0,0,0.035,0.37,0.45,0.06,0.008,0.018,0.0088,0
14,100,650,122,211,51,92,0.12,1,0,0.009,0,0.5,0,0,0,0,0,0.035,0.37,0.45,0.06,0.008,0.018,0.0088,0
14,101,20,239,453,35,72,0.12,1,0,0.007,0,0.53,0,0,0,0,0,0.028,0.36,0.45,0.05,0.007,0.018,0.008,0
14,101,100,229,419,27,72,0.12,1,0,0.007,0,0.53,0,0,0,0,0,0.028,0.36,0.45,0.05,0.007,0.018,0.008,0
14,101,200,244,449,23,70,0.12,1,0,0.007,0,0.53,0,0,0,0,0,0.028,0.36,0.45,0.05,0.007,0.018,0.008,0
14,101,300,210,485,23,69,0.12,1,0,0.007,0,0.53,0,0,0,0,0,0.028,0.36,0.45,0.05,0.007,0.018,0.008,0
14,101,400,174,474,27,74,0.12,1,0,0.007,0,0.53,0,0,0,0,0,0.028,0.36,0.45,0.05,0.007,0.018,0.008,0
14,101,450,194,468,28,77,0.12,1,0,0.007,0,0.53,0,0,0,0,0,0.028,0.36,0.45,0.05,0.007,0.018,0.008,0
14,101,500,181,434,26,82,0.12,1,0,0.007,0,0.53,0,0,0,0,0,0.028,0.36,0.45,0.05,0.007,0.018,0.008,0
14,101,550,175,380,30,85,0.12,1,0,0.007,0,0.53,0,0,0,0,0,0.028,0.36,0.45,0.05,0.007,0.018,0.008,0
14,101,600,170,296,38,89,0.12,1,0,0.007,0,0.53,0,0,0,0,0,0.028,0.36,0.45,0.05,0.007,0.018,0.008,0
14,101,650,124,214,54,93,0.12,1,0,0.007,0,0.53,0,0,0,0,0,0.028,0.36,0.45,0.05,0.007,0.018,0.008,0
14,102,20,241,431,36,76,0.1,1.01,0,0.012,0,0.51,0,0,0,0,0,0.05,0.35,0.4,0.08,0.007,0.02,0.0082,0
14,102,100,237,406,31,77,0.1,1.01,0,0.012,0,0.51,0,0,0,0,0,0.05,0.35,0.4,0.08,0.007,0.02,0.0082,0
14,102,200,243,431,24,72,0.1,1.01,0,0.012,0,0.51,0,0,0,0,0,0.05,0.35,0.4,0.08,0.007,0.02,0.0082,0
14,102,300,188,459,22,71,0.1,1.01,0,0.012,0,0.51,0,0,0,0,0,0.05,0.35,0.4,0.08,0.007,0.02,0.0082,0
14,102,400,168,454,27,77,0.1,1.01,0,0.012,0,0.51,0,0,0,0,0,0.05,0.35,0.4,0.08,0.007,0.02,0.0082,0
14,102,450,176,444,26,76,0.1,1.01,0,0.012,0,0.51,0,0,0,0,0,0.05,0.35,0.4,0.08,0.007,0.02,0.0082,0
14,102,500,160,417,27,81,0.1,1.01,0,0.012,0,0.51,0,0,0,0,0,0.05,0.35,0.4,0.08,0.007,0.02,0.0082,0
14,102,550,172,376,32,85,0.1,1.01,0,0.012,0,0.51,0,0,0,0,0,0.05,0.35,0.4,0.08,0.007,0.02,0.0082,0
14,102,600,161,293,38,88,0.1,1.01,0,0.012,0,0.51,0,0,0,0,0,0.05,0.35,0.4,0.08,0.007,0.02,0.0082,0
14,102,650,114,199,54,94,0.1,1.01,0,0.012,0,0.51,0,0,0,0,0,0.05,0.35,0.4,0.08,0.007,0.02,0.0082,0
14,103,20,313,464,29,70,0.09,1.05,0,0.009,0,0.52,0,0,0,0,0,0.023,0.32,0.48,0.04,0.017,0.02,0.0089,0
14,103,100,301,421,23,70,0.09,1.05,0,0.009,0,0.52,0,0,0,0,0,0.023,0.32,0.48,0.04,0.017,0.02,0.0089,0
14,103,200,324,459,22,67,0.09,1.05,0,0.009,0,0.52,0,0,0,0,0,0.023,0.32,0.48,0.04,0.017,0.02,0.0089,0
14,103,300,303,479,21,65,0.09,1.05,0,0.009,0,0.52,0,0,0,0,0,0.023,0.32,0.48,0.04,0.017,0.02,0.0089,0
14,103,400,279,482,24,71,0.09,1.05,0,0.009,0,0.52,0,0,0,0,0,0.023,0.32,0.48,0.04,0.017,0.02,0.0089,0
14,103,450,277,473,24,73,0.09,1.05,0,0.009,0,0.52,0,0,0,0,0,0.023,0.32,0.48,0.04,0.017,0.02,0.0089,0
14,103,500,262,449,24,76,0.09,1.05,0,0.009,0,0.52,0,0,0,0,0,0.023,0.32,0.48,0.04,0.017,0.02,0.0089,0
14,103,550,251,395,27,82,0.09,1.05,0,0.009,0,0.52,0,0,0,0,0,0.023,0.32,0.48,0.04,0.017,0.02,0.0089,0
14,103,600,220,317,33,84,0.09,1.05,0,0.009,0,0.52,0,0,0,0,0,0.023,0.32,0.48,0.04,0.017,0.02,0.0089,0
14,103,650,137,213,78,90,0.09,1.05,0,0.009,0,0.52,0,0,0,0,0,0.023,0.32,0.48,0.04,0.017,0.02,0.0089,0
14,104,20,291,462,30,71,0.1,1.03,0,0.009,0,0.53,0,0,0,0,0,0.02,0.31,0.51,0.04,0.017,0.022,0.0076,0
14,104,100,315,418,25,70,0.1,1.03,0,0.009,0,0.53,0,0,0,0,0,0.02,0.31,0.51,0.04,0.017,0.022,0.0076,0
14,104,200,316,457,20,66,0.1,1.03,0,0.009,0,0.53,0,0,0,0,0,0.02,0.31,0.51,0.04,0.017,0.022,0.0076,0
14,104,300,288,479,22,63,0.1,1.03,0,0.009,0,0.53,0,0,0,0,0,0.02,0.31,0.51,0.04,0.017,0.022,0.0076,0
14,104,400,270,482,24,71,0.1,1.03,0,0.009,0,0.53,0,0,0,0,0,0.02,0.31,0.51,0.04,0.017,0.022,0.0076,0
14,104,450,272,479,23,73,0.1,1.03,0,0.009,0,0.53,0,0,0,0,0,0.02,0.31,0.51,0.04,0.017,0.022,0.0076,0
14,104,500,256,441,23,77,0.1,1.03,0,0.009,0,0.53,0,0,0,0,0,0.02,0.31,0.51,0.04,0.017,0.022,0.0076,0
14,104,550,240,393,26,81,0.1,1.03,0,0.009,0,0.53,0,0,0,0,0,0.02,0.31,0.51,0.04,0.017,0.022,0.0076,0
14,104,600,218,299,42,87,0.1,1.03,0,0.009,0,0.53,0,0,0,0,0,0.02,0.31,0.51,0.04,0.017,0.022,0.0076,0
14,104,650,136,217,52,90,0.1,1.03,0,0.009,0,0.53,0,0,0,0,0,0.02,0.31,0.51,0.04,0.017,0.022,0.0076,0
14,105,20,312,452,30,71,0.1,1.04,0,0.009,0,0.5,0,0,0,0,0,0.023,0.3,0.49,0.04,0.018,0.02,0.0089,0
14,105,100,304,420,25,73,0.1,1.04,0,0.009,0,0.5,0,0,0,0,0,0.023,0.3,0.49,0.04,0.018,0.02,0.0089,0
14,105,200,311,454,22,64,0.1,1.04,0,0.009,0,0.5,0,0,0,0,0,0.023,0.3,0.49,0.04,0.018,0.02,0.0089,0
14,105,300,242,529,20,65,0.1,1.04,0,0.009,0,0.5,0,0,0,0,0,0.023,0.3,0.49,0.04,0.018,0.02,0.0089,0
14,105,400,291,483,23,72,0.1,1.04,0,0.009,0,0.5,0,0,0,0,0,0.023,0.3,0.49,0.04,0.018,0.02,0.0089,0
14,105,450,280,479,23,72,0.1,1.04,0,0.009,0,0.5,0,0,0,0,0,0.023,0.3,0.49,0.04,0.018,0.02,0.0089,0
14,105,500,260,448,24,77,0.1,1.04,0,0.009,0,0.5,0,0,0,0,0,0.023,0.3,0.49,0.04,0.018,0.02,0.0089,0
14,105,550,240,383,28,82,0.1,1.04,0,0.009,0,0.5,0,0,0,0,0,0.023,0.3,0.49,0.04,0.018,0.02,0.0089,0
14,105,600,215,304,34,86,0.1,1.04,0,0.009,0,0.5,0,0,0,0,0,0.023,0.3,0.49,0.04,0.018,0.02,0.0089,0
14,105,650,150,220,46,90,0.1,1.04,0,0.009,0,0.5,0,0,0,0,0,0.023,0.3,0.49,0.04,0.018,0.02,0.0089,0
15,106,20,328,544,32,75,0.12,1.2,0,0.004,0,0.56,0,0,0,0,0,0.12,0.79,0.49,0.05,0.006,0.007,0.01,0
15,106,100,318,505,30,76,0.12,1.2,0,0.004,0,0.56,0,0,0,0,0,0.12,0.79,0.49,0.05,0.006,0.007,0.01,0
15,106,200,316,506,25,74,0.12,1.2,0,0.004,0,0.56,0,0,0,0,0,0.12,0.79,0.49,0.05,0.006,0.007,0.01,0
15,106,300,280,533,24,72,0.12,1.2,0,0.004,0,0.56,0,0,0,0,0,0.12,0.79,0.49,0.05,0.006,0.007,0.01,0
15,106,400,256,522,28,80,0.12,1.2,0,0.004,0,0.56,0,0,0,0,0,0.12,0.79,0.49,0.05,0.006,0.007,0.01,0
15,106,450,241,489,28,82,0.12,1.2,0,0.004,0,0.56,0,0,0,0,0,0.12,0.79,0.49,0.05,0.006,0.007,0.01,0
15,106,500,249,452,27,86,0.12,1.2,0,0.004,0,0.56,0,0,0,0,0,0.12,0.79,0.49,0.05,0.006,0.007,0.01,0
15,106,550,211,392,32,88,0.12,1.2,0,0.004,0,0.56,0,0,0,0,0,0.12,0.79,0.49,0.05,0.006,0.007,0.01,0
15,106,600,200,318,41,90,0.12,1.2,0,0.004,0,0.56,0,0,0,0,0,0.12,0.79,0.49,0.05,0.006,0.007,0.01,0
15,106,650,145,233,80,94,0.12,1.2,0,0.004,0,0.56,0,0,0,0,0,0.12,0.79,0.49,0.05,0.006,0.007,0.01,0
15,107,20,321,513,28,71,0.11,1.27,0,0.012,0,0.54,0,0,0,0,0,0.022,0.7,0.47,0.05,0.018,0.02,0.0097,0
15,107,100,313,474,25,72,0.11,1.27,0,0.012,0,0.54,0,0,0,0,0,0.022,0.7,0.47,0.05,0.018,0.02,0.0097,0
15,107,200,329,506,22,70,0.11,1.27,0,0.012,0,0.54,0,0,0,0,0,0.022,0.7,0.47,0.05,0.018,0.02,0.0097,0
15,107,300,299,522,14,67,0.11,1.27,0,0.012,0,0.54,0,0,0,0,0,0.022,0.7,0.47,0.05,0.018,0.02,0.0097,0
15,107,400,307,525,25,70,0.11,1.27,0,0.012,0,0.54,0,0,0,0,0,0.022,0.7,0.47,0.05,0.018,0.02,0.0097,0
15,107,450,281,488,24,75,0.11,1.27,0,0.012,0,0.54,0,0,0,0,0,0.022,0.7,0.47,0.05,0.018,0.02,0.0097,0
15,107,500,259,449,24,79,0.11,1.27,0,0.012,0,0.54,0,0,0,0,0,0.022,0.7,0.47,0.05,0.018,0.02,0.0097,0
15,107,550,251,382,24,83,0.11,1.27,0,0.012,0,0.54,0,0,0,0,0,0.022,0.7,0.47,0.05,0.018,0.02,0.0097,0
15,107,600,204,298,37,89,0.11,1.27,0,0.012,0,0.54,0,0,0,0,0,0.022,0.7,0.47,0.05,0.018,0.02,0.0097,0
15,107,650,130,205,68,93,0.11,1.27,0,0.012,0,0.54,0,0,0,0,0,0.022,0.7,0.47,0.05,0.018,0.02,0.0097,0
15,108,20,302,513,29,71,0.12,1.28,0,0.007,0,0.55,0,0,0,0,0,0.024,0.69,0.45,0.04,0.017,0.021,0.01,0
15,108,100,311,477,23,70,0.12,1.28,0,0.007,0,0.55,0,0,0,0,0,0.024,0.69,0.45,0.04,0.017,0.021,0.01,0
15,108,200,308,505,29,67,0.12,1.28,0,0.007,0,0.55,0,0,0,0,0,0.024,0.69,0.45,0.04,0.017,0.021,0.01,0
15,108,300,307,530,21,63,0.12,1.28,0,0.007,0,0.55,0,0,0,0,0,0.024,0.69,0.45,0.04,0.017,0.021,0.01,0
15,108,400,292,525,25,72,0.12,1.28,0,0.007,0,0.55,0,0,0,0,0,0.024,0.69,0.45,0.04,0.017,0.021,0.01,0
15,108,450,279,497,25,75,0.12,1.28,0,0.007,0,0.55,0,0,0,0,0,0.024,0.69,0.45,0.04,0.017,0.021,0.01,0
15,108,500,274,457,25,77,0.12,1.28,0,0.007,0,0.55,0,0,0,0,0,0.024,0.69,0.45,0.04,0.017,0.021,0.01,0
15,108,550,251,393,31,83,0.12,1.28,0,0.007,0,0.55,0,0,0,0,0,0.024,0.69,0.45,0.04,0.017,0.021,0.01,0
15,108,600,207,306,33,88,0.12,1.28,0,0.007,0,0.55,0,0,0,0,0,0.024,0.69,0.45,0.04,0.017,0.021,0.01,0
15,108,650,134,221,61,92,0.12,1.28,0,0.007,0,0.55,0,0,0,0,0,0.024,0.69,0.45,0.04,0.017,0.021,0.01,0
15,109,20,319,516,29,70,0.1,1.28,0,0.009,0,0.56,0,0,0,0,0,0.022,0.71,0.47,0.04,0.017,0.02,0.0099,0
15,109,100,298,472,26,63,0.1,1.28,0,0.009,0,0.56,0,0,0,0,0,0.022,0.71,0.47,0.04,0.017,0.02,0.0099,0
15,109,200,321,494,22,67,0.1,1.28,0,0.009,0,0.56,0,0,0,0,0,0.022,0.71,0.47,0.04,0.017,0.02,0.0099,0
15,109,300,312,518,20,62,0.1,1.28,0,0.009,0,0.56,0,0,0,0,0,0.022,0.71,0.47,0.04,0.017,0.02,0.0099,0
15,109,400,285,516,24,71,0.1,1.28,0,0.009,0,0.56,0,0,0,0,0,0.022,0.71,0.47,0.04,0.017,0.02,0.0099,0
15,109,450,267,496,23,73,0.1,1.28,0,0.009,0,0.56,0,0,0,0,0,0.022,0.71,0.47,0.04,0.017,0.02,0.0099,0
15,109,500,281,454,24,76,0.1,1.28,0,0.009,0,0.56,0,0,0,0,0,0.022,0.71,0.47,0.04,0.017,0.02,0.0099,0
15,109,550,233,402,26,81,0.1,1.28,0,0.009,0,0.56,0,0,0,0,0,0.022,0.71,0.47,0.04,0.017,0.02,0.0099,0
15,109,600,200,300,44,87,0.1,1.28,0,0.009,0,0.56,0,0,0,0,0,0.022,0.71,0.47,0.04,0.017,0.02,0.0099,0
15,109,650,151,220,57,92,0.1,1.28,0,0.009,0,0.56,0,0,0,0,0,0.022,0.71,0.47,0.04,0.017,0.02,0.0099,0
15,110,20,307,509,31,75,0.11,1.27,0,0.01,0,0.55,0,0,0,0,0,0.058,0.75,0.46,0.07,0.009,0.014,0.009,0
15,110,100,299,481,27,73,0.11,1.27,0,0.01,0,0.55,0,0,0,0,0,0.058,0.75,0.46,0.07,0.009,0.014,0.009,0
15,110,200,301,484,24,73,0.11,1.27,0,0.01,0,0.55,0,0,0,0,0,0.058,0.75,0.46,0.07,0.009,0.014,0.009,0
15,110,300,292,514,22,69,0.11,1.27,0,0.01,0,0.55,0,0,0,0,0,0.058,0.75,0.46,0.07,0.009,0.014,0.009,0
15,110,400,267,498,27,74,0.11,1.27,0,0.01,0,0.55,0,0,0,0,0,0.058,0.75,0.46,0.07,0.009,0.014,0.009,0
15,110,450,275,476,26,79,0.11,1.27,0,0.01,0,0.55,0,0,0,0,0,0.058,0.75,0.46,0.07,0.009,0.014,0.009,0
15,110,500,256,432,27,84,0.11,1.27,0,0.01,0,0.55,0,0,0,0,0,0.058,0.75,0.46,0.07,0.009,0.014,0.009,0
15,110,550,226,372,33,87,0.11,1.27,0,0.01,0,0.55,0,0,0,0,0,0.058,0.75,0.46,0.07,0.009,0.014,0.009,0
15,110,600,198,303,40,89,0.11,1.27,0,0.01,0,0.55,0,0,0,0,0,0.058,0.75,0.46,0.07,0.009,0.014,0.009,0
15,110,650,145,219,61,95,0.11,1.27,0,0.01,0,0.55,0,0,0,0,0,0.058,0.75,0.46,0.07,0.009,0.014,0.009,0
15,111,20,310,515,31,74,0.1,1.24,0,0.009,0,0.56,0,0,0,0,0,0.11,0.7,0.47,0.07,0.007,0.014,0.011,0
15,111,100,288,478,28,75,0.1,1.24,0,0.009,0,0.56,0,0,0,0,0,0.11,0.7,0.47,0.07,0.007,0.014,0.011,0
15,111,200,300,491,24,72,0.1,1.24,0,0.009,0,0.56,0,0,0,0,0,0.11,0.7,0.47,0.07,0.007,0.014,0.011,0
15,111,300,273,525,22,69,0.1,1.24,0,0.009,0,0.56,0,0,0,0,0,0.11,0.7,0.47,0.07,0.007,0.014,0.011,0
15,111,400,253,197,26,76,0.1,1.24,0,0.009,0,0.56,0,0,0,0,0,0.11,0.7,0.47,0.07,0.007,0.014,0.011,0
15,111,450,246,469,27,79,0.1,1.24,0,0.009,0,0.56,0,0,0,0,0,0.11,0.7,0.47,0.07,0.007,0.014,0.011,0
15,111,500,236,430,28,82,0.1,1.24,0,0.009,0,0.56,0,0,0,0,0,0.11,0.7,0.47,0.07,0.007,0.014,0.011,0
15,111,550,235,376,32,87,0.1,1.24,0,0.009,0,0.56,0,0,0,0,0,0.11,0.7,0.47,0.07,0.007,0.014,0.011,0
15,111,600,191,290,46,91,0.1,1.24,0,0.009,0,0.56,0,0,0,0,0,0.11,0.7,0.47,0.07,0.007,0.014,0.011,0
15,111,650,129,214,65,93,0.1,1.24,0,0.009,0,0.56,0,0,0,0,0,0.11,0.7,0.47,0.07,0.007,0.014,0.011,0
15,112,20,308,527,30,75,0.11,1.27,0,0.01,0,0.56,0,0,0,0,0,0.032,0.66,0.51,0.07,0.005,0.012,0.01,0
15,112,100,304,480,27,76,0.11,1.27,0,0.01,0,0.56,0,0,0,0,0,0.032,0.66,0.51,0.07,0.005,0.012,0.01,0
15,112,200,301,490,24,75,0.11,1.27,0,0.01,0,0.56,0,0,0,0,0,0.032,0.66,0.51,0.07,0.005,0.012,0.01,0
15,112,300,286,527,21,70,0.11,1.27,0,0.01,0,0.56,0,0,0,0,0,0.032,0.66,0.51,0.07,0.005,0.012,0.01,0
15,112,400,254,492,27,59,0.11,1.27,0,0.01,0,0.56,0,0,0,0,0,0.032,0.66,0.51,0.07,0.005,0.012,0.01,0
15,112,450,264,471,27,80,0.11,1.27,0,0.01,0,0.56,0,0,0,0,0,0.032,0.66,0.51,0.07,0.005,0.012,0.01,0
15,112,500,250,425,28,86,0.11,1.27,0,0.01,0,0.56,0,0,0,0,0,0.032,0.66,0.51,0.07,0.005,0.012,0.01,0
15,112,550,225,367,34,88,0.11,1.27,0,0.01,0,0.56,0,0,0,0,0,0.032,0.66,0.51,0.07,0.005,0.012,0.01,0
15,112,600,206,288,47,92,0.11,1.27,0,0.01,0,0.56,0,0,0,0,0,0.032,0.66,0.51,0.07,0.005,0.012,0.01,0
15,112,650,138,212,66,95,0.11,1.27,0,0.01,0,0.56,0,0,0,0,0,0.032,0.66,0.51,0.07,0.005,0.012,0.01,0
15,113,20,284,477,32,75,0.1,1.15,0,0.01,0,0.52,0,0,0,0,0,0.044,0.7,0.46,0.06,0.006,0.021,0.0114,0
15,113,100,280,449,29,73,0.1,1.15,0,0.01,0,0.52,0,0,0,0,0,0.044,0.7,0.46,0.06,0.006,0.021,0.0114,0
15,113,200,276,465,24,72,0.1,1.15,0,0.01,0,0.52,0,0,0,0,0,0.044,0.7,0.46,0.06,0.006,0.021,0.0114,0
15,113,300,220,489,23,71,0.1,1.15,0,0.01,0,0.52,0,0,0,0,0,0.044,0.7,0.46,0.06,0.006,0.021,0.0114,0
15,113,400,219,489,26,77,0.1,1.15,0,0.01,0,0.52,0,0,0,0,0,0.044,0.7,0.46,0.06,0.006,0.021,0.0114,0
15,113,450,187,472,26,78,0.1,1.15,0,0.01,0,0.52,0,0,0,0,0,0.044,0.7,0.46,0.06,0.006,0.021,0.0114,0
15,113,500,198,413,28,84,0.1,1.15,0,0.01,0,0.52,0,0,0,0,0,0.044,0.7,0.46,0.06,0.006,0.021,0.0114,0
15,113,550,171,372,31,87,0.1,1.15,0,0.01,0,0.52,0,0,0,0,0,0.044,0.7,0.46,0.06,0.006,0.021,0.0114,0
15,113,600,154,278,42,91,0.1,1.15,0,0.01,0,0.52,0,0,0,0,0,0.044,0.7,0.46,0.06,0.006,0.021,0.0114,0
15,113,650,119,205,66,95,0.1,1.15,0,0.01,0,0.52,0,0,0,0,0,0.044,0.7,0.46,0.06,0.006,0.021,0.0114,0
15,114,20,286,480,34,76,0.1,1.21,0,0.008,0,0.52,0,0,0,0,0,0.039,0.68,0.44,0.06,0.006,0.016,0.0104,0
15,114,100,292,451,30,76,0.1,1.21,0,0.008,0,0.52,0,0,0,0,0,0.039,0.68,0.44,0.06,0.006,0.016,0.0104,0
15,114,200,291,467,25,74,0.1,1.21,0,0.008,0,0.52,0,0,0,0,0,0.039,0.68,0.44,0.06,0.006,0.016,0.0104,0
15,114,300,233,491,24,72,0.1,1.21,0,0.008,0,0.52,0,0,0,0,0,0.039,0.68,0.44,0.06,0.006,0.016,0.0104,0
15,114,400,202,494,28,78,0.1,1.21,0,0.008,0,0.52,0,0,0,0,0,0.039,0.68,0.44,0.06,0.006,0.016,0.0104,0
15,114,450,188,469,26,80,0.1,1.21,0,0.008,0,0.52,0,0,0,0,0,0.039,0.68,0.44,0.06,0.006,0.016,0.0104,0
15,114,500,182,430,26,84,0.1,1.21,0,0.008,0,0.52,0,0,0,0,0,0.039,0.68,0.44,0.06,0.006,0.016,0.0104,0
15,114,550,172,379,31,87,0.1,1.21,0,0.008,0,0.52,0,0,0,0,0,0.039,0.68,0.44,0.06,0.006,0.016,0.0104,0
15,114,600,164,293,39,91,0.1,1.21,0,0.008,0,0.52,0,0,0,0,0,0.039,0.68,0.44,0.06,0.006,0.016,0.0104,0
15,114,650,114,206,62,95,0.1,1.21,0,0.008,0,0.52,0,0,0,0,0,0.039,0.68,0.44,0.06,0.006,0.016,0.0104,0
15,115,20,281,510,32,69,0.15,1.16,0,0.01,0,0.52,0,0,0,0,0,0.07,0.63,0.5,0.06,0.006,0.021,0.008,0
15,115,100,269,475,28,69,0.15,1.16,0,0.01,0,0.52,0,0,0,0,0,0.07,0.63,0.5,0.06,0.006,0.021,0.008,0
15,115,200,265,786,22,68,0.15,1.16,0,0.01,0,0.52,0,0,0,0,0,0.07,0.63,0.5,0.06,0.006,0.021,0.008,0
15,115,300,230,523,24,64,0.15,1.16,0,0.01,0,0.52,0,0,0,0,0,0.07,0.63,0.5,0.06,0.006,0.021,0.008,0
15,115,400,198,514,28,75,0.15,1.16,0,0.01,0,0.52,0,0,0,0,0,0.07,0.63,0.5,0.06,0.006,0.021,0.008,0
15,115,450,207,495,27,78,0.15,1.16,0,0.01,0,0.52,0,0,0,0,0,0.07,0.63,0.5,0.06,0.006,0.021,0.008,0
15,115,500,198,453,28,81,0.15,1.16,0,0.01,0,0.52,0,0,0,0,0,0.07,0.63,0.5,0.06,0.006,0.021,0.008,0
15,115,550,179,384,31,87,0.15,1.16,0,0.01,0,0.52,0,0,0,0,0,0.07,0.63,0.5,0.06,0.006,0.021,0.008,0
15,115,600,167,307,39,91,0.15,1.16,0,0.01,0,0.52,0,0,0,0,0,0.07,0.63,0.5,0.06,0.006,0.021,0.008,0
15,115,650,123,219,59,94,0.15,1.16,0,0.01,0,0.52,0,0,0,0,0,0.07,0.63,0.5,0.06,0.006,0.021,0.008,0
16,116,20,285,490,32,77,0.09,4.91,0,0.005,0,0.52,0,0,0,0,0,0.08,0.31,0.54,0.13,0.01,0.007,0.0104,0
17,116,100,267,437,31,78,0.09,4.91,0,0.005,0,0.52,0,0,0,0,0,0.08,0.31,0.54,0.13,0.01,0.007,0.0104,0
17,116,200,284,416,26,77,0.09,4.91,0,0.005,0,0.52,0,0,0,0,0,0.08,0.31,0.54,0.13,0.01,0.007,0.0104,0
17,116,300,272,393,26,76,0.09,4.91,0,0.005,0,0.52,0,0,0,0,0,0.08,0.31,0.54,0.13,0.01,0.007,0.0104,0
17,116,400,245,392,24,72,0.09,4.91,0,0.005,0,0.52,0,0,0,0,0,0.08,0.31,0.54,0.13,0.01,0.007,0.0104,0
17,116,450,238,382,27,74,0.09,4.91,0,0.005,0,0.52,0,0,0,0,0,0.08,0.31,0.54,0.13,0.01,0.007,0.0104,0
