Repository: Adolphus8/Project_PROMAP

# Project PROMAP
Project PROMAP (acronym for Probabilistic Prediction of Material Properties) is a feasibility study which seeks to merge Artificial Intelligence (AI) tools with Bayesian statistics to yield probabilistic estimates of target features under scarse data/information. The context of this study is with regards to the following Nuclear material properties: 1) Creep rupture; and 2) Tensile properties. This repository contains the MATLAB codes required to perform such analysis.

## Instructions:
The following main MATLAB files are to be executed in the following order:
<details>
<summary> 1) PROMAP_NIMS_data_enchancement.m </summary>

File: Creep_rupture_data_processed.csv (part 4 of 21)
material_x,cast_code,stress,temperature,fracture,elongation,RA,Comp_C,Comp_Cr,Comp_Co,Comp_Al,Comp_Ti,Comp_Mo,Comp_W,Comp_Nb,Comp_Fe,Comp_B,Comp_V,Comp_Ni,Comp_Si,Comp_Mn,Comp_Cu,Comp_S,Comp_P,Comp_N,Comp_NbTa
4,29,20,800,21527.8,20,19,0.07,16.97,0,0.022,0.009,2.45,0,0,0,0.0013,0,11.92,0.73,1.62,0.14,0.019,0.029,0.0159,0.04
4,29,33,850,718.5,81,54,0.07,16.97,0,0.022,0.009,2.45,0,0,0,0.0013,0,11.92,0.73,1.62,0.14,0.019,0.029,0.0159,0.04
4,29,26,850,1622.7,56,43,0.07,16.97,0,0.022,0.009,2.45,0,0,0,0.0013,0,11.92,0.73,1.62,0.14,0.019,0.029,0.0159,0.04
4,29,20,850,5105.8,31,27,0.07,16.97,0,0.022,0.009,2.45,0,0,0,0.0013,0,11.92,0.73,1.62,0.14,0.019,0.029,0.0159,0.04
4,29,196,600,5759,41,53,0.07,16.97,0,0.022,0.009,2.45,0,0,0,0.0013,0,11.92,0.73,1.62,0.14,0.019,0.029,0.0159,0.04
4,29,88,700,1370.5,78,66,0.07,16.97,0,0.022,0.009,2.45,0,0,0,0.0013,0,11.92,0.73,1.62,0.14,0.019,0.029,0.0159,0.04
4,29,69,750,576.5,123,78,0.07,16.97,0,0.022,0.009,2.45,0,0,0,0.0013,0,11.92,0.73,1.62,0.14,0.019,0.029,0.0159,0.04
4,29,53,750,2725.8,49,46,0.07,16.97,0,0.022,0.009,2.45,0,0,0,0.0013,0,11.92,0.73,1.62,0.14,0.019,0.029,0.0159,0.04
4,29,41,750,9266.1,49,34,0.07,16.97,0,0.022,0.009,2.45,0,0,0,0.0013,0,11.92,0.73,1.62,0.14,0.019,0.029,0.0159,0.04
4,29,33,750,23024.4,40,26,0.07,16.97,0,0.022,0.009,2.45,0,0,0,0.0013,0,11.92,0.73,1.62,0.14,0.019,0.029,0.0159,0.04
4,29,26,750,53844,32,22,0.07,16.97,0,0.022,0.009,2.45,0,0,0,0.0013,0,11.92,0.73,1.62,0.14,0.019,0.029,0.0159,0.04
4,29,33,800,3349.4,56,37,0.07,16.97,0,0.022,0.009,2.45,0,0,0,0.0013,0,11.92,0.73,1.62,0.14,0.019,0.029,0.0159,0.04
4,29,26,800,8599,31,27,0.07,16.97,0,0.022,0.009,2.45,0,0,0,0.0013,0,11.92,0.73,1.62,0.14,0.019,0.029,0.0159,0.04
4,29,20,800,21527.8,20,19,0.07,16.97,0,0.022,0.009,2.45,0,0,0,0.0013,0,11.92,0.73,1.62,0.14,0.019,0.029,0.0159,0.04
4,29,20,850,5105.8,31,27,0.07,16.97,0,0.022,0.009,2.45,0,0,0,0.0013,0,11.92,0.73,1.62,0.14,0.019,0.029,0.0159,0.04
4,30,265,600,269.7,27,24,0.07,16.97,0,0.04,0.044,2.44,0,0,0,0.0016,0,10.28,0.81,1.75,0.15,0.01,0.026,0.0241,0.04
4,30,235,600,824.6,18,15,0.07,16.97,0,0.04,0.044,2.44,0,0,0,0.0016,0,10.28,0.81,1.75,0.15,0.01,0.026,0.0241,0.04
4,30,196,600,5533.2,30,39,0.07,16.97,0,0.04,0.044,2.44,0,0,0,0.0016,0,10.28,0.81,1.75,0.15,0.01,0.026,0.0241,0.04
4,30,196,650,148.9,56,70,0.07,16.97,0,0.04,0.044,2.44,0,0,0,0.0016,0,10.28,0.81,1.75,0.15,0.01,0.026,0.0241,0.04
4,30,137,650,1933.1,45,54,0.07,16.97,0,0.04,0.044,2.44,0,0,0,0.0016,0,10.28,0.81,1.75,0.15,0.01,0.026,0.0241,0.04
4,30,108,650,6404.3,45,38,0.07,16.97,0,0.04,0.044,2.44,0,0,0,0.0016,0,10.28,0.81,1.75,0.15,0.01,0.026,0.0241,0.04
4,30,137,700,86.4,109,83,0.07,16.97,0,0.04,0.044,2.44,0,0,0,0.0016,0,10.28,0.81,1.75,0.15,0.01,0.026,0.0241,0.04
4,30,108,700,498,78,66,0.07,16.97,0,0.04,0.044,2.44,0,0,0,0.0016,0,10.28,0.81,1.75,0.15,0.01,0.026,0.0241,0.04
4,30,88,700,1485.1,48,45,0.07,16.97,0,0.04,0.044,2.44,0,0,0,0.0016,0,10.28,0.81,1.75,0.15,0.01,0.026,0.0241,0.04
4,30,78,700,2759.4,40,37,0.07,16.97,0,0.04,0.044,2.44,0,0,0,0.0016,0,10.28,0.81,1.75,0.15,0.01,0.026,0.0241,0.04
4,30,69,700,5556.4,35,35,0.07,16.97,0,0.04,0.044,2.44,0,0,0,0.0016,0,10.28,0.81,1.75,0.15,0.01,0.026,0.0241,0.04
4,30,61,700,8745.3,47,34,0.07,16.97,0,0.04,0.044,2.44,0,0,0,0.0016,0,10.28,0.81,1.75,0.15,0.01,0.026,0.0241,0.04
4,30,53,700,14786.4,55,33,0.07,16.97,0,0.04,0.044,2.44,0,0,0,0.0016,0,10.28,0.81,1.75,0.15,0.01,0.026,0.0241,0.04
4,30,41,700,32409,37,31,0.07,16.97,0,0.04,0.044,2.44,0,0,0,0.0016,0,10.28,0.81,1.75,0.15,0.01,0.026,0.0241,0.04
4,30,88,750,170.1,87,72,0.07,16.97,0,0.04,0.044,2.44,0,0,0,0.0016,0,10.28,0.81,1.75,0.15,0.01,0.026,0.0241,0.04
4,30,69,750,656.4,63,50,0.07,16.97,0,0.04,0.044,2.44,0,0,0,0.0016,0,10.28,0.81,1.75,0.15,0.01,0.026,0.0241,0.04
4,30,53,750,2137.3,52,43,0.07,16.97,0,0.04,0.044,2.44,0,0,0,0.0016,0,10.28,0.81,1.75,0.15,0.01,0.026,0.0241,0.04
4,30,41,750,6564.4,44,33,0.07,16.97,0,0.04,0.044,2.44,0,0,0,0.0016,0,10.28,0.81,1.75,0.15,0.01,0.026,0.0241,0.04
4,30,33,750,11187.8,61,35,0.07,16.97,0,0.04,0.044,2.44,0,0,0,0.0016,0,10.28,0.81,1.75,0.15,0.01,0.026,0.0241,0.04
4,30,26,750,22181.1,67,34,0.07,16.97,0,0.04,0.044,2.44,0,0,0,0.0016,0,10.28,0.81,1.75,0.15,0.01,0.026,0.0241,0.04
4,30,53,800,407.2,68,53,0.07,16.97,0,0.04,0.044,2.44,0,0,0,0.0016,0,10.28,0.81,1.75,0.15,0.01,0.026,0.0241,0.04
4,30,41,800,1322.9,59,45,0.07,16.97,0,0.04,0.044,2.44,0,0,0,0.0016,0,10.28,0.81,1.75,0.15,0.01,0.026,0.0241,0.04
4,30,33,800,3109,49,36,0.07,16.97,0,0.04,0.044,2.44,0,0,0,0.0016,0,10.28,0.81,1.75,0.15,0.01,0.026,0.0241,0.04
4,30,26,800,7988,35,31,0.07,16.97,0,0.04,0.044,2.44,0,0,0,0.0016,0,10.28,0.81,1.75,0.15,0.01,0.026,0.0241,0.04
4,30,20,800,21557.2,29,32,0.07,16.97,0,0.04,0.044,2.44,0,0,0,0.0016,0,10.28,0.81,1.75,0.15,0.01,0.026,0.0241,0.04
4,30,33,850,623.4,38,48,0.07,16.97,0,0.04,0.044,2.44,0,0,0,0.0016,0,10.28,0.81,1.75,0.15,0.01,0.026,0.0241,0.04
4,30,26,850,2130.4,39,39,0.07,16.97,0,0.04,0.044,2.44,0,0,0,0.0016,0,10.28,0.81,1.75,0.15,0.01,0.026,0.0241,0.04
4,30,20,850,5619.2,39,34,0.07,16.97,0,0.04,0.044,2.44,0,0,0,0.0016,0,10.28,0.81,1.75,0.15,0.01,0.026,0.0241,0.04
4,30,235,600,824.6,18,15,0.07,16.97,0,0.04,0.044,2.44,0,0,0,0.0016,0,10.28,0.81,1.75,0.15,0.01,0.026,0.0241,0.04
4,30,196,600,5533.2,30,39,0.07,16.97,0,0.04,0.044,2.44,0,0,0,0.0016,0,10.28,0.81,1.75,0.15,0.01,0.026,0.0241,0.04
4,30,137,650,1923.6,45,54,0.07,16.97,0,0.04,0.044,2.44,0,0,0,0.0016,0,10.28,0.81,1.75,0.15,0.01,0.026,0.0241,0.04
4,30,88,700,1485.1,48,45,0.07,16.97,0,0.04,0.044,2.44,0,0,0,0.0016,0,10.28,0.81,1.75,0.15,0.01,0.026,0.0241,0.04
4,30,69,750,656.4,63,50,0.07,16.97,0,0.04,0.044,2.44,0,0,0,0.0016,0,10.28,0.81,1.75,0.15,0.01,0.026,0.0241,0.04
4,30,53,750,2137.3,52,43,0.07,16.97,0,0.04,0.044,2.44,0,0,0,0.0016,0,10.28,0.81,1.75,0.15,0.01,0.026,0.0241,0.04
4,30,41,750,6564.4,44,33,0.07,16.97,0,0.04,0.044,2.44,0,0,0,0.0016,0,10.28,0.81,1.75,0.15,0.01,0.026,0.0241,0.04
4,30,33,750,11187.8,61,35,0.07,16.97,0,0.04,0.044,2.44,0,0,0,0.0016,0,10.28,0.81,1.75,0.15,0.01,0.026,0.0241,0.04
4,30,26,750,22181.1,67,34,0.07,16.97,0,0.04,0.044,2.44,0,0,0,0.0016,0,10.28,0.81,1.75,0.15,0.01,0.026,0.0241,0.04
4,30,33,800,3109,49,36,0.07,16.97,0,0.04,0.044,2.44,0,0,0,0.0016,0,10.28,0.81,1.75,0.15,0.01,0.026,0.0241,0.04
4,30,26,800,7988,35,31,0.07,16.97,0,0.04,0.044,2.44,0,0,0,0.0016,0,10.28,0.81,1.75,0.15,0.01,0.026,0.0241,0.04
4,30,20,800,21557.2,29,32,0.07,16.97,0,0.04,0.044,2.44,0,0,0,0.0016,0,10.28,0.81,1.75,0.15,0.01,0.026,0.0241,0.04
4,30,20,850,5619.2,39,34,0.07,16.97,0,0.04,0.044,2.44,0,0,0,0.0016,0,10.28,0.81,1.75,0.15,0.01,0.026,0.0241,0.04
4,31,265,600,254.5,24,18,0.07,17.3,0,0.03,0.047,2.37,0,0,0,0.0007,0,10.42,0.58,1.67,0.17,0.011,0.027,0.029,0.03
4,31,235,600,1033,28,37,0.07,17.3,0,0.03,0.047,2.37,0,0,0,0.0007,0,10.42,0.58,1.67,0.17,0.011,0.027,0.029,0.03
4,31,196,600,7326.8,19,32,0.07,17.3,0,0.03,0.047,2.37,0,0,0,0.0007,0,10.42,0.58,1.67,0.17,0.011,0.027,0.029,0.03
4,31,196,650,163.1,53,72,0.07,17.3,0,0.03,0.047,2.37,0,0,0,0.0007,0,10.42,0.58,1.67,0.17,0.011,0.027,0.029,0.03
4,31,137,650,2266.8,37,43,0.07,17.3,0,0.03,0.047,2.37,0,0,0,0.0007,0,10.42,0.58,1.67,0.17,0.011,0.027,0.029,0.03
4,31,108,650,6194.9,36,32,0.07,17.3,0,0.03,0.047,2.37,0,0,0,0.0007,0,10.42,0.58,1.67,0.17,0.011,0.027,0.029,0.03
4,31,137,700,107.2,107,83,0.07,17.3,0,0.03,0.047,2.37,0,0,0,0.0007,0,10.42,0.58,1.67,0.17,0.011,0.027,0.029,0.03
4,31,108,700,469.8,72,59,0.07,17.3,0,0.03,0.047,2.37,0,0,0,0.0007,0,10.42,0.58,1.67,0.17,0.011,0.027,0.029,0.03
4,31,88,700,1304.8,41,40,0.07,17.3,0,0.03,0.047,2.37,0,0,0,0.0007,0,10.42,0.58,1.67,0.17,0.011,0.027,0.029,0.03
4,31,78,700,2285.6,35,33,0.07,17.3,0,0.03,0.047,2.37,0,0,0,0.0007,0,10.42,0.58,1.67,0.17,0.011,0.027,0.029,0.03
4,31,69,700,4410.6,36,28,0.07,17.3,0,0.03,0.047,2.37,0,0,0,0.0007,0,10.42,0.58,1.67,0.17,0.011,0.027,0.029,0.03
4,31,61,700,7265.5,44,28,0.07,17.3,0,0.03,0.047,2.37,0,0,0,0.0007,0,10.42,0.58,1.67,0.17,0.011,0.027,0.029,0.03
4,31,53,700,13732.9,40,24,0.07,17.3,0,0.03,0.047,2.37,0,0,0,0.0007,0,10.42,0.58,1.67,0.17,0.011,0.027,0.029,0.03
4,31,41,700,29350.2,45,23,0.07,17.3,0,0.03,0.047,2.37,0,0,0,0.0007,0,10.42,0.58,1.67,0.17,0.011,0.027,0.029,0.03
4,31,88,750,172.6,65,57,0.07,17.3,0,0.03,0.047,2.37,0,0,0,0.0007,0,10.42,0.58,1.67,0.17,0.011,0.027,0.029,0.03
4,31,69,750,555.4,47,55,0.07,17.3,0,0.03,0.047,2.37,0,0,0,0.0007,0,10.42,0.58,1.67,0.17,0.011,0.027,0.029,0.03
4,31,53,750,1724.7,45,36,0.07,17.3,0,0.03,0.047,2.37,0,0,0,0.0007,0,10.42,0.58,1.67,0.17,0.011,0.027,0.029,0.03
4,31,41,750,5383.9,29,27,0.07,17.3,0,0.03,0.047,2.37,0,0,0,0.0007,0,10.42,0.58,1.67,0.17,0.011,0.027,0.029,0.03
4,31,33,750,9352.7,52,26,0.07,17.3,0,0.03,0.047,2.37,0,0,0,0.0007,0,10.42,0.58,1.67,0.17,0.011,0.027,0.029,0.03
4,31,26,750,19438.5,37,22,0.07,17.3,0,0.03,0.047,2.37,0,0,0,0.0007,0,10.42,0.58,1.67,0.17,0.011,0.027,0.029,0.03
4,31,53,800,389.6,46,40,0.07,17.3,0,0.03,0.047,2.37,0,0,0,0.0007,0,10.42,0.58,1.67,0.17,0.011,0.027,0.029,0.03
4,31,41,800,1010,43,35,0.07,17.3,0,0.03,0.047,2.37,0,0,0,0.0007,0,10.42,0.58,1.67,0.17,0.011,0.027,0.029,0.03
4,31,33,800,2823,36,29,0.07,17.3,0,0.03,0.047,2.37,0,0,0,0.0007,0,10.42,0.58,1.67,0.17,0.011,0.027,0.029,0.03
4,31,26,800,6756,28,25,0.07,17.3,0,0.03,0.047,2.37,0,0,0,0.0007,0,10.42,0.58,1.67,0.17,0.011,0.027,0.029,0.03
4,31,20,800,16869.3,29,21,0.07,17.3,0,0.03,0.047,2.37,0,0,0,0.0007,0,10.42,0.58,1.67,0.17,0.011,0.027,0.029,0.03
4,31,33,850,578.4,41,35,0.07,17.3,0,0.03,0.047,2.37,0,0,0,0.0007,0,10.42,0.58,1.67,0.17,0.011,0.027,0.029,0.03
4,31,26,850,1598.8,28,31,0.07,17.3,0,0.03,0.047,2.37,0,0,0,0.0007,0,10.42,0.58,1.67,0.17,0.011,0.027,0.029,0.03
4,31,20,850,5032.6,32,29,0.07,17.3,0,0.03,0.047,2.37,0,0,0,0.0007,0,10.42,0.58,1.67,0.17,0.011,0.027,0.029,0.03
4,31,196,600,7326.8,19,32,0.07,17.3,0,0.03,0.047,2.37,0,0,0,0.0007,0,10.42,0.58,1.67,0.17,0.011,0.027,0.029,0.03
4,31,88,700,1304.8,41,40,0.07,17.3,0,0.03,0.047,2.37,0,0,0,0.0007,0,10.42,0.58,1.67,0.17,0.011,0.027,0.029,0.03
4,31,69,750,555.4,47,55,0.07,17.3,0,0.03,0.047,2.37,0,0,0,0.0007,0,10.42,0.58,1.67,0.17,0.011,0.027,0.029,0.03
4,31,53,750,1724.7,45,36,0.07,17.3,0,0.03,0.047,2.37,0,0,0,0.0007,0,10.42,0.58,1.67,0.17,0.011,0.027,0.029,0.03
4,31,41,750,5383.9,29,27,0.07,17.3,0,0.03,0.047,2.37,0,0,0,0.0007,0,10.42,0.58,1.67,0.17,0.011,0.027,0.029,0.03
4,31,33,750,9352.7,52,26,0.07,17.3,0,0.03,0.047,2.37,0,0,0,0.0007,0,10.42,0.58,1.67,0.17,0.011,0.027,0.029,0.03
4,31,26,750,19438.5,37,22,0.07,17.3,0,0.03,0.047,2.37,0,0,0,0.0007,0,10.42,0.58,1.67,0.17,0.011,0.027,0.029,0.03
4,31,33,800,2823,36,29,0.07,17.3,0,0.03,0.047,2.37,0,0,0,0.0007,0,10.42,0.58,1.67,0.17,0.011,0.027,0.029,0.03
4,31,26,800,6756,28,25,0.07,17.3,0,0.03,0.047,2.37,0,0,0,0.0007,0,10.42,0.58,1.67,0.17,0.011,0.027,0.029,0.03
4,31,20,800,16869.3,29,21,0.07,17.3,0,0.03,0.047,2.37,0,0,0,0.0007,0,10.42,0.58,1.67,0.17,0.011,0.027,0.029,0.03
4,31,20,850,5032.6,32,29,0.07,17.3,0,0.03,0.047,2.37,0,0,0,0.0007,0,10.42,0.58,1.67,0.17,0.011,0.027,0.029,0.03
4,32,265,600,97.2,16,22,0.08,17.11,0,0.006,0.013,2.31,0,0,0,0.001,0,12.3,0.67,1.44,0.35,0.009,0.026,0.0186,0.04
4,32,235,600,804.7,20,16,0.08,17.11,0,0.006,0.013,2.31,0,0,0,0.001,0,12.3,0.67,1.44,0.35,0.009,0.026,0.0186,0.04
4,32,196,600,4468.7,19,28,0.08,17.11,0,0.006,0.013,2.31,0,0,0,0.001,0,12.3,0.67,1.44,0.35,0.009,0.026,0.0186,0.04
4,32,196,650,130.5,62,69,0.08,17.11,0,0.006,0.013,2.31,0,0,0,0.001,0,12.3,0.67,1.44,0.35,0.009,0.026,0.0186,0.04
4,32,137,650,1545.4,45,46,0.08,17.11,0,0.006,0.013,2.31,0,0,0,0.001,0,12.3,0.67,1.44,0.35,0.009,0.026,0.0186,0.04
4,32,108,650,5856.2,34,35,0.08,17.11,0,0.006,0.013,2.31,0,0,0,0.001,0,12.3,0.67,1.44,0.35,0.009,0.026,0.0186,0.04
4,32,137,700,73.9,102,82,0.08,17.11,0,0.006,0.013,2.31,0,0,0,0.001,0,12.3,0.67,1.44,0.35,0.009,0.026,0.0186,0.04
4,32,108,700,433,96,67,0.08,17.11,0,0.006,0.013,2.31,0,0,0,0.001,0,12.3,0.67,1.44,0.35,0.009,0.026,0.0186,0.04
4,32,88,700,1359.3,44,43,0.08,17.11,0,0.006,0.013,2.31,0,0,0,0.001,0,12.3,0.67,1.44,0.35,0.009,0.026,0.0186,0.04
4,32,78,700,2872.2,39,37,0.08,17.11,0,0.006,0.013,2.31,0,0,0,0.001,0,12.3,0.67,1.44,0.35,0.009,0.026,0.0186,0.04
4,32,69,700,6558,37,35,0.08,17.11,0,0.006,0.013,2.31,0,0,0,0.001,0,12.3,0.67,1.44,0.35,0.009,0.026,0.0186,0.04
4,32,61,700,12850.9,24,24,0.08,17.11,0,0.006,0.013,2.31,0,0,0,0.001,0,12.3,0.67,1.44,0.35,0.009,0.026,0.0186,0.04
4,32,53,700,26746.7,27,20,0.08,17.11,0,0.006,0.013,2.31,0,0,0,0.001,0,12.3,0.67,1.44,0.35,0.009,0.026,0.0186,0.04
4,32,47,700,40365,26,18,0.08,17.11,0,0.006,0.013,2.31,0,0,0,0.001,0,12.3,0.67,1.44,0.35,0.009,0.026,0.0186,0.04
4,32,88,750,135.2,89,79,0.08,17.11,0,0.006,0.013,2.31,0,0,0,0.001,0,12.3,0.67,1.44,0.35,0.009,0.026,0.0186,0.04
4,32,69,750,640.5,93,73,0.08,17.11,0,0.006,0.013,2.31,0,0,0,0.001,0,12.3,0.67,1.44,0.35,0.009,0.026,0.0186,0.04
4,32,53,750,2651.2,52,44,0.08,17.11,0,0.006,0.013,2.31,0,0,0,0.001,0,12.3,0.67,1.44,0.35,0.009,0.026,0.0186,0.04
4,32,41,750,8302.3,38,31,0.08,17.11,0,0.006,0.013,2.31,0,0,0,0.001,0,12.3,0.67,1.44,0.35,0.009,0.026,0.0186,0.04
4,32,33,750,18172.8,29,23,0.08,17.11,0,0.006,0.013,2.31,0,0,0,0.001,0,12.3,0.67,1.44,0.35,0.009,0.026,0.0186,0.04
4,32,26,750,46416.6,34,19,0.08,17.11,0,0.006,0.013,2.31,0,0,0,0.001,0,12.3,0.67,1.44,0.35,0.009,0.026,0.0186,0.04
4,32,53,800,447.7,83,62,0.08,17.11,0,0.006,0.013,2.31,0,0,0,0.001,0,12.3,0.67,1.44,0.35,0.009,0.026,0.0186,0.04
4,32,41,800,1358.1,52,47,0.08,17.11,0,0.006,0.013,2.31,0,0,0,0.001,0,12.3,0.67,1.44,0.35,0.009,0.026,0.0186,0.04
4,32,33,800,3975.7,37,34,0.08,17.11,0,0.006,0.013,2.31,0,0,0,0.001,0,12.3,0.67,1.44,0.35,0.009,0.026,0.0186,0.04
4,32,26,800,10206.9,28,28,0.08,17.11,0,0.006,0.013,2.31,0,0,0,0.001,0,12.3,0.67,1.44,0.35,0.009,0.026,0.0186,0.04
4,32,20,800,28514,21,26,0.08,17.11,0,0.006,0.013,2.31,0,0,0,0.001,0,12.3,0.67,1.44,0.35,0.009,0.026,0.0186,0.04
4,32,33,850,1839.2,44,42,0.08,17.11,0,0.006,0.013,2.31,0,0,0,0.001,0,12.3,0.67,1.44,0.35,0.009,0.026,0.0186,0.04
4,32,26,850,2911.8,44,38,0.08,17.11,0,0.006,0.013,2.31,0,0,0,0.001,0,12.3,0.67,1.44,0.35,0.009,0.026,0.0186,0.04
4,32,20,850,11133.4,35,24,0.08,17.11,0,0.006,0.013,2.31,0,0,0,0.001,0,12.3,0.67,1.44,0.35,0.009,0.026,0.0186,0.04
4,32,196,600,4468.7,19,28,0.08,17.11,0,0.006,0.013,2.31,0,0,0,0.001,0,12.3,0.67,1.44,0.35,0.009,0.026,0.0186,0.04
4,32,88,700,1359.3,44,43,0.08,17.11,0,0.006,0.013,2.31,0,0,0,0.001,0,12.3,0.67,1.44,0.35,0.009,0.026,0.0186,0.04
4,32,69,750,640.5,93,73,0.08,17.11,0,0.006,0.013,2.31,0,0,0,0.001,0,12.3,0.67,1.44,0.35,0.009,0.026,0.0186,0.04
4,32,53,750,2651.2,52,44,0.08,17.11,0,0.006,0.013,2.31,0,0,0,0.001,0,12.3,0.67,1.44,0.35,0.009,0.026,0.0186,0.04
4,32,41,750,8302.3,38,31,0.08,17.11,0,0.006,0.013,2.31,0,0,0,0.001,0,12.3,0.67,1.44,0.35,0.009,0.026,0.0186,0.04
4,32,33,750,18172.8,29,23,0.08,17.11,0,0.006,0.013,2.31,0,0,0,0.001,0,12.3,0.67,1.44,0.35,0.009,0.026,0.0186,0.04
4,32,26,750,46416.6,34,19,0.08,17.11,0,0.006,0.013,2.31,0,0,0,0.001,0,12.3,0.67,1.44,0.35,0.009,0.026,0.0186,0.04
4,32,33,800,3975.7,37,34,0.08,17.11,0,0.006,0.013,2.31,0,0,0,0.001,0,12.3,0.67,1.44,0.35,0.009,0.026,0.0186,0.04
4,32,26,800,10206.9,28,28,0.08,17.11,0,0.006,0.013,2.31,0,0,0,0.001,0,12.3,0.67,1.44,0.35,0.009,0.026,0.0186,0.04
4,32,20,800,28514,21,26,0.08,17.11,0,0.006,0.013,2.31,0,0,0,0.001,0,12.3,0.67,1.44,0.35,0.009,0.026,0.0186,0.04
4,32,20,850,11133.4,35,24,0.08,17.11,0,0.006,0.013,2.31,0,0,0,0.001,0,12.3,0.67,1.44,0.35,0.009,0.026,0.0186,0.04
4,33,265,600,93.3,16,20,0.07,16.97,0,0.006,0.018,2.25,0,0,0,0.0008,0,12.18,0.61,1.41,0.34,0.007,0.026,0.0218,0.03
4,33,235,600,680.6,19,15,0.07,16.97,0,0.006,0.018,2.25,0,0,0,0.0008,0,12.18,0.61,1.41,0.34,0.007,0.026,0.0218,0.03
4,33,196,600,4174.2,17,22,0.07,16.97,0,0.006,0.018,2.25,0,0,0,0.0008,0,12.18,0.61,1.41,0.34,0.007,0.026,0.0218,0.03
4,33,196,650,131.1,50,65,0.07,16.97,0,0.006,0.018,2.25,0,0,0,0.0008,0,12.18,0.61,1.41,0.34,0.007,0.026,0.0218,0.03
4,33,137,650,1425,40,41,0.07,16.97,0,0.006,0.018,2.25,0,0,0,0.0008,0,12.18,0.61,1.41,0.34,0.007,0.026,0.0218,0.03
4,33,108,650,4566.6,26,26,0.07,16.97,0,0.006,0.018,2.25,0,0,0,0.0008,0,12.18,0.61,1.41,0.34,0.007,0.026,0.0218,0.03
4,33,137,700,83.3,95,78,0.07,16.97,0,0.006,0.018,2.25,0,0,0,0.0008,0,12.18,0.61,1.41,0.34,0.007,0.026,0.0218,0.03
4,33,108,700,417.6,75,63,0.07,16.97,0,0.006,0.018,2.25,0,0,0,0.0008,0,12.18,0.61,1.41,0.34,0.007,0.026,0.0218,0.03
4,33,88,700,1217.4,43,36,0.07,16.97,0,0.006,0.018,2.25,0,0,0,0.0008,0,12.18,0.61,1.41,0.34,0.007,0.026,0.0218,0.03
4,33,78,700,2590.7,35,30,0.07,16.97,0,0.006,0.018,2.25,0,0,0,0.0008,0,12.18,0.61,1.41,0.34,0.007,0.026,0.0218,0.03
4,33,69,700,4636,27,23,0.07,16.97,0,0.006,0.018,2.25,0,0,0,0.0008,0,12.18,0.61,1.41,0.34,0.007,0.026,0.0218,0.03
4,33,61,700,8075.4,21,21,0.07,16.97,0,0.006,0.018,2.25,0,0,0,0.0008,0,12.18,0.61,1.41,0.34,0.007,0.026,0.0218,0.03
4,33,53,700,16686.1,18,13,0.07,16.97,0,0.006,0.018,2.25,0,0,0,0.0008,0,12.18,0.61,1.41,0.34,0.007,0.026,0.0218,0.03
4,33,41,700,35573.5,21,15,0.07,16.97,0,0.006,0.018,2.25,0,0,0,0.0008,0,12.18,0.61,1.41,0.34,0.007,0.026,0.0218,0.03
4,33,88,750,161.9,81,61,0.07,16.97,0,0.006,0.018,2.25,0,0,0,0.0008,0,12.18,0.61,1.41,0.34,0.007,0.026,0.0218,0.03
4,33,69,750,615.4,54,43,0.07,16.97,0,0.006,0.018,2.25,0,0,0,0.0008,0,12.18,0.61,1.41,0.34,0.007,0.026,0.0218,0.03
4,33,53,750,2094.6,30,26,0.07,16.97,0,0.006,0.018,2.25,0,0,0,0.0008,0,12.18,0.61,1.41,0.34,0.007,0.026,0.0218,0.03
4,33,37,750,9613.4,17,17,0.07,16.97,0,0.006,0.018,2.25,0,0,0,0.0008,0,12.18,0.61,1.41,0.34,0.007,0.026,0.0218,0.03
4,33,33,750,13737.9,19,15,0.07,16.97,0,0.006,0.018,2.25,0,0,0,0.0008,0,12.18,0.61,1.41,0.34,0.007,0.026,0.0218,0.03
4,33,26,750,33278.6,22,16,0.07,16.97,0,0.006,0.018,2.25,0,0,0,0.0008,0,12.18,0.61,1.41,0.34,0.007,0.026,0.0218,0.03
4,33,53,800,342.5,56,41,0.07,16.97,0,0.006,0.018,2.25,0,0,0,0.0008,0,12.18,0.61,1.41,0.34,0.007,0.026,0.0218,0.03
4,33,41,800,1221.7,31,30,0.07,16.97,0,0.006,0.018,2.25,0,0,0,0.0008,0,12.18,0.61,1.41,0.34,0.007,0.026,0.0218,0.03
4,33,33,800,3463.8,27,25,0.07,16.97,0,0.006,0.018,2.25,0,0,0,0.0008,0,12.18,0.61,1.41,0.34,0.007,0.026,0.0218,0.03
4,33,26,800,7917.4,25,21,0.07,16.97,0,0.006,0.018,2.25,0,0,0,0.0008,0,12.18,0.61,1.41,0.34,0.007,0.026,0.0218,0.03
4,33,20,800,24706.3,17,17,0.07,16.97,0,0.006,0.018,2.25,0,0,0,0.0008,0,12.18,0.61,1.41,0.34,0.007,0.026,0.0218,0.03
4,33,33,850,764.1,42,40,0.07,16.97,0,0.006,0.018,2.25,0,0,0,0.0008,0,12.18,0.61,1.41,0.34,0.007,0.026,0.0218,0.03
4,33,26,850,2382,31,30,0.07,16.97,0,0.006,0.018,2.25,0,0,0,0.0008,0,12.18,0.61,1.41,0.34,0.007,0.026,0.0218,0.03
4,33,20,850,9675.1,23,23,0.07,16.97,0,0.006,0.018,2.25,0,0,0,0.0008,0,12.18,0.61,1.41,0.34,0.007,0.026,0.0218,0.03
4,33,196,600,4174.2,17,22,0.07,16.97,0,0.006,0.018,2.25,0,0,0,0.0008,0,12.18,0.61,1.41,0.34,0.007,0.026,0.0218,0.03
4,33,88,700,1217.4,43,36,0.07,16.97,0,0.006,0.018,2.25,0,0,0,0.0008,0,12.18,0.61,1.41,0.34,0.007,0.026,0.0218,0.03
4,33,69,750,615.4,54,43,0.07,16.97,0,0.006,0.018,2.25,0,0,0,0.0008,0,12.18,0.61,1.41,0.34,0.007,0.026,0.0218,0.03
4,33,53,750,2094.6,30,26,0.07,16.97,0,0.006,0.018,2.25,0,0,0,0.0008,0,12.18,0.61,1.41,0.34,0.007,0.026,0.0218,0.03
4,33,37,750,9613.4,17,17,0.07,16.97,0,0.006,0.018,2.25,0,0,0,0.0008,0,12.18,0.61,1.41,0.34,0.007,0.026,0.0218,0.03
4,33,33,750,13737.9,19,15,0.07,16.97,0,0.006,0.018,2.25,0,0,0,0.0008,0,12.18,0.61,1.41,0.34,0.007,0.026,0.0218,0.03
4,33,26,750,33278.6,22,16,0.07,16.97,0,0.006,0.018,2.25,0,0,0,0.0008,0,12.18,0.61,1.41,0.34,0.007,0.026,0.0218,0.03
4,33,33,800,3463.8,27,25,0.07,16.97,0,0.006,0.018,2.25,0,0,0,0.0008,0,12.18,0.61,1.41,0.34,0.007,0.026,0.0218,0.03
4,33,26,800,7917.4,25,21,0.07,16.97,0,0.006,0.018,2.25,0,0,0,0.0008,0,12.18,0.61,1.41,0.34,0.007,0.026,0.0218,0.03
4,33,26,850,2382,31,30,0.07,16.97,0,0.006,0.018,2.25,0,0,0,0.0008,0,12.18,0.61,1.41,0.34,0.007,0.026,0.0218,0.03
4,33,20,850,9675.1,23,23,0.07,16.97,0,0.006,0.018,2.25,0,0,0,0.0008,0,12.18,0.61,1.41,0.34,0.007,0.026,0.0218,0.03
5,34,314,600,416.3,12,21,0.07,17.85,0.29,0.019,0.019,0.04,0,0,0,0.0012,0.031,12,0.6,1.71,0.05,0.005,0.02,0.0284,0.74
5,34,265,600,3674.6,22,33,0.07,17.85,0.29,0.019,0.019,0.04,0,0,0,0.0012,0.031,12,0.6,1.71,0.05,0.005,0.02,0.0284,0.74
5,34,216,600,24620.5,18,29,0.07,17.85,0.29,0.019,0.019,0.04,0,0,0,0.0012,0.031,12,0.6,1.71,0.05,0.005,0.02,0.0284,0.74
5,34,196,600,45407.2,19,29,0.07,17.85,0.29,0.019,0.019,0.04,0,0,0,0.0012,0.031,12,0.6,1.71,0.05,0.005,0.02,0.0284,0.74
5,34,176,600,74273.3,20,26,0.07,17.85,0.29,0.019,0.019,0.04,0,0,0,0.0012,0.031,12,0.6,1.71,0.05,0.005,0.02,0.0284,0.74
5,34,157,600,123114,23,28,0.07,17.85,0.29,0.019,0.019,0.04,0,0,0,0.0012,0.031,12,0.6,1.71,0.05,0.005,0.02,0.0284,0.74
5,34,137,600,195221.6,16,29,0.07,17.85,0.29,0.019,0.019,0.04,0,0,0,0.0012,0.031,12,0.6,1.71,0.05,0.005,0.02,0.0284,0.74
5,34,265,650,153.8,34,54,0.07,17.85,0.29,0.019,0.019,0.04,0,0,0,0.0012,0.031,12,0.6,1.71,0.05,0.005,0.02,0.0284,0.74
5,34,235,650,738,26,43,0.07,17.85,0.29,0.019,0.019,0.04,0,0,0,0.0012,0.031,12,0.6,1.71,0.05,0.005,0.02,0.0284,0.74
5,34,216,650,1840.7,22,34,0.07,17.85,0.29,0.019,0.019,0.04,0,0,0,0.0012,0.031,12,0.6,1.71,0.05,0.005,0.02,0.0284,0.74
5,34,176,650,5906.5,23,37,0.07,17.85,0.29,0.019,0.019,0.04,0,0,0,0.0012,0.031,12,0.6,1.71,0.05,0.005,0.02,0.0284,0.74
5,34,137,650,15411.8,21,37,0.07,17.85,0.29,0.019,0.019,0.04,0,0,0,0.0012,0.031,12,0.6,1.71,0.05,0.005,0.02,0.0284,0.74
5,34,108,650,44276.6,18,32,0.07,17.85,0.29,0.019,0.019,0.04,0,0,0,0.0012,0.031,12,0.6,1.71,0.05,0.005,0.02,0.0284,0.74
5,34,88,650,106841.5,17,27,0.07,17.85,0.29,0.019,0.019,0.04,0,0,0,0.0012,0.031,12,0.6,1.71,0.05,0.005,0.02,0.0284,0.74
5,34,78,650,171094.7,16,22,0.07,17.85,0.29,0.019,0.019,0.04,0,0,0,0.0012,0.031,12,0.6,1.71,0.05,0.005,0.02,0.0284,0.74
5,34,216,700,58.4,38,63,0.07,17.85,0.29,0.019,0.019,0.04,0,0,0,0.0012,0.031,12,0.6,1.71,0.05,0.005,0.02,0.0284,0.74
5,34,176,700,356.4,22,41,0.07,17.85,0.29,0.019,0.019,0.04,0,0,0,0.0012,0.031,12,0.6,1.71,0.05,0.005,0.02,0.0284,0.74
5,34,137,700,1116.5,31,46,0.07,17.85,0.29,0.019,0.019,0.04,0,0,0,0.0012,0.031,12,0.6,1.71,0.05,0.005,0.02,0.0284,0.74
5,34,98,700,4892.7,28,41,0.07,17.85,0.29,0.019,0.019,0.04,0,0,0,0.0012,0.031,12,0.6,1.71,0.05,0.005,0.02,0.0284,0.74
5,34,78,700,16581.2,22,30,0.07,17.85,0.29,0.019,0.019,0.04,0,0,0,0.0012,0.031,12,0.6,1.71,0.05,0.005,0.02,0.0284,0.74
5,34,61,700,47219.1,27,27,0.07,17.85,0.29,0.019,0.019,0.04,0,0,0,0.0012,0.031,12,0.6,1.71,0.05,0.005,0.02,0.0284,0.74
5,34,53,700,90260.7,18,19,0.07,17.85,0.29,0.019,0.019,0.04,0,0,0,0.0012,0.031,12,0.6,1.71,0.05,0.005,0.02,0.0284,0.74
5,34,47,700,142590.9,22,16,0.07,17.85,0.29,0.019,0.019,0.04,0,0,0,0.0012,0.031,12,0.6,1.71,0.05,0.005,0.02,0.0284,0.74
5,34,137,750,57,49,66,0.07,17.85,0.29,0.019,0.019,0.04,0,0,0,0.0012,0.031,12,0.6,1.71,0.05,0.005,0.02,0.0284,0.74
5,34,118,750,115.8,49,52,0.07,17.85,0.29,0.019,0.019,0.04,0,0,0,0.0012,0.031,12,0.6,1.71,0.05,0.005,0.02,0.0284,0.74
5,34,98,750,383.2,45,54,0.07,17.85,0.29,0.019,0.019,0.04,0,0,0,0.0012,0.031,12,0.6,1.71,0.05,0.005,0.02,0.0284,0.74
5,34,88,750,924.2,38,48,0.07,17.85,0.29,0.019,0.019,0.04,0,0,0,0.0012,0.031,12,0.6,1.71,0.05,0.005,0.02,0.0284,0.74
5,34,69,750,4555.7,35,33,0.07,17.85,0.29,0.019,0.019,0.04,0,0,0,0.0012,0.031,12,0.6,1.71,0.05,0.005,0.02,0.0284,0.74
5,34,53,750,12081.4,26,23,0.07,17.85,0.29,0.019,0.019,0.04,0,0,0,0.0012,0.031,12,0.6,1.71,0.05,0.005,0.02,0.0284,0.74
5,34,37,750,26479,23,23,0.07,17.85,0.29,0.019,0.019,0.04,0,0,0,0.0012,0.031,12,0.6,1.71,0.05,0.005,0.02,0.0284,0.74
5,35,314,600,104.2,14,24,0.06,17.8,0.27,0.023,0.018,0.05,0,0,0,0.0012,0.038,12.2,0.49,1.66,0.03,0.006,0.023,0.0236,0.82
5,35,265,600,1929.1,10,18,0.06,17.8,0.27,0.023,0.018,0.05,0,0,0,0.0012,0.038,12.2,0.49,1.66,0.03,0.006,0.023,0.0236,0.82
5,35,216,600,7251.8,8,19,0.06,17.8,0.27,0.023,0.018,0.05,0,0,0,0.0012,0.038,12.2,0.49,1.66,0.03,0.006,0.023,0.0236,0.82
5,35,196,600,13099.6,8,18,0.06,17.8,0.27,0.023,0.018,0.05,0,0,0,0.0012,0.038,12.2,0.49,1.66,0.03,0.006,0.023,0.0236,0.82
5,35,176,600,15304.4,8,14,0.06,17.8,0.27,0.023,0.018,0.05,0,0,0,0.0012,0.038,12.2,0.49,1.66,0.03,0.006,0.023,0.0236,0.82
5,35,176,600,20674.2,12,17,0.06,17.8,0.27,0.023,0.018,0.05,0,0,0,0.0012,0.038,12.2,0.49,1.66,0.03,0.006,0.023,0.0236,0.82
5,35,176,600,21748.5,13,15,0.06,17.8,0.27,0.023,0.018,0.05,0,0,0,0.0012,0.038,12.2,0.49,1.66,0.03,0.006,0.023,0.0236,0.82
5,35,157,600,38751.9,10,12,0.06,17.8,0.27,0.023,0.018,0.05,0,0,0,0.0012,0.038,12.2,0.49,1.66,0.03,0.006,0.023,0.0236,0.82
5,35,137,600,81570.6,12,13,0.06,17.8,0.27,0.023,0.018,0.05,0,0,0,0.0012,0.038,12.2,0.49,1.66,0.03,0.006,0.023,0.0236,0.82
5,35,265,650,56.6,10,20,0.06,17.8,0.27,0.023,0.018,0.05,0,0,0,0.0012,0.038,12.2,0.49,1.66,0.03,0.006,0.023,0.0236,0.82
5,35,216,650,478.9,8,18,0.06,17.8,0.27,0.023,0.018,0.05,0,0,0,0.0012,0.038,12.2,0.49,1.66,0.03,0.006,0.023,0.0236,0.82
5,35,176,650,3019.8,15,24,0.06,17.8,0.27,0.023,0.018,0.05,0,0,0,0.0012,0.038,12.2,0.49,1.66,0.03,0.006,0.023,0.0236,0.82
5,35,137,650,18488.9,16,34,0.06,17.8,0.27,0.023,0.018,0.05,0,0,0,0.0012,0.038,12.2,0.49,1.66,0.03,0.006,0.023,0.0236,0.82
5,35,108,650,48332.8,16,28,0.06,17.8,0.27,0.023,0.018,0.05,0,0,0,0.0012,0.038,12.2,0.49,1.66,0.03,0.006,0.023,0.0236,0.82
5,35,88,650,183725.1,15,16,0.06,17.8,0.27,0.023,0.018,0.05,0,0,0,0.0012,0.038,12.2,0.49,1.66,0.03,0.006,0.023,0.0236,0.82
5,35,176,700,349.1,12,24,0.06,17.8,0.27,0.023,0.018,0.05,0,0,0,0.0012,0.038,12.2,0.49,1.66,0.03,0.006,0.023,0.0236,0.82
5,35,137,700,1953.6,30,43,0.06,17.8,0.27,0.023,0.018,0.05,0,0,0,0.0012,0.038,12.2,0.49,1.66,0.03,0.006,0.023,0.0236,0.82
5,35,98,700,7523.2,24,44,0.06,17.8,0.27,0.023,0.018,0.05,0,0,0,0.0012,0.038,12.2,0.49,1.66,0.03,0.006,0.023,0.0236,0.82
5,35,78,700,22841.7,14,31,0.06,17.8,0.27,0.023,0.018,0.05,0,0,0,0.0012,0.038,12.2,0.49,1.66,0.03,0.006,0.023,0.0236,0.82
5,35,61,700,85670.8,11,11,0.06,17.8,0.27,0.023,0.018,0.05,0,0,0,0.0012,0.038,12.2,0.49,1.66,0.03,0.006,0.023,0.0236,0.82
5,35,53,700,69162.6,7,11,0.06,17.8,0.27,0.023,0.018,0.05,0,0,0,0.0012,0.038,12.2,0.49,1.66,0.03,0.006,0.023,0.0236,0.82
5,35,137,750,179.5,25,48,0.06,17.8,0.27,0.023,0.018,0.05,0,0,0,0.0012,0.038,12.2,0.49,1.66,0.03,0.006,0.023,0.0236,0.82
5,35,98,750,903.4,32,50,0.06,17.8,0.27,0.023,0.018,0.05,0,0,0,0.0012,0.038,12.2,0.49,1.66,0.03,0.006,0.023,0.0236,0.82
5,35,69,750,6977.4,24,41,0.06,17.8,0.27,0.023,0.018,0.05,0,0,0,0.0012,0.038,12.2,0.49,1.66,0.03,0.006,0.023,0.0236,0.82
5,35,53,750,21275.8,18,26,0.06,17.8,0.27,0.023,0.018,0.05,0,0,0,0.0012,0.038,12.2,0.49,1.66,0.03,0.006,0.023,0.0236,0.82
5,35,37,750,54780.1,12,11,0.06,17.8,0.27,0.023,0.018,0.05,0,0,0,0.0012,0.038,12.2,0.49,1.66,0.03,0.006,0.023,0.0236,0.82
5,36,314,600,326.8,15,27,0.07,17.95,0.29,0.012,0.019,0.1,0,0,0,0.0016,0.032,12.2,0.62,1.73,0.04,0.007,0.024,0.0216,0.72
5,36,265,600,3287.8,20,41,0.07,17.95,0.29,0.012,0.019,0.1,0,0,0,0.0016,0.032,12.2,0.62,1.73,0.04,0.007,0.024,0.0216,0.72
5,36,216,600,53556.3,14,29,0.07,17.95,0.29,0.012,0.019,0.1,0,0,0,0.0016,0.032,12.2,0.62,1.73,0.04,0.007,0.024,0.0216,0.72
5,36,196,600,86226.9,12,24,0.07,17.95,0.29,0.012,0.019,0.1,0,0,0,0.0016,0.032,12.2,0.62,1.73,0.04,0.007,0.024,0.0216,0.72
5,36,176,600,89502.4,10,20,0.07,17.95,0.29,0.012,0.019,0.1,0,0,0,0.0016,0.032,12.2,0.62,1.73,0.04,0.007,0.024,0.0216,0.72
5,36,265,650,155.7,31,51,0.07,17.95,0.29,0.012,0.019,0.1,0,0,0,0.0016,0.032,12.2,0.62,1.73,0.04,0.007,0.024,0.0216,0.72
5,36,235,650,1333.2,19,36,0.07,17.95,0.29,0.012,0.019,0.1,0,0,0,0.0016,0.032,12.2,0.62,1.73,0.04,0.007,0.024,0.0216,0.72
5,36,216,650,3404.6,16,34,0.07,17.95,0.29,0.012,0.019,0.1,0,0,0,0.0016,0.032,12.2,0.62,1.73,0.04,0.007,0.024,0.0216,0.72
5,36,176,650,7269,22,38,0.07,17.95,0.29,0.012,0.019,0.1,0,0,0,0.0016,0.032,12.2,0.62,1.73,0.04,0.007,0.024,0.0216,0.72
5,36,137,650,20773.3,12,34,0.07,17.95,0.29,0.012,0.019,0.1,0,0,0,0.0016,0.032,12.2,0.62,1.73,0.04,0.007,0.024,0.0216,0.72
5,36,108,650,52128.7,23,35,0.07,17.95,0.29,0.012,0.019,0.1,0,0,0,0.0016,0.032,12.2,0.62,1.73,0.04,0.007,0.024,0.0216,0.72
5,36,88,650,149937.2,13,19,0.07,17.95,0.29,0.012,0.019,0.1,0,0,0,0.0016,0.032,12.2,0.62,1.73,0.04,0.007,0.024,0.0216,0.72
5,36,216,700,57.6,33,67,0.07,17.95,0.29,0.012,0.019,0.1,0,0,0,0.0016,0.032,12.2,0.62,1.73,0.04,0.007,0.024,0.0216,0.72
5,36,176,700,513.7,25,49,0.07,17.95,0.29,0.012,0.019,0.1,0,0,0,0.0016,0.032,12.2,0.62,1.73,0.04,0.007,0.024,0.0216,0.72
5,36,137,700,1774.4,18,40,0.07,17.95,0.29,0.012,0.019,0.1,0,0,0,0.0016,0.032,12.2,0.62,1.73,0.04,0.007,0.024,0.0216,0.72
5,36,98,700,7340.6,20,35,0.07,17.95,0.29,0.012,0.019,0.1,0,0,0,0.0016,0.032,12.2,0.62,1.73,0.04,0.007,0.024,0.0216,0.72
5,36,78,700,39318.4,7,11,0.07,17.95,0.29,0.012,0.019,0.1,0,0,0,0.0016,0.032,12.2,0.62,1.73,0.04,0.007,0.024,0.0216,0.72
5,36,61,700,137561,8,8,0.07,17.95,0.29,0.012,0.019,0.1,0,0,0,0.0016,0.032,12.2,0.62,1.73,0.04,0.007,0.024,0.0216,0.72
5,36,157,750,24,40,62,0.07,17.95,0.29,0.012,0.019,0.1,0,0,0,0.0016,0.032,12.2,0.62,1.73,0.04,0.007,0.024,0.0216,0.72
5,36,137,750,75.5,41,55,0.07,17.95,0.29,0.012,0.019,0.1,0,0,0,0.0016,0.032,12.2,0.62,1.73,0.04,0.007,0.024,0.0216,0.72
5,36,118,750,168,30,46,0.07,17.95,0.29,0.012,0.019,0.1,0,0,0,0.0016,0.032,12.2,0.62,1.73,0.04,0.007,0.024,0.0216,0.72
5,36,98,750,694.1,18,29,0.07,17.95,0.29,0.012,0.019,0.1,0,0,0,0.0016,0.032,12.2,0.62,1.73,0.04,0.007,0.024,0.0216,0.72
5,36,88,750,1498.9,18,36,0.07,17.95,0.29,0.012,0.019,0.1,0,0,0,0.0016,0.032,12.2,0.62,1.73,0.04,0.007,0.024,0.0216,0.72
5,36,69,750,10440.6,13,18,0.07,17.95,0.29,0.012,0.019,0.1,0,0,0,0.0016,0.032,12.2,0.62,1.73,0.04,0.007,0.024,0.0216,0.72
5,36,53,750,23997.8,12,18,0.07,17.95,0.29,0.012,0.019,0.1,0,0,0,0.0016,0.032,12.2,0.62,1.73,0.04,0.007,0.024,0.0216,0.72
5,36,37,750,64885,10,11,0.07,17.95,0.29,0.012,0.019,0.1,0,0,0,0.0016,0.032,12.2,0.62,1.73,0.04,0.007,0.024,0.0216,0.72
5,37,314,600,43.4,14,30,0.04,17.61,0.33,0.013,0.019,0.06,0,0,0,0.0004,0.032,12.5,0.82,1.73,0.1,0.009,0.022,0.02,0.79
5,37,265,600,603.5,10,12,0.04,17.61,0.33,0.013,0.019,0.06,0,0,0,0.0004,0.032,12.5,0.82,1.73,0.1,0.009,0.022,0.02,0.79
5,37,216,600,2174.6,10,18,0.04,17.61,0.33,0.013,0.019,0.06,0,0,0,0.0004,0.032,12.5,0.82,1.73,0.1,0.009,0.022,0.02,0.79
5,37,196,600,3380.5,7,15,0.04,17.61,0.33,0.013,0.019,0.06,0,0,0,0.0004,0.032,12.5,0.82,1.73,0.1,0.009,0.022,0.02,0.79
5,37,176,600,5315.3,7,12,0.04,17.61,0.33,0.013,0.019,0.06,0,0,0,0.0004,0.032,12.5,0.82,1.73,0.1,0.009,0.022,0.02,0.79
5,37,157,600,7680.7,4,9,0.04,17.61,0.33,0.013,0.019,0.06,0,0,0,0.0004,0.032,12.5,0.82,1.73,0.1,0.009,0.022,0.02,0.79
5,37,137,600,12322.6,5,9,0.04,17.61,0.33,0.013,0.019,0.06,0,0,0,0.0004,0.032,12.5,0.82,1.73,0.1,0.009,0.022,0.02,0.79
5,37,118,600,20080.2,4,4,0.04,17.61,0.33,0.013,0.019,0.06,0,0,0,0.0004,0.032,12.5,0.82,1.73,0.1,0.009,0.022,0.02,0.79
5,37,108,600,28547.6,4,6,0.04,17.61,0.33,0.013,0.019,0.06,0,0,0,0.0004,0.032,12.5,0.82,1.73,0.1,0.009,0.022,0.02,0.79
5,37,78,600,153709.2,5,7,0.04,17.61,0.33,0.013,0.019,0.06,0,0,0,0.0004,0.032,12.5,0.82,1.73,0.1,0.009,0.022,0.02,0.79
5,37,265,650,25.3,11,19,0.04,17.61,0.33,0.013,0.019,0.06,0,0,0,0.0004,0.032,12.5,0.82,1.73,0.1,0.009,0.022,0.02,0.79
5,37,216,650,167.8,10,13,0.04,17.61,0.33,0.013,0.019,0.06,0,0,0,0.0004,0.032,12.5,0.82,1.73,0.1,0.009,0.022,0.02,0.79
5,37,176,650,529.3,8,16,0.04,17.61,0.33,0.013,0.019,0.06,0,0,0,0.0004,0.032,12.5,0.82,1.73,0.1,0.009,0.022,0.02,0.79
5,37,137,650,2006.8,5,8,0.04,17.61,0.33,0.013,0.019,0.06,0,0,0,0.0004,0.032,12.5,0.82,1.73,0.1,0.009,0.022,0.02,0.79
5,37,108,650,6039.8,5,8,0.04,17.61,0.33,0.013,0.019,0.06,0,0,0,0.0004,0.032,12.5,0.82,1.73,0.1,0.009,0.022,0.02,0.79
5,37,88,650,13443.1,8,7,0.04,17.61,0.33,0.013,0.019,0.06,0,0,0,0.0004,0.032,12.5,0.82,1.73,0.1,0.009,0.022,0.02,0.79
5,37,78,650,21994.5,7,10,0.04,17.61,0.33,0.013,0.019,0.06,0,0,0,0.0004,0.032,12.5,0.82,1.73,0.1,0.009,0.022,0.02,0.79
5,37,69,650,37310.3,9,10,0.04,17.61,0.33,0.013,0.019,0.06,0,0,0,0.0004,0.032,12.5,0.82,1.73,0.1,0.009,0.022,0.02,0.79
5,37,61,650,61085.3,13,11,0.04,17.61,0.33,0.013,0.019,0.06,0,0,0,0.0004,0.032,12.5,0.82,1.73,0.1,0.009,0.022,0.02,0.79
5,37,53,650,110278.1,12,9,0.04,17.61,0.33,0.013,0.019,0.06,0,0,0,0.0004,0.032,12.5,0.82,1.73,0.1,0.009,0.022,0.02,0.79
5,37,176,700,55.5,8,16,0.04,17.61,0.33,0.013,0.019,0.06,0,0,0,0.0004,0.032,12.5,0.82,1.73,0.1,0.009,0.022,0.02,0.79
5,37,137,700,277.9,7,9,0.04,17.61,0.33,0.013,0.019,0.06,0,0,0,0.0004,0.032,12.5,0.82,1.73,0.1,0.009,0.022,0.02,0.79
5,37,98,700,1435.7,12,18,0.04,17.61,0.33,0.013,0.019,0.06,0,0,0,0.0004,0.032,12.5,0.82,1.73,0.1,0.009,0.022,0.02,0.79
5,37,78,700,3563.8,17,25,0.04,17.61,0.33,0.013,0.019,0.06,0,0,0,0.0004,0.032,12.5,0.82,1.73,0.1,0.009,0.022,0.02,0.79
5,37,61,700,12780.9,12,14,0.04,17.61,0.33,0.013,0.019,0.06,0,0,0,0.0004,0.032,12.5,0.82,1.73,0.1,0.009,0.022,0.02,0.79
5,37,53,700,20450.2,10,10,0.04,17.61,0.33,0.013,0.019,0.06,0,0,0,0.0004,0.032,12.5,0.82,1.73,0.1,0.009,0.022,0.02,0.79
5,37,47,700,42025.4,10,10,0.04,17.61,0.33,0.013,0.019,0.06,0,0,0,0.0004,0.032,12.5,0.82,1.73,0.1,0.009,0.022,0.02,0.79
5,37,41,700,56589.1,8,8,0.04,17.61,0.33,0.013,0.019,0.06,0,0,0,0.0004,0.032,12.5,0.82,1.73,0.1,0.009,0.022,0.02,0.79
5,37,37,700,102761.2,12,6,0.04,17.61,0.33,0.013,0.019,0.06,0,0,0,0.0004,0.032,12.5,0.82,1.73,0.1,0.009,0.022,0.02,0.79
5,37,137,750,23.2,8,14,0.04,17.61,0.33,0.013,0.019,0.06,0,0,0,0.0004,0.032,12.5,0.82,1.73,0.1,0.009,0.022,0.02,0.79
5,37,98,750,166.4,10,14,0.04,17.61,0.33,0.013,0.019,0.06,0,0,0,0.0004,0.032,12.5,0.82,1.73,0.1,0.009,0.022,0.02,0.79
5,37,69,750,1115.7,14,20,0.04,17.61,0.33,0.013,0.019,0.06,0,0,0,0.0004,0.032,12.5,0.82,1.73,0.1,0.009,0.022,0.02,0.79
5,37,53,750,4061,11,12,0.04,17.61,0.33,0.013,0.019,0.06,0,0,0,0.0004,0.032,12.5,0.82,1.73,0.1,0.009,0.022,0.02,0.79
5,37,37,750,25014.3,10,8,0.04,17.61,0.33,0.013,0.019,0.06,0,0,0,0.0004,0.032,12.5,0.82,1.73,0.1,0.009,0.022,0.02,0.79
5,38,314,600,32.2,13,21,0.05,17.26,0.33,0.012,0.018,0.07,0,0,0,0.0003,0.032,12.21,0.8,1.7,0.09,0.011,0.019,0.021,0.77
5,38,265,600,532.8,10,18,0.05,17.26,0.33,0.012,0.018,0.07,0,0,0,0.0003,0.032,12.21,0.8,1.7,0.09,0.011,0.019,0.021,0.77
5,38,216,600,2188.4,8,11,0.05,17.26,0.33,0.012,0.018,0.07,0,0,0,0.0003,0.032,12.21,0.8,1.7,0.09,0.011,0.019,0.021,0.77
5,38,196,600,3597.4,6,11,0.05,17.26,0.33,0.012,0.018,0.07,0,0,0,0.0003,0.032,12.21,0.8,1.7,0.09,0.011,0.019,0.021,0.77
5,38,176,600,5304.3,6,12,0.05,17.26,0.33,0.012,0.018,0.07,0,0,0,0.0003,0.032,12.21,0.8,1.7,0.09,0.011,0.019,0.021,0.77
5,38,157,600,8741.2,5,9,0.05,17.26,0.33,0.012,0.018,0.07,0,0,0,0.0003,0.032,12.21,0.8,1.7,0.09,0.011,0.019,0.021,0.77
5,38,137,600,12721.9,5,7,0.05,17.26,0.33,0.012,0.018,0.07,0,0,0,0.0003,0.032,12.21,0.8,1.7,0.09,0.011,0.019,0.021,0.77
5,38,118,600,25568.4,5,5,0.05,17.26,0.33,0.012,0.018,0.07,0,0,0,0.0003,0.032,12.21,0.8,1.7,0.09,0.011,0.019,0.021,0.77
5,38,108,600,33706,4,4,0.05,17.26,0.33,0.012,0.018,0.07,0,0,0,0.0003,0.032,12.21,0.8,1.7,0.09,0.011,0.019,0.021,0.77
5,38,78,600,177450.5,4,5,0.05,17.26,0.33,0.012,0.018,0.07,0,0,0,0.0003,0.032,12.21,0.8,1.7,0.09,0.011,0.019,0.021,0.77
5,38,265,650,26.3,12,18,0.05,17.26,0.33,0.012,0.018,0.07,0,0,0,0.0003,0.032,12.21,0.8,1.7,0.09,0.011,0.019,0.021,0.77
5,38,216,650,189.6,10,16,0.05,17.26,0.33,0.012,0.018,0.07,0,0,0,0.0003,0.032,12.21,0.8,1.7,0.09,0.011,0.019,0.021,0.77
5,38,176,650,572.1,7,12,0.05,17.26,0.33,0.012,0.018,0.07,0,0,0,0.0003,0.032,12.21,0.8,1.7,0.09,0.011,0.019,0.021,0.77
5,38,137,650,2109.9,4,8,0.05,17.26,0.33,0.012,0.018,0.07,0,0,0,0.0003,0.032,12.21,0.8,1.7,0.09,0.011,0.019,0.021,0.77
5,38,108,650,6750,6,8,0.05,17.26,0.33,0.012,0.018,0.07,0,0,0,0.0003,0.032,12.21,0.8,1.7,0.09,0.011,0.019,0.021,0.77
5,38,88,650,14423.5,8,11,0.05,17.26,0.33,0.012,0.018,0.07,0,0,0,0.0003,0.032,12.21,0.8,1.7,0.09,0.011,0.019,0.021,0.77
5,38,78,650,26011.4,8,14,0.05,17.26,0.33,0.012,0.018,0.07,0,0,0,0.0003,0.032,12.21,0.8,1.7,0.09,0.011,0.019,0.021,0.77
5,38,69,650,49152.4,9,10,0.05,17.26,0.33,0.012,0.018,0.07,0,0,0,0.0003,0.032,12.21,0.8,1.7,0.09,0.011,0.019,0.021,0.77
5,38,61,650,72307.8,9,9,0.05,17.26,0.33,0.012,0.018,0.07,0,0,0,0.0003,0.032,12.21,0.8,1.7,0.09,0.011,0.019,0.021,0.77
5,38,53,650,129036,4,9,0.05,17.26,0.33,0.012,0.018,0.07,0,0,0,0.0003,0.032,12.21,0.8,1.7,0.09,0.011,0.019,0.021,0.77
5,38,176,700,61.8,8,18,0.05,17.26,0.33,0.012,0.018,0.07,0,0,0,0.0003,0.032,12.21,0.8,1.7,0.09,0.011,0.019,0.021,0.77
5,38,137,700,320,5,7,0.05,17.26,0.33,0.012,0.018,0.07,0,0,0,0.0003,0.032,12.21,0.8,1.7,0.09,0.011,0.019,0.021,0.77
5,38,98,700,1507.9,12,15,0.05,17.26,0.33,0.012,0.018,0.07,0,0,0,0.0003,0.032,12.21,0.8,1.7,0.09,0.011,0.019,0.021,0.77
5,38,78,700,4079,12,17,0.05,17.26,0.33,0.012,0.018,0.07,0,0,0,0.0003,0.032,12.21,0.8,1.7,0.09,0.011,0.019,0.021,0.77
5,38,61,700,15251.2,8,15,0.05,17.26,0.33,0.012,0.018,0.07,0,0,0,0.0003,0.032,12.21,0.8,1.7,0.09,0.011,0.019,0.021,0.77
5,38,53,700,29160,7,12,0.05,17.26,0.33,0.012,0.018,0.07,0,0,0,0.0003,0.032,12.21,0.8,1.7,0.09,0.011,0.019,0.021,0.77
5,38,47,700,47090.1,8,6,0.05,17.26,0.33,0.012,0.018,0.07,0,0,0,0.0003,0.032,12.21,0.8,1.7,0.09,0.011,0.019,0.021,0.77
5,38,41,700,77862.4,6,5,0.05,17.26,0.33,0.012,0.018,0.07,0,0,0,0.0003,0.032,12.21,0.8,1.7,0.09,0.011,0.019,0.021,0.77
5,38,37,700,114733.1,5,2,0.05,17.26,0.33,0.012,0.018,0.07,0,0,0,0.0003,0.032,12.21,0.8,1.7,0.09,0.011,0.019,0.021,0.77
5,38,137,750,24.8,8,17,0.05,17.26,0.33,0.012,0.018,0.07,0,0,0,0.0003,0.032,12.21,0.8,1.7,0.09,0.011,0.019,0.021,0.77
5,38,98,750,176,15,19,0.05,17.26,0.33,0.012,0.018,0.07,0,0,0,0.0003,0.032,12.21,0.8,1.7,0.09,0.011,0.019,0.021,0.77
5,38,69,750,1206.1,14,19,0.05,17.26,0.33,0.012,0.018,0.07,0,0,0,0.0003,0.032,12.21,0.8,1.7,0.09,0.011,0.019,0.021,0.77
5,38,53,750,4010.4,12,16,0.05,17.26,0.33,0.012,0.018,0.07,0,0,0,0.0003,0.032,12.21,0.8,1.7,0.09,0.011,0.019,0.021,0.77
5,38,37,750,30624.7,8,6,0.05,17.26,0.33,0.012,0.018,0.07,0,0,0,0.0003,0.032,12.21,0.8,1.7,0.09,0.011,0.019,0.021,0.77
5,39,314,600,22.2,16,23,0.05,17.89,0.37,0.004,0.02,0.11,0,0,0,0.0004,0.033,12.55,0.77,1.74,0.09,0.007,0.025,0.016,0.77
5,39,265,600,128.3,12,27,0.05,17.89,0.37,0.004,0.02,0.11,0,0,0,0.0004,0.033,12.55,0.77,1.74,0.09,0.007,0.025,0.016,0.77
5,39,216,600,2374.8,6,8,0.05,17.89,0.37,0.004,0.02,0.11,0,0,0,0.0004,0.033,12.55,0.77,1.74,0.09,0.007,0.025,0.016,0.77
5,39,196,600,4798.9,7,11,0.05,17.89,0.37,0.004,0.02,0.11,0,0,0,0.0004,0.033,12.55,0.77,1.74,0.09,0.007,0.025,0.016,0.77
5,39,176,600,7206.4,5,11,0.05,17.89,0.37,0.004,0.02,0.11,0,0,0,0.0004,0.033,12.55,0.77,1.74,0.09,0.007,0.025,0.016,0.77
5,39,157,600,9648.8,3,4,0.05,17.89,0.37,0.004,0.02,0.11,0,0,0,0.0004,0.033,12.55,0.77,1.74,0.09,0.007,0.025,0.016,0.77
5,39,137,600,14744.4,3,8,0.05,17.89,0.37,0.004,0.02,0.11,0,0,0,0.0004,0.033,12.55,0.77,1.74,0.09,0.007,0.025,0.016,0.77
5,39,118,600,23114.4,3,4,0.05,17.89,0.37,0.004,0.02,0.11,0,0,0,0.0004,0.033,12.55,0.77,1.74,0.09,0.007,0.025,0.016,0.77
5,39,108,600,30911,2,2,0.05,17.89,0.37,0.004,0.02,0.11,0,0,0,0.0004,0.033,12.55,0.77,1.74,0.09,0.007,0.025,0.016,0.77
5,39,78,600,121112.9,3,1,0.05,17.89,0.37,0.004,0.02,0.11,0,0,0,0.0004,0.033,12.55,0.77,1.74,0.09,0.007,0.025,0.016,0.77
5,39,265,650,19.3,12,18,0.05,17.89,0.37,0.004,0.02,0.11,0,0,0,0.0004,0.033,12.55,0.77,1.74,0.09,0.007,0.025,0.016,0.77
5,39,216,650,185.7,9,15,0.05,17.89,0.37,0.004,0.02,0.11,0,0,0,0.0004,0.033,12.55,0.77,1.74,0.09,0.007,0.025,0.016,0.77
5,39,176,650,670.6,5,9,0.05,17.89,0.37,0.004,0.02,0.11,0,0,0,0.0004,0.033,12.55,0.77,1.74,0.09,0.007,0.025,0.016,0.77
5,39,137,650,1809.5,2,3,0.05,17.89,0.37,0.004,0.02,0.11,0,0,0,0.0004,0.033,12.55,0.77,1.74,0.09,0.007,0.025,0.016,0.77
5,39,108,650,4146.5,2,5,0.05,17.89,0.37,0.004,0.02,0.11,0,0,0,0.0004,0.033,12.55,0.77,1.74,0.09,0.007,0.025,0.016,0.77
5,39,88,650,11236.6,3,3,0.05,17.89,0.37,0.004,0.02,0.11,0,0,0,0.0004,0.033,12.55,0.77,1.74,0.09,0.007,0.025,0.016,0.77
5,39,78,650,17191.4,3,1,0.05,17.89,0.37,0.004,0.02,0.11,0,0,0,0.0004,0.033,12.55,0.77,1.74,0.09,0.007,0.025,0.016,0.77
5,39,69,650,38626,4,5,0.05,17.89,0.37,0.004,0.02,0.11,0,0,0,0.0004,0.033,12.55,0.77,1.74,0.09,0.007,0.025,0.016,0.77
5,39,61,650,71413.4,4,2,0.05,17.89,0.37,0.004,0.02,0.11,0,0,0,0.0004,0.033,12.55,0.77,1.74,0.09,0.007,0.025,0.016,0.77
5,39,53,650,129417.5,4,2,0.05,17.89,0.37,0.004,0.02,0.11,0,0,0,0.0004,0.033,12.55,0.77,1.74,0.09,0.007,0.025,0.016,0.77
5,39,176,700,64.4,6,15,0.05,17.89,0.37,0.004,0.02,0.11,0,0,0,0.0004,0.033,12.55,0.77,1.74,0.09,0.007,0.025,0.016,0.77
