Repository: Adolphus8/Project_PROMAP

# Project PROMAP
Project PROMAP (acronym for Probabilistic Prediction of Material Properties) is a feasibility study which seeks to merge Artificial Intelligence (AI) tools with Bayesian statistics to yield probabilistic estimates of target features under scarse data/information. The context of this study is with regards to the following Nuclear material properties: 1) Creep rupture; and 2) Tensile properties. This repository contains the MATLAB codes required to perform such analysis.

## Instructions:
The following main MATLAB files are to be executed in the following order:
<details>
<summary> 1) PROMAP_NIMS_data_enchancement.m </summary>

File: Tensile_data_processed.csv (part 4 of 8)
material_x,cast_code,temperature,PS_02,UTS,elongation,RofA,Comp_C,Comp_Cr,Comp_Co,Comp_Al,Comp_Ti,Comp_Mo,Comp_W,Comp_Nb,Comp_Fe,Comp_B,Comp_V,Comp_Ni,Comp_Si,Comp_Mn,Comp_Cu,Comp_S,Comp_P,Comp_N,Comp_NbTa
17,116,500,201,337,33,78,0.09,4.91,0,0.005,0,0.52,0,0,0,0,0,0.08,0.31,0.54,0.13,0.01,0.007,0.0104,0
17,116,550,181,287,37,85,0.09,4.91,0,0.005,0,0.52,0,0,0,0,0,0.08,0.31,0.54,0.13,0.01,0.007,0.0104,0
17,116,600,137,225,48,92,0.09,4.91,0,0.005,0,0.52,0,0,0,0,0,0.08,0.31,0.54,0.13,0.01,0.007,0.0104,0
17,116,650,116,181,58,95,0.09,4.91,0,0.005,0,0.52,0,0,0,0,0,0.08,0.31,0.54,0.13,0.01,0.007,0.0104,0
17,116,700,89,131,65,96,0.09,4.91,0,0.005,0,0.52,0,0,0,0,0,0.08,0.31,0.54,0.13,0.01,0.007,0.0104,0
16,117,20,285,490,32,74,0.1,4.87,0,0.005,0,0.52,0,0,0,0,0,0.068,0.29,0.54,0.09,0.01,0.009,0.011,0
17,117,100,264,453,32,75,0.1,4.87,0,0.005,0,0.52,0,0,0,0,0,0.068,0.29,0.54,0.09,0.01,0.009,0.011,0
17,117,200,260,418,29,77,0.1,4.87,0,0.005,0,0.52,0,0,0,0,0,0.068,0.29,0.54,0.09,0.01,0.009,0.011,0
17,117,300,254,399,25,73,0.1,4.87,0,0.005,0,0.52,0,0,0,0,0,0.068,0.29,0.54,0.09,0.01,0.009,0.011,0
17,117,400,254,407,22,68,0.1,4.87,0,0.005,0,0.52,0,0,0,0,0,0.068,0.29,0.54,0.09,0.01,0.009,0.011,0
17,117,450,239,394,26,72,0.1,4.87,0,0.005,0,0.52,0,0,0,0,0,0.068,0.29,0.54,0.09,0.01,0.009,0.011,0
17,117,500,207,348,30,78,0.1,4.87,0,0.005,0,0.52,0,0,0,0,0,0.068,0.29,0.54,0.09,0.01,0.009,0.011,0
17,117,550,178,296,43,85,0.1,4.87,0,0.005,0,0.52,0,0,0,0,0,0.068,0.29,0.54,0.09,0.01,0.009,0.011,0
17,117,600,149,239,55,92,0.1,4.87,0,0.005,0,0.52,0,0,0,0,0,0.068,0.29,0.54,0.09,0.01,0.009,0.011,0
17,117,650,115,182,51,94,0.1,4.87,0,0.005,0,0.52,0,0,0,0,0,0.068,0.29,0.54,0.09,0.01,0.009,0.011,0
17,117,700,88,133,61,96,0.1,4.87,0,0.005,0,0.52,0,0,0,0,0,0.068,0.29,0.54,0.09,0.01,0.009,0.011,0
16,118,20,290,470,34,77,0.09,4.77,0,0.004,0,0.5,0,0,0,0,0,0.075,0.27,0.51,0.12,0.012,0.01,0.0106,0
17,118,100,294,429,33,77,0.09,4.77,0,0.004,0,0.5,0,0,0,0,0,0.075,0.27,0.51,0.12,0.012,0.01,0.0106,0
17,118,200,252,395,29,75,0.09,4.77,0,0.004,0,0.5,0,0,0,0,0,0.075,0.27,0.51,0.12,0.012,0.01,0.0106,0
17,118,300,268,389,26,76,0.09,4.77,0,0.004,0,0.5,0,0,0,0,0,0.075,0.27,0.51,0.12,0.012,0.01,0.0106,0
17,118,400,255,387,23,70,0.09,4.77,0,0.004,0,0.5,0,0,0,0,0,0.075,0.27,0.51,0.12,0.012,0.01,0.0106,0
17,118,450,249,369,27,72,0.09,4.77,0,0.004,0,0.5,0,0,0,0,0,0.075,0.27,0.51,0.12,0.012,0.01,0.0106,0
17,118,500,211,331,334,79,0.09,4.77,0,0.004,0,0.5,0,0,0,0,0,0.075,0.27,0.51,0.12,0.012,0.01,0.0106,0
17,118,550,169,277,38,86,0.09,4.77,0,0.004,0,0.5,0,0,0,0,0,0.075,0.27,0.51,0.12,0.012,0.01,0.0106,0
17,118,600,139,233,52,91,0.09,4.77,0,0.004,0,0.5,0,0,0,0,0,0.075,0.27,0.51,0.12,0.012,0.01,0.0106,0
17,118,650,114,178,59,94,0.09,4.77,0,0.004,0,0.5,0,0,0,0,0,0.075,0.27,0.51,0.12,0.012,0.01,0.0106,0
17,118,700,84,128,62,96,0.09,4.77,0,0.004,0,0.5,0,0,0,0,0,0.075,0.27,0.51,0.12,0.012,0.01,0.0106,0
16,119,20,225,500,33,79,0.1,4.66,0,0.006,0,0.49,0,0,0,0,0,0.05,0.37,0.45,0.05,0.005,0.016,0.0142,0
17,119,100,200,455,32,80,0.1,4.66,0,0.006,0,0.49,0,0,0,0,0,0.05,0.37,0.45,0.05,0.005,0.016,0.0142,0
17,119,200,208,421,29,80,0.1,4.66,0,0.006,0,0.49,0,0,0,0,0,0.05,0.37,0.45,0.05,0.005,0.016,0.0142,0
17,119,300,205,416,27,78,0.1,4.66,0,0.006,0,0.49,0,0,0,0,0,0.05,0.37,0.45,0.05,0.005,0.016,0.0142,0
17,119,400,205,411,26,75,0.1,4.66,0,0.006,0,0.49,0,0,0,0,0,0.05,0.37,0.45,0.05,0.005,0.016,0.0142,0
17,119,450,180,392,29,77,0.1,4.66,0,0.006,0,0.49,0,0,0,0,0,0.05,0.37,0.45,0.05,0.005,0.016,0.0142,0
17,119,500,181,337,36,86,0.1,4.66,0,0.006,0,0.49,0,0,0,0,0,0.05,0.37,0.45,0.05,0.005,0.016,0.0142,0
17,119,550,153,285,44,90,0.1,4.66,0,0.006,0,0.49,0,0,0,0,0,0.05,0.37,0.45,0.05,0.005,0.016,0.0142,0
17,119,600,140,239,55,92,0.1,4.66,0,0.006,0,0.49,0,0,0,0,0,0.05,0.37,0.45,0.05,0.005,0.016,0.0142,0
17,119,650,106,175,53,95,0.1,4.66,0,0.006,0,0.49,0,0,0,0,0,0.05,0.37,0.45,0.05,0.005,0.016,0.0142,0
17,119,700,82,131,75,97,0.1,4.66,0,0.006,0,0.49,0,0,0,0,0,0.05,0.37,0.45,0.05,0.005,0.016,0.0142,0
16,120,20,250,510,32,77,0.11,4.68,0,0.008,0,0.5,0,0,0,0,0,0.043,0.37,0.45,0.05,0.006,0.017,0.0159,0
17,120,100,233,478,31,77,0.11,4.68,0,0.008,0,0.5,0,0,0,0,0,0.043,0.37,0.45,0.05,0.006,0.017,0.0159,0
17,120,200,235,439,28,75,0.11,4.68,0,0.008,0,0.5,0,0,0,0,0,0.043,0.37,0.45,0.05,0.006,0.017,0.0159,0
17,120,300,240,426,26,75,0.11,4.68,0,0.008,0,0.5,0,0,0,0,0,0.043,0.37,0.45,0.05,0.006,0.017,0.0159,0
17,120,400,216,430,25,71,0.11,4.68,0,0.008,0,0.5,0,0,0,0,0,0.043,0.37,0.45,0.05,0.006,0.017,0.0159,0
17,120,450,208,408,29,75,0.11,4.68,0,0.008,0,0.5,0,0,0,0,0,0.043,0.37,0.45,0.05,0.006,0.017,0.0159,0
17,120,500,189,364,39,83,0.11,4.68,0,0.008,0,0.5,0,0,0,0,0,0.043,0.37,0.45,0.05,0.006,0.017,0.0159,0
17,120,550,164,302,42,90,0.11,4.68,0,0.008,0,0.5,0,0,0,0,0,0.043,0.37,0.45,0.05,0.006,0.017,0.0159,0
17,120,600,138,237,46,92,0.11,4.68,0,0.008,0,0.5,0,0,0,0,0,0.043,0.37,0.45,0.05,0.006,0.017,0.0159,0
17,120,650,109,177,80,96,0.11,4.68,0,0.008,0,0.5,0,0,0,0,0,0.043,0.37,0.45,0.05,0.006,0.017,0.0159,0
17,120,700,89,134,57,97,0.11,4.68,0,0.008,0,0.5,0,0,0,0,0,0.043,0.37,0.45,0.05,0.006,0.017,0.0159,0
16,121,20,275,500,32,76,0.12,4.61,0,0.007,0,0.5,0,0,0,0,0,0.048,0.36,0.45,0.05,0.005,0.018,0.0115,0
17,121,100,240,464,32,77,0.12,4.61,0,0.007,0,0.5,0,0,0,0,0,0.048,0.36,0.45,0.05,0.005,0.018,0.0115,0
17,121,200,251,433,29,77,0.12,4.61,0,0.007,0,0.5,0,0,0,0,0,0.048,0.36,0.45,0.05,0.005,0.018,0.0115,0
17,121,300,247,415,26,75,0.12,4.61,0,0.007,0,0.5,0,0,0,0,0,0.048,0.36,0.45,0.05,0.005,0.018,0.0115,0
17,121,400,220,415,25,70,0.12,4.61,0,0.007,0,0.5,0,0,0,0,0,0.048,0.36,0.45,0.05,0.005,0.018,0.0115,0
17,121,450,213,395,30,75,0.12,4.61,0,0.007,0,0.5,0,0,0,0,0,0.048,0.36,0.45,0.05,0.005,0.018,0.0115,0
17,121,500,189,344,37,84,0.12,4.61,0,0.007,0,0.5,0,0,0,0,0,0.048,0.36,0.45,0.05,0.005,0.018,0.0115,0
17,121,550,182,300,42,88,0.12,4.61,0,0.007,0,0.5,0,0,0,0,0,0.048,0.36,0.45,0.05,0.005,0.018,0.0115,0
17,121,600,136,227,52,94,0.12,4.61,0,0.007,0,0.5,0,0,0,0,0,0.048,0.36,0.45,0.05,0.005,0.018,0.0115,0
17,121,650,118,177,57,96,0.12,4.61,0,0.007,0,0.5,0,0,0,0,0,0.048,0.36,0.45,0.05,0.005,0.018,0.0115,0
17,121,700,88,135,60,96,0.12,4.61,0,0.007,0,0.5,0,0,0,0,0,0.048,0.36,0.45,0.05,0.005,0.018,0.0115,0
17,122,20,410,580,28,80,0.12,5.02,0,0.007,0,0.51,0,0,0,0,0,0.083,0.36,0.44,0.05,0.006,0.02,0.015,0
17,122,100,393,541,27,82,0.12,5.02,0,0.007,0,0.51,0,0,0,0,0,0.083,0.36,0.44,0.05,0.006,0.02,0.015,0
17,122,200,384,508,23,81,0.12,5.02,0,0.007,0,0.51,0,0,0,0,0,0.083,0.36,0.44,0.05,0.006,0.02,0.015,0
17,122,300,377,486,22,80,0.12,5.02,0,0.007,0,0.51,0,0,0,0,0,0.083,0.36,0.44,0.05,0.006,0.02,0.015,0
17,122,400,342,471,21,77,0.12,5.02,0,0.007,0,0.51,0,0,0,0,0,0.083,0.36,0.44,0.05,0.006,0.02,0.015,0
17,122,450,365,455,23,78,0.12,5.02,0,0.007,0,0.51,0,0,0,0,0,0.083,0.36,0.44,0.05,0.006,0.02,0.015,0
17,122,500,315,399,31,82,0.12,5.02,0,0.007,0,0.51,0,0,0,0,0,0.083,0.36,0.44,0.05,0.006,0.02,0.015,0
17,122,550,274,339,45,89,0.12,5.02,0,0.007,0,0.51,0,0,0,0,0,0.083,0.36,0.44,0.05,0.006,0.02,0.015,0
17,122,600,223,279,33,93,0.12,5.02,0,0.007,0,0.51,0,0,0,0,0,0.083,0.36,0.44,0.05,0.006,0.02,0.015,0
17,122,650,159,239,47,95,0.12,5.02,0,0.007,0,0.51,0,0,0,0,0,0.083,0.36,0.44,0.05,0.006,0.02,0.015,0
17,122,700,98,179,45,96,0.12,5.02,0,0.007,0,0.51,0,0,0,0,0,0.083,0.36,0.44,0.05,0.006,0.02,0.015,0
17,123,20,425,600,27,80,0.12,5,0,0.006,0,0.49,0,0,0,0,0,0.046,0.33,0.56,0.05,0.006,0.022,0.017,0
17,123,100,405,556,26,81,0.12,5,0,0.006,0,0.49,0,0,0,0,0,0.046,0.33,0.56,0.05,0.006,0.022,0.017,0
17,123,200,398,517,23,81,0.12,5,0,0.006,0,0.49,0,0,0,0,0,0.046,0.33,0.56,0.05,0.006,0.022,0.017,0
17,123,300,380,498,21,80,0.12,5,0,0.006,0,0.49,0,0,0,0,0,0.046,0.33,0.56,0.05,0.006,0.022,0.017,0
17,123,400,364,498,21,76,0.12,5,0,0.006,0,0.49,0,0,0,0,0,0.046,0.33,0.56,0.05,0.006,0.022,0.017,0
17,123,450,362,465,26,80,0.12,5,0,0.006,0,0.49,0,0,0,0,0,0.046,0.33,0.56,0.05,0.006,0.022,0.017,0
17,123,500,338,421,34,84,0.12,5,0,0.006,0,0.49,0,0,0,0,0,0.046,0.33,0.56,0.05,0.006,0.022,0.017,0
17,123,550,298,355,41,89,0.12,5,0,0.006,0,0.49,0,0,0,0,0,0.046,0.33,0.56,0.05,0.006,0.022,0.017,0
17,123,600,245,297,33,93,0.12,5,0,0.006,0,0.49,0,0,0,0,0,0.046,0.33,0.56,0.05,0.006,0.022,0.017,0
17,123,650,156,247,34,95,0.12,5,0,0.006,0,0.49,0,0,0,0,0,0.046,0.33,0.56,0.05,0.006,0.022,0.017,0
17,123,700,99,191,55,96,0.12,5,0,0.006,0,0.49,0,0,0,0,0,0.046,0.33,0.56,0.05,0.006,0.022,0.017,0
17,124,20,415,590,27,80,0.12,4.99,0,0.007,0,0.5,0,0,0,0,0,0.046,0.32,0.55,0.06,0.005,0.02,0.0178,0
17,124,100,410,555,26,81,0.12,4.99,0,0.007,0,0.5,0,0,0,0,0,0.046,0.32,0.55,0.06,0.005,0.02,0.0178,0
17,124,200,393,515,24,81,0.12,4.99,0,0.007,0,0.5,0,0,0,0,0,0.046,0.32,0.55,0.06,0.005,0.02,0.0178,0
17,124,300,386,499,22,80,0.12,4.99,0,0.007,0,0.5,0,0,0,0,0,0.046,0.32,0.55,0.06,0.005,0.02,0.0178,0
17,124,400,375,494,21,75,0.12,4.99,0,0.007,0,0.5,0,0,0,0,0,0.046,0.32,0.55,0.06,0.005,0.02,0.0178,0
17,124,450,341,453,24,80,0.12,4.99,0,0.007,0,0.5,0,0,0,0,0,0.046,0.32,0.55,0.06,0.005,0.02,0.0178,0
17,124,500,321,403,28,84,0.12,4.99,0,0.007,0,0.5,0,0,0,0,0,0.046,0.32,0.55,0.06,0.005,0.02,0.0178,0
17,124,550,284,348,30,89,0.12,4.99,0,0.007,0,0.5,0,0,0,0,0,0.046,0.32,0.55,0.06,0.005,0.02,0.0178,0
17,124,600,223,289,43,93,0.12,4.99,0,0.007,0,0.5,0,0,0,0,0,0.046,0.32,0.55,0.06,0.005,0.02,0.0178,0
17,124,650,161,232,47,96,0.12,4.99,0,0.007,0,0.5,0,0,0,0,0,0.046,0.32,0.55,0.06,0.005,0.02,0.0178,0
17,124,700,87,187,64,97,0.12,4.99,0,0.007,0,0.5,0,0,0,0,0,0.046,0.32,0.55,0.06,0.005,0.02,0.0178,0
18,125,20,253,563,31,76,0.11,8.58,0,0.005,0,0.95,0,0,0,0,0,0.07,0.62,0.44,0.05,0.006,0.026,0.0184,0
18,125,100,270,515,30,77,0.11,8.58,0,0.005,0,0.95,0,0,0,0,0,0.07,0.62,0.44,0.05,0.006,0.026,0.0184,0
18,125,200,222,490,27,76,0.11,8.58,0,0.005,0,0.95,0,0,0,0,0,0.07,0.62,0.44,0.05,0.006,0.026,0.0184,0
18,125,300,231,474,27,75,0.11,8.58,0,0.005,0,0.95,0,0,0,0,0,0.07,0.62,0.44,0.05,0.006,0.026,0.0184,0
18,125,400,211,452,26,74,0.11,8.58,0,0.005,0,0.95,0,0,0,0,0,0.07,0.62,0.44,0.05,0.006,0.026,0.0184,0
18,125,500,184,393,33,79,0.11,8.58,0,0.005,0,0.95,0,0,0,0,0,0.07,0.62,0.44,0.05,0.006,0.026,0.0184,0
18,125,550,182,326,44,86,0.11,8.58,0,0.005,0,0.95,0,0,0,0,0,0.07,0.62,0.44,0.05,0.006,0.026,0.0184,0
18,125,600,128,257,60,93,0.11,8.58,0,0.005,0,0.95,0,0,0,0,0,0.07,0.62,0.44,0.05,0.006,0.026,0.0184,0
18,125,650,106,184,74,97,0.11,8.58,0,0.005,0,0.95,0,0,0,0,0,0.07,0.62,0.44,0.05,0.006,0.026,0.0184,0
18,125,700,69,128,103,98,0.11,8.58,0,0.005,0,0.95,0,0,0,0,0,0.07,0.62,0.44,0.05,0.006,0.026,0.0184,0
18,126,20,282,578,31,75,0.09,9.15,0,0.009,0,0.93,0,0,0,0,0,0.12,0.45,0.45,0.06,0.014,0.021,0.017,0
18,126,100,273,531,30,77,0.09,9.15,0,0.009,0,0.93,0,0,0,0,0,0.12,0.45,0.45,0.06,0.014,0.021,0.017,0
18,126,200,229,501,27,75,0.09,9.15,0,0.009,0,0.93,0,0,0,0,0,0.12,0.45,0.45,0.06,0.014,0.021,0.017,0
18,126,300,227,487,26,74,0.09,9.15,0,0.009,0,0.93,0,0,0,0,0,0.12,0.45,0.45,0.06,0.014,0.021,0.017,0
18,126,400,203,462,24,72,0.09,9.15,0,0.009,0,0.93,0,0,0,0,0,0.12,0.45,0.45,0.06,0.014,0.021,0.017,0
18,126,500,188,395,32,78,0.09,9.15,0,0.009,0,0.93,0,0,0,0,0,0.12,0.45,0.45,0.06,0.014,0.021,0.017,0
18,126,550,162,328,39,85,0.09,9.15,0,0.009,0,0.93,0,0,0,0,0,0.12,0.45,0.45,0.06,0.014,0.021,0.017,0
18,126,600,142,260,65,93,0.09,9.15,0,0.009,0,0.93,0,0,0,0,0,0.12,0.45,0.45,0.06,0.014,0.021,0.017,0
18,126,650,113,180,71,96,0.09,9.15,0,0.009,0,0.93,0,0,0,0,0,0.12,0.45,0.45,0.06,0.014,0.021,0.017,0
18,126,700,86,133,105,98,0.09,9.15,0,0.009,0,0.93,0,0,0,0,0,0.12,0.45,0.45,0.06,0.014,0.021,0.017,0
18,127,20,273,589,31,77,0.13,8.96,0,0.013,0,1.05,0,0,0,0,0,0.1,0.54,0.5,0.05,0.016,0.025,0.023,0
18,127,100,249,537,30,78,0.13,8.96,0,0.013,0,1.05,0,0,0,0,0,0.1,0.54,0.5,0.05,0.016,0.025,0.023,0
18,127,200,260,510,27,78,0.13,8.96,0,0.013,0,1.05,0,0,0,0,0,0.1,0.54,0.5,0.05,0.016,0.025,0.023,0
18,127,300,241,488,27,77,0.13,8.96,0,0.013,0,1.05,0,0,0,0,0,0.1,0.54,0.5,0.05,0.016,0.025,0.023,0
18,127,400,228,481,25,76,0.13,8.96,0,0.013,0,1.05,0,0,0,0,0,0.1,0.54,0.5,0.05,0.016,0.025,0.023,0
18,127,500,201,407,34,80,0.13,8.96,0,0.013,0,1.05,0,0,0,0,0,0.1,0.54,0.5,0.05,0.016,0.025,0.023,0
18,127,550,170,342,42,86,0.13,8.96,0,0.013,0,1.05,0,0,0,0,0,0.1,0.54,0.5,0.05,0.016,0.025,0.023,0
18,127,600,146,264,68,93,0.13,8.96,0,0.013,0,1.05,0,0,0,0,0,0.1,0.54,0.5,0.05,0.016,0.025,0.023,0
18,127,650,120,196,88,96,0.13,8.96,0,0.013,0,1.05,0,0,0,0,0,0.1,0.54,0.5,0.05,0.016,0.025,0.023,0
18,127,700,77,126,82,98,0.13,8.96,0,0.013,0,1.05,0,0,0,0,0,0.1,0.54,0.5,0.05,0.016,0.025,0.023,0
18,128,20,287,576,32,75,0.09,9.13,0,0.009,0,0.95,0,0,0,0,0,0.07,0.5,0.47,0.08,0.014,0.021,0.017,0
18,128,100,248,528,30,75,0.09,9.13,0,0.009,0,0.95,0,0,0,0,0,0.07,0.5,0.47,0.08,0.014,0.021,0.017,0
18,128,200,221,494,27,76,0.09,9.13,0,0.009,0,0.95,0,0,0,0,0,0.07,0.5,0.47,0.08,0.014,0.021,0.017,0
18,128,300,217,489,27,74,0.09,9.13,0,0.009,0,0.95,0,0,0,0,0,0.07,0.5,0.47,0.08,0.014,0.021,0.017,0
18,128,400,201,459,25,72,0.09,9.13,0,0.009,0,0.95,0,0,0,0,0,0.07,0.5,0.47,0.08,0.014,0.021,0.017,0
18,128,500,188,399,33,78,0.09,9.13,0,0.009,0,0.95,0,0,0,0,0,0.07,0.5,0.47,0.08,0.014,0.021,0.017,0
18,128,550,166,336,42,84,0.09,9.13,0,0.009,0,0.95,0,0,0,0,0,0.07,0.5,0.47,0.08,0.014,0.021,0.017,0
18,128,600,146,261,67,93,0.09,9.13,0,0.009,0,0.95,0,0,0,0,0,0.07,0.5,0.47,0.08,0.014,0.021,0.017,0
18,128,650,112,188,82,96,0.09,9.13,0,0.009,0,0.95,0,0,0,0,0,0.07,0.5,0.47,0.08,0.014,0.021,0.017,0
18,128,700,79,132,95,98,0.09,9.13,0,0.009,0,0.95,0,0,0,0,0,0.07,0.5,0.47,0.08,0.014,0.021,0.017,0
18,129,20,250,554,32,78,0.11,8.86,0,0.012,0,0.98,0,0,0,0,0,0.1,0.5,0.38,0.02,0.011,0.018,0.018,0
18,129,100,246,508,32,80,0.11,8.86,0,0.012,0,0.98,0,0,0,0,0,0.1,0.5,0.38,0.02,0.011,0.018,0.018,0
18,129,200,231,478,28,80,0.11,8.86,0,0.012,0,0.98,0,0,0,0,0,0.1,0.5,0.38,0.02,0.011,0.018,0.018,0
18,129,300,237,454,27,78,0.11,8.86,0,0.012,0,0.98,0,0,0,0,0,0.1,0.5,0.38,0.02,0.011,0.018,0.018,0
18,129,400,224,440,26,78,0.11,8.86,0,0.012,0,0.98,0,0,0,0,0,0.1,0.5,0.38,0.02,0.011,0.018,0.018,0
18,129,500,188,372,34,82,0.11,8.86,0,0.012,0,0.98,0,0,0,0,0,0.1,0.5,0.38,0.02,0.011,0.018,0.018,0
18,129,550,160,310,39,86,0.11,8.86,0,0.012,0,0.98,0,0,0,0,0,0.1,0.5,0.38,0.02,0.011,0.018,0.018,0
18,129,600,139,248,60,93,0.11,8.86,0,0.012,0,0.98,0,0,0,0,0,0.1,0.5,0.38,0.02,0.011,0.018,0.018,0
18,129,650,106,174,71,96,0.11,8.86,0,0.012,0,0.98,0,0,0,0,0,0.1,0.5,0.38,0.02,0.011,0.018,0.018,0
18,129,700,78,120,83,98,0.11,8.86,0,0.012,0,0.98,0,0,0,0,0,0.1,0.5,0.38,0.02,0.011,0.018,0.018,0
18,130,20,258,560,31,72,0.12,8.46,0,0.002,0,0.97,0,0,0,0,0,0.07,0.63,0.45,0.05,0.007,0.022,0.0154,0
18,130,100,232,514,29,74,0.12,8.46,0,0.002,0,0.97,0,0,0,0,0,0.07,0.63,0.45,0.05,0.007,0.022,0.0154,0
18,130,200,233,499,26,74,0.12,8.46,0,0.002,0,0.97,0,0,0,0,0,0.07,0.63,0.45,0.05,0.007,0.022,0.0154,0
18,130,300,221,479,26,71,0.12,8.46,0,0.002,0,0.97,0,0,0,0,0,0.07,0.63,0.45,0.05,0.007,0.022,0.0154,0
18,130,400,215,461,24,70,0.12,8.46,0,0.002,0,0.97,0,0,0,0,0,0.07,0.63,0.45,0.05,0.007,0.022,0.0154,0
18,130,500,188,394,33,77,0.12,8.46,0,0.002,0,0.97,0,0,0,0,0,0.07,0.63,0.45,0.05,0.007,0.022,0.0154,0
18,130,550,161,326,41,86,0.12,8.46,0,0.002,0,0.97,0,0,0,0,0,0.07,0.63,0.45,0.05,0.007,0.022,0.0154,0
18,130,600,137,256,64,94,0.12,8.46,0,0.002,0,0.97,0,0,0,0,0,0.07,0.63,0.45,0.05,0.007,0.022,0.0154,0
18,130,650,112,193,70,97,0.12,8.46,0,0.002,0,0.97,0,0,0,0,0,0.07,0.63,0.45,0.05,0.007,0.022,0.0154,0
18,130,700,80,133,82,98,0.12,8.46,0,0.002,0,0.97,0,0,0,0,0,0.07,0.63,0.45,0.05,0.007,0.022,0.0154,0
18,131,20,280,566,31,75,0.098,9.03,0,0.009,0,0.99,0,0,0,0,0,0.11,0.54,0.42,0.08,0.013,0.022,0.017,0
18,131,100,247,524,30,74,0.098,9.03,0,0.009,0,0.99,0,0,0,0,0,0.11,0.54,0.42,0.08,0.013,0.022,0.017,0
18,131,200,225,496,27,75,0.098,9.03,0,0.009,0,0.99,0,0,0,0,0,0.11,0.54,0.42,0.08,0.013,0.022,0.017,0
18,131,300,218,480,26,74,0.098,9.03,0,0.009,0,0.99,0,0,0,0,0,0.11,0.54,0.42,0.08,0.013,0.022,0.017,0
18,131,400,212,459,25,72,0.098,9.03,0,0.009,0,0.99,0,0,0,0,0,0.11,0.54,0.42,0.08,0.013,0.022,0.017,0
18,131,500,190,396,32,78,0.098,9.03,0,0.009,0,0.99,0,0,0,0,0,0.11,0.54,0.42,0.08,0.013,0.022,0.017,0
18,131,550,166,333,44,86,0.098,9.03,0,0.009,0,0.99,0,0,0,0,0,0.11,0.54,0.42,0.08,0.013,0.022,0.017,0
18,131,600,145,258,64,92,0.098,9.03,0,0.009,0,0.99,0,0,0,0,0,0.11,0.54,0.42,0.08,0.013,0.022,0.017,0
18,131,650,112,190,82,96,0.098,9.03,0,0.009,0,0.99,0,0,0,0,0,0.11,0.54,0.42,0.08,0.013,0.022,0.017,0
18,131,700,75,123,83,98,0.098,9.03,0,0.009,0,0.99,0,0,0,0,0,0.11,0.54,0.42,0.08,0.013,0.022,0.017,0
18,132,20,280,583,30,72,0.12,8.89,0,0.009,0,1,0,0,0,0,0,0.047,0.86,0.49,0.05,0.002,0.015,0.018,0
18,132,100,250,532,30,72,0.12,8.89,0,0.009,0,1,0,0,0,0,0,0.047,0.86,0.49,0.05,0.002,0.015,0.018,0
18,132,200,206,497,26,72,0.12,8.89,0,0.009,0,1,0,0,0,0,0,0.047,0.86,0.49,0.05,0.002,0.015,0.018,0
18,132,300,210,489,26,69,0.12,8.89,0,0.009,0,1,0,0,0,0,0,0.047,0.86,0.49,0.05,0.002,0.015,0.018,0
18,132,400,208,466,25,69,0.12,8.89,0,0.009,0,1,0,0,0,0,0,0.047,0.86,0.49,0.05,0.002,0.015,0.018,0
18,132,500,205,388,33,76,0.12,8.89,0,0.009,0,1,0,0,0,0,0,0.047,0.86,0.49,0.05,0.002,0.015,0.018,0
18,132,550,155,328,46,84,0.12,8.89,0,0.009,0,1,0,0,0,0,0,0.047,0.86,0.49,0.05,0.002,0.015,0.018,0
18,132,600,139,263,60,92,0.12,8.89,0,0.009,0,1,0,0,0,0,0,0.047,0.86,0.49,0.05,0.002,0.015,0.018,0
18,132,650,110,192,77,97,0.12,8.89,0,0.009,0,1,0,0,0,0,0,0.047,0.86,0.49,0.05,0.002,0.015,0.018,0
18,132,700,78,130,79,98,0.12,8.89,0,0.009,0,1,0,0,0,0,0,0.047,0.86,0.49,0.05,0.002,0.015,0.018,0
18,133,20,263,569,32,79,0.11,9.15,0,0.011,0,1.05,0,0,0,0,0,0.1,0.59,0.41,0.02,0.009,0.017,0.018,0
18,133,100,250,523,31,80,0.11,9.15,0,0.011,0,1.05,0,0,0,0,0,0.1,0.59,0.41,0.02,0.009,0.017,0.018,0
18,133,200,233,493,28,78,0.11,9.15,0,0.011,0,1.05,0,0,0,0,0,0.1,0.59,0.41,0.02,0.009,0.017,0.018,0
18,133,300,232,468,27,77,0.11,9.15,0,0.011,0,1.05,0,0,0,0,0,0.1,0.59,0.41,0.02,0.009,0.017,0.018,0
18,133,400,221,451,26,76,0.11,9.15,0,0.011,0,1.05,0,0,0,0,0,0.1,0.59,0.41,0.02,0.009,0.017,0.018,0
18,133,500,200,394,34,81,0.11,9.15,0,0.011,0,1.05,0,0,0,0,0,0.1,0.59,0.41,0.02,0.009,0.017,0.018,0
18,133,550,168,323,43,87,0.11,9.15,0,0.011,0,1.05,0,0,0,0,0,0.1,0.59,0.41,0.02,0.009,0.017,0.018,0
18,133,600,144,252,60,93,0.11,9.15,0,0.011,0,1.05,0,0,0,0,0,0.1,0.59,0.41,0.02,0.009,0.017,0.018,0
18,133,650,114,187,90,97,0.11,9.15,0,0.011,0,1.05,0,0,0,0,0,0.1,0.59,0.41,0.02,0.009,0.017,0.018,0
18,133,700,80,123,88,98,0.11,9.15,0,0.011,0,1.05,0,0,0,0,0,0.1,0.59,0.41,0.02,0.009,0.017,0.018,0
18,134,20,249,552,31,75,0.12,8.72,0,0.002,0,0.96,0,0,0,0,0,0.07,0.66,0.47,0.05,0.006,0.019,0.0174,0
18,134,100,280,508,30,75,0.12,8.72,0,0.002,0,0.96,0,0,0,0,0,0.07,0.66,0.47,0.05,0.006,0.019,0.0174,0
18,134,200,220,482,27,74,0.12,8.72,0,0.002,0,0.96,0,0,0,0,0,0.07,0.66,0.47,0.05,0.006,0.019,0.0174,0
18,134,300,208,464,26,74,0.12,8.72,0,0.002,0,0.96,0,0,0,0,0,0.07,0.66,0.47,0.05,0.006,0.019,0.0174,0
18,134,400,191,436,25,73,0.12,8.72,0,0.002,0,0.96,0,0,0,0,0,0.07,0.66,0.47,0.05,0.006,0.019,0.0174,0
18,134,500,175,384,35,78,0.12,8.72,0,0.002,0,0.96,0,0,0,0,0,0.07,0.66,0.47,0.05,0.006,0.019,0.0174,0
18,134,550,150,318,44,86,0.12,8.72,0,0.002,0,0.96,0,0,0,0,0,0.07,0.66,0.47,0.05,0.006,0.019,0.0174,0
18,134,600,140,250,64,93,0.12,8.72,0,0.002,0,0.96,0,0,0,0,0,0.07,0.66,0.47,0.05,0.006,0.019,0.0174,0
18,134,650,106,183,84,97,0.12,8.72,0,0.002,0,0.96,0,0,0,0,0,0.07,0.66,0.47,0.05,0.006,0.019,0.0174,0
18,134,700,78,130,86,98,0.12,8.72,0,0.002,0,0.96,0,0,0,0,0,0.07,0.66,0.47,0.05,0.006,0.019,0.0174,0
18,135,20,249,522,32,82,0.12,8.5,0,0.002,0,0.96,0,0,0,0,0,0.075,0.34,0.43,0.02,0.005,0.014,0.017,0
18,135,100,232,474,33,82,0.12,8.5,0,0.002,0,0.96,0,0,0,0,0,0.075,0.34,0.43,0.02,0.005,0.014,0.017,0
18,135,200,231,440,29,83,0.12,8.5,0,0.002,0,0.96,0,0,0,0,0,0.075,0.34,0.43,0.02,0.005,0.014,0.017,0
18,135,300,217,418,27,82,0.12,8.5,0,0.002,0,0.96,0,0,0,0,0,0.075,0.34,0.43,0.02,0.005,0.014,0.017,0
18,135,400,212,392,24,80,0.12,8.5,0,0.002,0,0.96,0,0,0,0,0,0.075,0.34,0.43,0.02,0.005,0.014,0.017,0
18,135,500,186,343,32,82,0.12,8.5,0,0.002,0,0.96,0,0,0,0,0,0.075,0.34,0.43,0.02,0.005,0.014,0.017,0
18,135,550,156,297,41,88,0.12,8.5,0,0.002,0,0.96,0,0,0,0,0,0.075,0.34,0.43,0.02,0.005,0.014,0.017,0
18,135,600,129,235,64,93,0.12,8.5,0,0.002,0,0.96,0,0,0,0,0,0.075,0.34,0.43,0.02,0.005,0.014,0.017,0
18,135,650,102,171,82,95,0.12,8.5,0,0.002,0,0.96,0,0,0,0,0,0.075,0.34,0.43,0.02,0.005,0.014,0.017,0
18,135,700,83,126,89,97,0.12,8.5,0,0.002,0,0.96,0,0,0,0,0,0.075,0.34,0.43,0.02,0.005,0.014,0.017,0
19,136,20,270,480,32,75,0.12,0.64,0,0.006,0,0.51,0,0,0,0,0,0.04,0.25,0.48,0.04,0.012,0.008,0.013,0
19,136,100,261,454,28,72,0.12,0.64,0,0.006,0,0.51,0,0,0,0,0,0.04,0.25,0.48,0.04,0.012,0.008,0.013,0
19,136,200,261,542,20,59,0.12,0.64,0,0.006,0,0.51,0,0,0,0,0,0.04,0.25,0.48,0.04,0.012,0.008,0.013,0
19,136,300,259,604,34,57,0.12,0.64,0,0.006,0,0.51,0,0,0,0,0,0.04,0.25,0.48,0.04,0.012,0.008,0.013,0
19,136,400,237,564,26,66,0.12,0.64,0,0.006,0,0.51,0,0,0,0,0,0.04,0.25,0.48,0.04,0.012,0.008,0.013,0
19,136,450,228,534,26,66,0.12,0.64,0,0.006,0,0.51,0,0,0,0,0,0.04,0.25,0.48,0.04,0.012,0.008,0.013,0
19,136,500,237,487,25,70,0.12,0.64,0,0.006,0,0.51,0,0,0,0,0,0.04,0.25,0.48,0.04,0.012,0.008,0.013,0
19,136,550,222,434,29,78,0.12,0.64,0,0.006,0,0.51,0,0,0,0,0,0.04,0.25,0.48,0.04,0.012,0.008,0.013,0
19,136,600,193,332,42,84,0.12,0.64,0,0.006,0,0.51,0,0,0,0,0,0.04,0.25,0.48,0.04,0.012,0.008,0.013,0
19,137,20,275,450,34,65,0.16,0.61,0,0.006,0,0.51,0,0,0,0,0,0.035,0.24,0.49,0.04,0.007,0.012,0.0086,0
19,137,100,260,408,29,67,0.16,0.61,0,0.006,0,0.51,0,0,0,0,0,0.035,0.24,0.49,0.04,0.007,0.012,0.0086,0
19,137,200,256,458,21,60,0.16,0.61,0,0.006,0,0.51,0,0,0,0,0,0.035,0.24,0.49,0.04,0.007,0.012,0.0086,0
19,137,300,192,493,21,57,0.16,0.61,0,0.006,0,0.51,0,0,0,0,0,0.035,0.24,0.49,0.04,0.007,0.012,0.0086,0
19,137,400,191,456,30,76,0.16,0.61,0,0.006,0,0.51,0,0,0,0,0,0.035,0.24,0.49,0.04,0.007,0.012,0.0086,0
19,137,450,180,434,28,79,0.16,0.61,0,0.006,0,0.51,0,0,0,0,0,0.035,0.24,0.49,0.04,0.007,0.012,0.0086,0
19,137,500,181,398,31,85,0.16,0.61,0,0.006,0,0.51,0,0,0,0,0,0.035,0.24,0.49,0.04,0.007,0.012,0.0086,0
19,137,550,176,349,37,87,0.16,0.61,0,0.006,0,0.51,0,0,0,0,0,0.035,0.24,0.49,0.04,0.007,0.012,0.0086,0
19,137,600,168,281,38,89,0.16,0.61,0,0.006,0,0.51,0,0,0,0,0,0.035,0.24,0.49,0.04,0.007,0.012,0.0086,0
19,138,20,325,460,36,77,0.12,0.59,0,0.006,0,0.51,0,0,0,0,0,0.03,0.25,0.43,0.03,0.011,0.006,0.015,0
19,138,100,301,419,31,79,0.12,0.59,0,0.006,0,0.51,0,0,0,0,0,0.03,0.25,0.43,0.03,0.011,0.006,0.015,0
19,138,200,284,435,25,76,0.12,0.59,0,0.006,0,0.51,0,0,0,0,0,0.03,0.25,0.43,0.03,0.011,0.006,0.015,0
19,138,300,224,464,24,74,0.12,0.59,0,0.006,0,0.51,0,0,0,0,0,0.03,0.25,0.43,0.03,0.011,0.006,0.015,0
19,138,400,213,455,29,78,0.12,0.59,0,0.006,0,0.51,0,0,0,0,0,0.03,0.25,0.43,0.03,0.011,0.006,0.015,0
19,138,450,199,435,27,79,0.12,0.59,0,0.006,0,0.51,0,0,0,0,0,0.03,0.25,0.43,0.03,0.011,0.006,0.015,0
19,138,500,208,402,26,83,0.12,0.59,0,0.006,0,0.51,0,0,0,0,0,0.03,0.25,0.43,0.03,0.011,0.006,0.015,0
19,138,550,204,353,32,86,0.12,0.59,0,0.006,0,0.51,0,0,0,0,0,0.03,0.25,0.43,0.03,0.011,0.006,0.015,0
19,138,600,168,283,46,90,0.12,0.59,0,0.006,0,0.51,0,0,0,0,0,0.03,0.25,0.43,0.03,0.011,0.006,0.015,0
19,139,20,255,470,30,65,0.12,0.71,0,0.004,0,0.52,0,0,0,0,0,0.05,0.25,0.44,0.06,0.012,0.013,0.0058,0
19,139,100,276,438,26,66,0.12,0.71,0,0.004,0,0.52,0,0,0,0,0,0.05,0.25,0.44,0.06,0.012,0.013,0.0058,0
19,139,200,258,520,19,49,0.12,0.71,0,0.004,0,0.52,0,0,0,0,0,0.05,0.25,0.44,0.06,0.012,0.013,0.0058,0
19,139,300,260,557,20,50,0.12,0.71,0,0.004,0,0.52,0,0,0,0,0,0.05,0.25,0.44,0.06,0.012,0.013,0.0058,0
19,139,400,226,530,25,62,0.12,0.71,0,0.004,0,0.52,0,0,0,0,0,0.05,0.25,0.44,0.06,0.012,0.013,0.0058,0
19,139,450,228,507,24,63,0.12,0.71,0,0.004,0,0.52,0,0,0,0,0,0.05,0.25,0.44,0.06,0.012,0.013,0.0058,0
19,139,500,218,471,25,69,0.12,0.71,0,0.004,0,0.52,0,0,0,0,0,0.05,0.25,0.44,0.06,0.012,0.013,0.0058,0
19,139,550,220,418,27,76,0.12,0.71,0,0.004,0,0.52,0,0,0,0,0,0.05,0.25,0.44,0.06,0.012,0.013,0.0058,0
19,139,600,203,330,36,81,0.12,0.71,0,0.004,0,0.52,0,0,0,0,0,0.05,0.25,0.44,0.06,0.012,0.013,0.0058,0
19,140,20,285,480,33,75,0.12,0.71,0,0.006,0,0.49,0,0,0,0,0,0.04,0.24,0.47,0.06,0.011,0.008,0.013,0
19,140,100,255,441,29,76,0.12,0.71,0,0.006,0,0.49,0,0,0,0,0,0.04,0.24,0.47,0.06,0.011,0.008,0.013,0
19,140,200,270,522,21,64,0.12,0.71,0,0.006,0,0.49,0,0,0,0,0,0.04,0.24,0.47,0.06,0.011,0.008,0.013,0
19,140,300,264,575,23,60,0.12,0.71,0,0.006,0,0.49,0,0,0,0,0,0.04,0.24,0.47,0.06,0.011,0.008,0.013,0
19,140,400,246,556,26,64,0.12,0.71,0,0.006,0,0.49,0,0,0,0,0,0.04,0.24,0.47,0.06,0.011,0.008,0.013,0
19,140,450,229,521,25,67,0.12,0.71,0,0.006,0,0.49,0,0,0,0,0,0.04,0.24,0.47,0.06,0.011,0.008,0.013,0
19,140,500,232,474,25,73,0.12,0.71,0,0.006,0,0.49,0,0,0,0,0,0.04,0.24,0.47,0.06,0.011,0.008,0.013,0
19,140,550,224,416,27,81,0.12,0.71,0,0.006,0,0.49,0,0,0,0,0,0.04,0.24,0.47,0.06,0.011,0.008,0.013,0
19,140,600,198,313,47,88,0.12,0.71,0,0.006,0,0.49,0,0,0,0,0,0.04,0.24,0.47,0.06,0.011,0.008,0.013,0
19,141,20,260,450,33,64,0.15,0.58,0,0.006,0,0.49,0,0,0,0,0,0.033,0.26,0.45,0.04,0.006,0.012,0.0084,0
19,141,100,261,418,32,65,0.15,0.58,0,0.006,0,0.49,0,0,0,0,0,0.033,0.26,0.45,0.04,0.006,0.012,0.0084,0
19,141,200,260,465,21,54,0.15,0.58,0,0.006,0,0.49,0,0,0,0,0,0.033,0.26,0.45,0.04,0.006,0.012,0.0084,0
19,141,300,192,492,21,57,0.15,0.58,0,0.006,0,0.49,0,0,0,0,0,0.033,0.26,0.45,0.04,0.006,0.012,0.0084,0
19,141,400,174,449,32,76,0.15,0.58,0,0.006,0,0.49,0,0,0,0,0,0.033,0.26,0.45,0.04,0.006,0.012,0.0084,0
19,141,450,178,424,30,81,0.15,0.58,0,0.006,0,0.49,0,0,0,0,0,0.033,0.26,0.45,0.04,0.006,0.012,0.0084,0
19,141,500,186,392,33,86,0.15,0.58,0,0.006,0,0.49,0,0,0,0,0,0.033,0.26,0.45,0.04,0.006,0.012,0.0084,0
19,141,550,178,337,37,88,0.15,0.58,0,0.006,0,0.49,0,0,0,0,0,0.033,0.26,0.45,0.04,0.006,0.012,0.0084,0
19,141,600,162,270,47,89,0.15,0.58,0,0.006,0,0.49,0,0,0,0,0,0.033,0.26,0.45,0.04,0.006,0.012,0.0084,0
19,142,20,250,470,33,65,0.14,0.68,0,0.004,0,0.52,0,0,0,0,0,0.06,0.22,0.45,0.06,0.013,0.013,0.0062,0
19,142,100,249,435,27,65,0.14,0.68,0,0.004,0,0.52,0,0,0,0,0,0.06,0.22,0.45,0.06,0.013,0.013,0.0062,0
19,142,200,251,522,19,52,0.14,0.68,0,0.004,0,0.52,0,0,0,0,0,0.06,0.22,0.45,0.06,0.013,0.013,0.0062,0
19,142,300,226,556,20,49,0.14,0.68,0,0.004,0,0.52,0,0,0,0,0,0.06,0.22,0.45,0.06,0.013,0.013,0.0062,0
19,142,400,254,524,25,60,0.14,0.68,0,0.004,0,0.52,0,0,0,0,0,0.06,0.22,0.45,0.06,0.013,0.013,0.0062,0
19,142,450,223,500,25,65,0.14,0.68,0,0.004,0,0.52,0,0,0,0,0,0.06,0.22,0.45,0.06,0.013,0.013,0.0062,0
19,142,500,207,462,27,71,0.14,0.68,0,0.004,0,0.52,0,0,0,0,0,0.06,0.22,0.45,0.06,0.013,0.013,0.0062,0
19,142,550,214,413,28,76,0.14,0.68,0,0.004,0,0.52,0,0,0,0,0,0.06,0.22,0.45,0.06,0.013,0.013,0.0062,0
19,142,600,202,328,41,82,0.14,0.68,0,0.004,0,0.52,0,0,0,0,0,0.06,0.22,0.45,0.06,0.013,0.013,0.0062,0
19,143,20,255,460,31,65,0.15,0.66,0,0.004,0,0.52,0,0,0,0,0,0.06,0.21,0.42,0.07,0.011,0.015,0.0056,0
19,143,100,221,411,26,63,0.15,0.66,0,0.004,0,0.52,0,0,0,0,0,0.06,0.21,0.42,0.07,0.011,0.015,0.0056,0
19,143,200,248,514,19,52,0.15,0.66,0,0.004,0,0.52,0,0,0,0,0,0.06,0.21,0.42,0.07,0.011,0.015,0.0056,0
19,143,300,223,544,20,50,0.15,0.66,0,0.004,0,0.52,0,0,0,0,0,0.06,0.21,0.42,0.07,0.011,0.015,0.0056,0
19,143,400,213,507,27,60,0.15,0.66,0,0.004,0,0.52,0,0,0,0,0,0.06,0.21,0.42,0.07,0.011,0.015,0.0056,0
19,143,450,202,486,26,64,0.15,0.66,0,0.004,0,0.52,0,0,0,0,0,0.06,0.21,0.42,0.07,0.011,0.015,0.0056,0
19,143,500,192,444,27,71,0.15,0.66,0,0.004,0,0.52,0,0,0,0,0,0.06,0.21,0.42,0.07,0.011,0.015,0.0056,0
19,143,550,203,395,31,78,0.15,0.66,0,0.004,0,0.52,0,0,0,0,0,0.06,0.21,0.42,0.07,0.011,0.015,0.0056,0
19,143,600,183,315,36,83,0.15,0.66,0,0.004,0,0.52,0,0,0,0,0,0.06,0.21,0.42,0.07,0.011,0.015,0.0056,0
19,144,20,265,450,33,66,0.15,0.6,0,0.006,0,0.48,0,0,0,0,0,0.032,0.25,0.45,0.04,0.008,0.013,0.0082,0
19,144,100,260,415,31,66,0.15,0.6,0,0.006,0,0.48,0,0,0,0,0,0.032,0.25,0.45,0.04,0.008,0.013,0.0082,0
19,144,200,254,448,22,59,0.15,0.6,0,0.006,0,0.48,0,0,0,0,0,0.032,0.25,0.45,0.04,0.008,0.013,0.0082,0
19,144,300,202,482,21,60,0.15,0.6,0,0.006,0,0.48,0,0,0,0,0,0.032,0.25,0.45,0.04,0.008,0.013,0.0082,0
19,144,400,180,452,31,75,0.15,0.6,0,0.006,0,0.48,0,0,0,0,0,0.032,0.25,0.45,0.04,0.008,0.013,0.0082,0
19,144,450,183,426,29,81,0.15,0.6,0,0.006,0,0.48,0,0,0,0,0,0.032,0.25,0.45,0.04,0.008,0.013,0.0082,0
19,144,500,172,385,33,85,0.15,0.6,0,0.006,0,0.48,0,0,0,0,0,0.032,0.25,0.45,0.04,0.008,0.013,0.0082,0
19,144,550,176,338,39,89,0.15,0.6,0,0.006,0,0.48,0,0,0,0,0,0.032,0.25,0.45,0.04,0.008,0.013,0.0082,0
19,144,600,160,269,46,89,0.15,0.6,0,0.006,0,0.48,0,0,0,0,0,0.032,0.25,0.45,0.04,0.008,0.013,0.0082,0
20,145,20,521,699,24,74,0.1,8.53,0,0.01,0,0.96,0,0.076,0,0,0.21,0.12,0.38,0.4,0.022,0.001,0.015,0.05,0
20,145,100,491,651,23,78,0.1,8.53,0,0.01,0,0.96,0,0.076,0,0,0.21,0.12,0.38,0.4,0.022,0.001,0.015,0.05,0
20,145,200,474,615,17,73,0.1,8.53,0,0.01,0,0.96,0,0.076,0,0,0.21,0.12,0.38,0.4,0.022,0.001,0.015,0.05,0
20,145,300,468,584,17,77,0.1,8.53,0,0.01,0,0.96,0,0.076,0,0,0.21,0.12,0.38,0.4,0.022,0.001,0.015,0.05,0
20,145,400,445,564,17,75,0.1,8.53,0,0.01,0,0.96,0,0.076,0,0,0.21,0.12,0.38,0.4,0.022,0.001,0.015,0.05,0
20,145,500,396,484,22,82,0.1,8.53,0,0.01,0,0.96,0,0.076,0,0,0.21,0.12,0.38,0.4,0.022,0.001,0.015,0.05,0
20,145,550,348,413,27,89,0.1,8.53,0,0.01,0,0.96,0,0.076,0,0,0.21,0.12,0.38,0.4,0.022,0.001,0.015,0.05,0
20,145,600,281,344,42,95,0.1,8.53,0,0.01,0,0.96,0,0.076,0,0,0.21,0.12,0.38,0.4,0.022,0.001,0.015,0.05,0
20,145,650,177,272,39,98,0.1,8.53,0,0.01,0,0.96,0,0.076,0,0,0.21,0.12,0.38,0.4,0.022,0.001,0.015,0.05,0
20,145,700,124,199,36,98,0.1,8.53,0,0.01,0,0.96,0,0.076,0,0,0.21,0.12,0.38,0.4,0.022,0.001,0.015,0.05,0
20,145,750,78,141,55,99,0.1,8.53,0,0.01,0,0.96,0,0.076,0,0,0.21,0.12,0.38,0.4,0.022,0.001,0.015,0.05,0
20,146,20,558,708,22,76,0.09,8.51,0,0.02,0,0.9,0,0.076,0,0,0.205,0.2,0.34,0.45,0.026,0.001,0.015,0.042,0
20,146,100,509,657,21,77,0.09,8.51,0,0.02,0,0.9,0,0.076,0,0,0.205,0.2,0.34,0.45,0.026,0.001,0.015,0.042,0
20,146,200,500,625,19,78,0.09,8.51,0,0.02,0,0.9,0,0.076,0,0,0.205,0.2,0.34,0.45,0.026,0.001,0.015,0.042,0
20,146,300,492,589,17,75,0.09,8.51,0,0.02,0,0.9,0,0.076,0,0,0.205,0.2,0.34,0.45,0.026,0.001,0.015,0.042,0
20,146,400,468,570,16,74,0.09,8.51,0,0.02,0,0.9,0,0.076,0,0,0.205,0.2,0.34,0.45,0.026,0.001,0.015,0.042,0
20,146,500,402,485,23,84,0.09,8.51,0,0.02,0,0.9,0,0.076,0,0,0.205,0.2,0.34,0.45,0.026,0.001,0.015,0.042,0
20,146,550,345,421,26,89,0.09,8.51,0,0.02,0,0.9,0,0.076,0,0,0.205,0.2,0.34,0.45,0.026,0.001,0.015,0.042,0
20,146,600,280,345,32,94,0.09,8.51,0,0.02,0,0.9,0,0.076,0,0,0.205,0.2,0.34,0.45,0.026,0.001,0.015,0.042,0
20,146,650,185,276,39,97,0.09,8.51,0,0.02,0,0.9,0,0.076,0,0,0.205,0.2,0.34,0.45,0.026,0.001,0.015,0.042,0
20,146,700,131,205,46,98,0.09,8.51,0,0.02,0,0.9,0,0.076,0,0,0.205,0.2,0.34,0.45,0.026,0.001,0.015,0.042,0
20,146,750,81,141,36,98,0.09,8.51,0,0.02,0,0.9,0,0.076,0,0,0.205,0.2,0.34,0.45,0.026,0.001,0.015,0.042,0
20,147,20,582,734,22,74,0.09,8.7,0,0.001,0,0.9,0,0.072,0,0,0.22,0.28,0.29,0.35,0.032,0.002,0.009,0.044,0
20,147,100,542,677,21,78,0.09,8.7,0,0.001,0,0.9,0,0.072,0,0,0.22,0.28,0.29,0.35,0.032,0.002,0.009,0.044,0
20,147,200,521,640,18,73,0.09,8.7,0,0.001,0,0.9,0,0.072,0,0,0.22,0.28,0.29,0.35,0.032,0.002,0.009,0.044,0
20,147,300,518,610,16,78,0.09,8.7,0,0.001,0,0.9,0,0.072,0,0,0.22,0.28,0.29,0.35,0.032,0.002,0.009,0.044,0
20,147,400,489,588,16,75,0.09,8.7,0,0.001,0,0.9,0,0.072,0,0,0.22,0.28,0.29,0.35,0.032,0.002,0.009,0.044,0
20,147,500,421,497,23,84,0.09,8.7,0,0.001,0,0.9,0,0.072,0,0,0.22,0.28,0.29,0.35,0.032,0.002,0.009,0.044,0
20,147,550,365,425,28,90,0.09,8.7,0,0.001,0,0.9,0,0.072,0,0,0.22,0.28,0.29,0.35,0.032,0.002,0.009,0.044,0
20,147,600,289,357,34,94,0.09,8.7,0,0.001,0,0.9,0,0.072,0,0,0.22,0.28,0.29,0.35,0.032,0.002,0.009,0.044,0
20,147,650,191,281,36,97,0.09,8.7,0,0.001,0,0.9,0,0.072,0,0,0.22,0.28,0.29,0.35,0.032,0.002,0.009,0.044,0
20,147,700,133,211,38,98,0.09,8.7,0,0.001,0,0.9,0,0.072,0,0,0.22,0.28,0.29,0.35,0.032,0.002,0.009,0.044,0
20,147,750,84,143,51,98,0.09,8.7,0,0.001,0,0.9,0,0.072,0,0,0.22,0.28,0.29,0.35,0.032,0.002,0.009,0.044,0
21,148,20,477,662,25,71,0.11,9.26,0,0.01,0,0.42,1.67,0.057,0,0.002,0.16,0.17,0.1,0.41,0,0.0037,0.012,0.0462,0
21,148,100,454,615,23,74,0.11,9.26,0,0.01,0,0.42,1.67,0.057,0,0.002,0.16,0.17,0.1,0.41,0,0.0037,0.012,0.0462,0
21,148,200,434,585,21,74,0.11,9.26,0,0.01,0,0.42,1.67,0.057,0,0.002,0.16,0.17,0.1,0.41,0,0.0037,0.012,0.0462,0
21,148,300,419,546,19,72,0.11,9.26,0,0.01,0,0.42,1.67,0.057,0,0.002,0.16,0.17,0.1,0.41,0,0.0037,0.012,0.0462,0
21,148,400,386,511,18,68,0.11,9.26,0,0.01,0,0.42,1.67,0.057,0,0.002,0.16,0.17,0.1,0.41,0,0.0037,0.012,0.0462,0
21,148,500,352,458,23,78,0.11,9.26,0,0.01,0,0.42,1.67,0.057,0,0.002,0.16,0.17,0.1,0.41,0,0.0037,0.012,0.0462,0
21,148,550,321,405,27,85,0.11,9.26,0,0.01,0,0.42,1.67,0.057,0,0.002,0.16,0.17,0.1,0.41,0,0.0037,0.012,0.0462,0
21,148,600,269,342,33,90,0.11,9.26,0,0.01,0,0.42,1.67,0.057,0,0.002,0.16,0.17,0.1,0.41,0,0.0037,0.012,0.0462,0
21,148,650,198,279,37,94,0.11,9.26,0,0.01,0,0.42,1.67,0.057,0,0.002,0.16,0.17,0.1,0.41,0,0.0037,0.012,0.0462,0
21,148,700,126,213,40,96,0.11,9.26,0,0.01,0,0.42,1.67,0.057,0,0.002,0.16,0.17,0.1,0.41,0,0.0037,0.012,0.0462,0
21,148,750,71,147,49,98,0.11,9.26,0,0.01,0,0.42,1.67,0.057,0,0.002,0.16,0.17,0.1,0.41,0,0.0037,0.012,0.0462,0
21,148,800,51,107,53,98,0.11,9.26,0,0.01,0,0.42,1.67,0.057,0,0.002,0.16,0.17,0.1,0.41,0,0.0037,0.012,0.0462,0
22,149,20,549,710,24,73,0.098,9.5,0,0.009,0,0.36,1.74,0.062,0,0.002,0.19,0.13,0.29,0.42,0,0.0013,0.007,0.0462,0
22,149,100,505,660,22,75,0.098,9.5,0,0.009,0,0.36,1.74,0.062,0,0.002,0.19,0.13,0.29,0.42,0,0.0013,0.007,0.0462,0
22,149,200,469,622,20,76,0.098,9.5,0,0.009,0,0.36,1.74,0.062,0,0.002,0.19,0.13,0.29,0.42,0,0.0013,0.007,0.0462,0
22,149,300,466,591,18,76,0.098,9.5,0,0.009,0,0.36,1.74,0.062,0,0.002,0.19,0.13,0.29,0.42,0,0.0013,0.007,0.0462,0
22,149,400,450,561,17,73,0.098,9.5,0,0.009,0,0.36,1.74,0.062,0,0.002,0.19,0.13,0.29,0.42,0,0.0013,0.007,0.0462,0
22,149,500,387,488,24,81,0.098,9.5,0,0.009,0,0.36,1.74,0.062,0,0.002,0.19,0.13,0.29,0.42,0,0.0013,0.007,0.0462,0
22,149,550,348,420,28,88,0.098,9.5,0,0.009,0,0.36,1.74,0.062,0,0.002,0.19,0.13,0.29,0.42,0,0.0013,0.007,0.0462,0
22,149,600,280,347,35,92,0.098,9.5,0,0.009,0,0.36,1.74,0.062,0,0.002,0.19,0.13,0.29,0.42,0,0.0013,0.007,0.0462,0
22,149,650,198,279,41,95,0.098,9.5,0,0.009,0,0.36,1.74,0.062,0,0.002,0.19,0.13,0.29,0.42,0,0.0013,0.007,0.0462,0
22,149,700,128,213,46,96,0.098,9.5,0,0.009,0,0.36,1.74,0.062,0,0.002,0.19,0.13,0.29,0.42,0,0.0013,0.007,0.0462,0
22,149,750,81,149,52,98,0.098,9.5,0,0.009,0,0.36,1.74,0.062,0,0.002,0.19,0.13,0.29,0.42,0,0.0013,0.007,0.0462,0
22,149,800,55,109,62,98,0.098,9.5,0,0.009,0,0.36,1.74,0.062,0,0.002,0.19,0.13,0.29,0.42,0,0.0013,0.007,0.0462,0
23,150,20,424,618,28,79,0.05,9.04,0,0.0001,0,2.03,0,0.006,0,0,0.01,0.11,0.28,0.5,0.02,0.002,0.02,0.021,0
23,150,100,403,570,25,80,0.05,9.04,0,0.0001,0,2.03,0,0.006,0,0,0.01,0.11,0.28,0.5,0.02,0.002,0.02,0.021,0
23,150,200,379,540,23,80,0.05,9.04,0,0.0001,0,2.03,0,0.006,0,0,0.01,0.11,0.28,0.5,0.02,0.002,0.02,0.021,0
23,150,300,380,516,21,78,0.05,9.04,0,0.0001,0,2.03,0,0.006,0,0,0.01,0.11,0.28,0.5,0.02,0.002,0.02,0.021,0
23,150,400,366,508,21,77,0.05,9.04,0,0.0001,0,2.03,0,0.006,0,0,0.01,0.11,0.28,0.5,0.02,0.002,0.02,0.021,0
23,150,500,327,455,24,80,0.05,9.04,0,0.0001,0,2.03,0,0.006,0,0,0.01,0.11,0.28,0.5,0.02,0.002,0.02,0.021,0
23,150,550,306,398,28,86,0.05,9.04,0,0.0001,0,2.03,0,0.006,0,0,0.01,0.11,0.28,0.5,0.02,0.002,0.02,0.021,0
23,150,600,255,322,37,92,0.05,9.04,0,0.0001,0,2.03,0,0.006,0,0,0.01,0.11,0.28,0.5,0.02,0.002,0.02,0.021,0
23,150,650,167,246,50,96,0.05,9.04,0,0.0001,0,2.03,0,0.006,0,0,0.01,0.11,0.28,0.5,0.02,0.002,0.02,0.021,0
23,150,700,105,182,48,98,0.05,9.04,0,0.0001,0,2.03,0,0.006,0,0,0.01,0.11,0.28,0.5,0.02,0.002,0.02,0.021,0
23,150,750,71,126,66,99,0.05,9.04,0,0.0001,0,2.03,0,0.006,0,0,0.01,0.11,0.28,0.5,0.02,0.002,0.02,0.021,0
24,151,20,385,555,27,78,0.12,2,0,0.014,0,0.96,0,0,0,0,0,0.08,0.26,0.48,0.08,0.006,0.013,0.0096,0
24,151,100,358,497,26,79,0.12,2,0,0.014,0,0.96,0,0,0,0,0,0.08,0.26,0.48,0.08,0.006,0.013,0.0096,0
24,151,200,348,473,23,78,0.12,2,0,0.014,0,0.96,0,0,0,0,0,0.08,0.26,0.48,0.08,0.006,0.013,0.0096,0
24,151,300,384,491,19,75,0.12,2,0,0.014,0,0.96,0,0,0,0,0,0.08,0.26,0.48,0.08,0.006,0.013,0.0096,0
24,151,400,338,469,21,74,0.12,2,0,0.014,0,0.96,0,0,0,0,0,0.08,0.26,0.48,0.08,0.006,0.013,0.0096,0
24,151,450,320,442,21,75,0.12,2,0,0.014,0,0.96,0,0,0,0,0,0.08,0.26,0.48,0.08,0.006,0.013,0.0096,0
24,151,500,286,390,28,78,0.12,2,0,0.014,0,0.96,0,0,0,0,0,0.08,0.26,0.48,0.08,0.006,0.013,0.0096,0
24,151,550,276,350,31,85,0.12,2,0,0.014,0,0.96,0,0,0,0,0,0.08,0.26,0.48,0.08,0.006,0.013,0.0096,0
24,151,600,250,309,45,92,0.12,2,0,0.014,0,0.96,0,0,0,0,0,0.08,0.26,0.48,0.08,0.006,0.013,0.0096,0
24,151,650,189,268,48,95,0.12,2,0,0.014,0,0.96,0,0,0,0,0,0.08,0.26,0.48,0.08,0.006,0.013,0.0096,0
24,152,20,443,592,23,76,0.12,2.2,0,0.017,0,0.99,0,0,0,0,0,0.05,0.29,0.48,0.07,0.007,0.015,0.0095,0
24,152,100,410,538,22,77,0.12,2.2,0,0.017,0,0.99,0,0,0,0,0,0.05,0.29,0.48,0.07,0.007,0.015,0.0095,0
24,152,200,383,504,20,76,0.12,2.2,0,0.017,0,0.99,0,0,0,0,0,0.05,0.29,0.48,0.07,0.007,0.015,0.0095,0
24,152,300,375,482,18,75,0.12,2.2,0,0.017,0,0.99,0,0,0,0,0,0.05,0.29,0.48,0.07,0.007,0.015,0.0095,0
24,152,400,370,481,18,71,0.12,2.2,0,0.017,0,0.99,0,0,0,0,0,0.05,0.29,0.48,0.07,0.007,0.015,0.0095,0
24,152,450,352,462,20,74,0.12,2.2,0,0.017,0,0.99,0,0,0,0,0,0.05,0.29,0.48,0.07,0.007,0.015,0.0095,0
24,152,500,335,424,22,77,0.12,2.2,0,0.017,0,0.99,0,0,0,0,0,0.05,0.29,0.48,0.07,0.007,0.015,0.0095,0
24,152,550,307,372,25,83,0.12,2.2,0,0.017,0,0.99,0,0,0,0,0,0.05,0.29,0.48,0.07,0.007,0.015,0.0095,0
24,152,600,256,318,43,91,0.12,2.2,0,0.017,0,0.99,0,0,0,0,0,0.05,0.29,0.48,0.07,0.007,0.015,0.0095,0
24,152,650,196,265,34,95,0.12,2.2,0,0.017,0,0.99,0,0,0,0,0,0.05,0.29,0.48,0.07,0.007,0.015,0.0095,0
24,153,20,470,632,22,73,0.13,2.37,0,0.017,0,0.91,0,0,0,0,0,0.09,0.3,0.44,0.05,0.01,0.017,0.0108,0
24,153,100,462,594,21,74,0.13,2.37,0,0.017,0,0.91,0,0,0,0,0,0.09,0.3,0.44,0.05,0.01,0.017,0.0108,0
24,153,200,441,562,20,74,0.13,2.37,0,0.017,0,0.91,0,0,0,0,0,0.09,0.3,0.44,0.05,0.01,0.017,0.0108,0
24,153,300,425,542,18,70,0.13,2.37,0,0.017,0,0.91,0,0,0,0,0,0.09,0.3,0.44,0.05,0.01,0.017,0.0108,0
24,153,400,395,526,18,69,0.13,2.37,0,0.017,0,0.91,0,0,0,0,0,0.09,0.3,0.44,0.05,0.01,0.017,0.0108,0
24,153,450,419,499,22,73,0.13,2.37,0,0.017,0,0.91,0,0,0,0,0,0.09,0.3,0.44,0.05,0.01,0.017,0.0108,0
24,153,500,353,443,25,78,0.13,2.37,0,0.017,0,0.91,0,0,0,0,0,0.09,0.3,0.44,0.05,0.01,0.017,0.0108,0
24,153,550,346,396,32,85,0.13,2.37,0,0.017,0,0.91,0,0,0,0,0,0.09,0.3,0.44,0.05,0.01,0.017,0.0108,0
24,153,600,261,324,37,91,0.13,2.37,0,0.017,0,0.91,0,0,0,0,0,0.09,0.3,0.44,0.05,0.01,0.017,0.0108,0
24,153,650,209,297,42,94,0.13,2.37,0,0.017,0,0.91,0,0,0,0,0,0.09,0.3,0.44,0.05,0.01,0.017,0.0108,0
24,154,20,512,663,22,68,0.15,2.35,0,0.012,0,0.96,0,0,0,0,0,0.32,0.27,0.61,0.02,0.015,0.015,0.0086,0
24,154,100,488,609,20,69,0.15,2.35,0,0.012,0,0.96,0,0,0,0,0,0.32,0.27,0.61,0.02,0.015,0.015,0.0086,0
24,154,200,481,594,19,66,0.15,2.35,0,0.012,0,0.96,0,0,0,0,0,0.32,0.27,0.61,0.02,0.015,0.015,0.0086,0
24,154,300,468,576,17,63,0.15,2.35,0,0.012,0,0.96,0,0,0,0,0,0.32,0.27,0.61,0.02,0.015,0.015,0.0086,0
24,154,400,441,556,16,56,0.15,2.35,0,0.012,0,0.96,0,0,0,0,0,0.32,0.27,0.61,0.02,0.015,0.015,0.0086,0
24,154,450,431,536,17,62,0.15,2.35,0,0.012,0,0.96,0,0,0,0,0,0.32,0.27,0.61,0.02,0.015,0.015,0.0086,0
24,154,500,390,485,21,68,0.15,2.35,0,0.012,0,0.96,0,0,0,0,0,0.32,0.27,0.61,0.02,0.015,0.015,0.0086,0
24,154,550,364,435,21,74,0.15,2.35,0,0.012,0,0.96,0,0,0,0,0,0.32,0.27,0.61,0.02,0.015,0.015,0.0086,0
24,154,600,306,368,25,83,0.15,2.35,0,0.012,0,0.96,0,0,0,0,0,0.32,0.27,0.61,0.02,0.015,0.015,0.0086,0
24,154,650,226,302,31,90,0.15,2.35,0,0.012,0,0.96,0,0,0,0,0,0.32,0.27,0.61,0.02,0.015,0.015,0.0086,0
24,155,20,364,554,27,70,0.15,2.23,0,0.01,0,0.97,0,0,0,0,0,0.24,0.18,0.63,0.2,0.016,0.015,0.0083,0
24,155,100,352,512,26,73,0.15,2.23,0,0.01,0,0.97,0,0,0,0,0,0.24,0.18,0.63,0.2,0.016,0.015,0.0083,0
24,155,200,346,488,24,71,0.15,2.23,0,0.01,0,0.97,0,0,0,0,0,0.24,0.18,0.63,0.2,0.016,0.015,0.0083,0
