Repository: Adolphus8/Project_PROMAP

# Project PROMAP
Project PROMAP (acronym for Probabilistic Prediction of Material Properties) is a feasibility study which seeks to merge Artificial Intelligence (AI) tools with Bayesian statistics to yield probabilistic estimates of target features under scarse data/information. The context of this study is with regards to the following Nuclear material properties: 1) Creep rupture; and 2) Tensile properties. This repository contains the MATLAB codes required to perform such analysis.

## Instructions:
The following main MATLAB files are to be executed in the following order:
<details>
<summary> 1) PROMAP_NIMS_data_enchancement.m </summary>

File: Creep_rupture_data_processed.csv (part 5 of 21)
material_x,cast_code,stress,temperature,fracture,elongation,RA,Comp_C,Comp_Cr,Comp_Co,Comp_Al,Comp_Ti,Comp_Mo,Comp_W,Comp_Nb,Comp_Fe,Comp_B,Comp_V,Comp_Ni,Comp_Si,Comp_Mn,Comp_Cu,Comp_S,Comp_P,Comp_N,Comp_NbTa
5,39,137,700,315.8,5,12,0.05,17.89,0.37,0.004,0.02,0.11,0,0,0,0.0004,0.033,12.55,0.77,1.74,0.09,0.007,0.025,0.016,0.77
5,39,98,700,1278.7,3,6,0.05,17.89,0.37,0.004,0.02,0.11,0,0,0,0.0004,0.033,12.55,0.77,1.74,0.09,0.007,0.025,0.016,0.77
5,39,78,700,3501.9,7,6,0.05,17.89,0.37,0.004,0.02,0.11,0,0,0,0.0004,0.033,12.55,0.77,1.74,0.09,0.007,0.025,0.016,0.77
5,39,61,700,12119.4,7,8,0.05,17.89,0.37,0.004,0.02,0.11,0,0,0,0.0004,0.033,12.55,0.77,1.74,0.09,0.007,0.025,0.016,0.77
5,39,53,700,27471.8,5,5,0.05,17.89,0.37,0.004,0.02,0.11,0,0,0,0.0004,0.033,12.55,0.77,1.74,0.09,0.007,0.025,0.016,0.77
5,39,47,700,43367.3,4,4,0.05,17.89,0.37,0.004,0.02,0.11,0,0,0,0.0004,0.033,12.55,0.77,1.74,0.09,0.007,0.025,0.016,0.77
5,39,41,700,86602.1,6,3,0.05,17.89,0.37,0.004,0.02,0.11,0,0,0,0.0004,0.033,12.55,0.77,1.74,0.09,0.007,0.025,0.016,0.77
5,39,37,700,119496.4,6,5,0.05,17.89,0.37,0.004,0.02,0.11,0,0,0,0.0004,0.033,12.55,0.77,1.74,0.09,0.007,0.025,0.016,0.77
5,39,137,750,26.8,5,10,0.05,17.89,0.37,0.004,0.02,0.11,0,0,0,0.0004,0.033,12.55,0.77,1.74,0.09,0.007,0.025,0.016,0.77
5,39,98,750,149.5,4,8,0.05,17.89,0.37,0.004,0.02,0.11,0,0,0,0.0004,0.033,12.55,0.77,1.74,0.09,0.007,0.025,0.016,0.77
5,39,69,750,570.8,7,7,0.05,17.89,0.37,0.004,0.02,0.11,0,0,0,0.0004,0.033,12.55,0.77,1.74,0.09,0.007,0.025,0.016,0.77
5,39,53,750,3768.7,4,3,0.05,17.89,0.37,0.004,0.02,0.11,0,0,0,0.0004,0.033,12.55,0.77,1.74,0.09,0.007,0.025,0.016,0.77
5,39,37,750,23306.5,8,4,0.05,17.89,0.37,0.004,0.02,0.11,0,0,0,0.0004,0.033,12.55,0.77,1.74,0.09,0.007,0.025,0.016,0.77
5,40,314,600,363.6,16,36,0.053,17.56,0.3,0.008,0.019,0.15,0,0,0,0.0027,0.041,12.24,0.63,0,0.14,0.011,0.027,0.0222,0.87
5,40,265,600,1889.5,12,25,0.053,17.56,0.3,0.008,0.019,0.15,0,0,0,0.0027,0.041,12.24,0.63,0,0.14,0.011,0.027,0.0222,0.87
5,40,216,600,4723,6,11,0.053,17.56,0.3,0.008,0.019,0.15,0,0,0,0.0027,0.041,12.24,0.63,0,0.14,0.011,0.027,0.0222,0.87
5,40,196,600,7460.4,5,11,0.053,17.56,0.3,0.008,0.019,0.15,0,0,0,0.0027,0.041,12.24,0.63,0,0.14,0.011,0.027,0.0222,0.87
5,40,176,600,10880.5,4,13,0.053,17.56,0.3,0.008,0.019,0.15,0,0,0,0.0027,0.041,12.24,0.63,0,0.14,0.011,0.027,0.0222,0.87
5,40,157,600,15652.1,3,9,0.053,17.56,0.3,0.008,0.019,0.15,0,0,0,0.0027,0.041,12.24,0.63,0,0.14,0.011,0.027,0.0222,0.87
5,40,137,600,23376.3,4,6,0.053,17.56,0.3,0.008,0.019,0.15,0,0,0,0.0027,0.041,12.24,0.63,0,0.14,0.011,0.027,0.0222,0.87
5,40,118,600,46565,4,4,0.053,17.56,0.3,0.008,0.019,0.15,0,0,0,0.0027,0.041,12.24,0.63,0,0.14,0.011,0.027,0.0222,0.87
5,40,108,600,73624,3,4,0.053,17.56,0.3,0.008,0.019,0.15,0,0,0,0.0027,0.041,12.24,0.63,0,0.14,0.011,0.027,0.0222,0.87
5,40,265,650,104.5,26,43,0.053,17.56,0.3,0.008,0.019,0.15,0,0,0,0.0027,0.041,12.24,0.63,0,0.14,0.011,0.027,0.0222,0.87
5,40,216,650,477.8,10,18,0.053,17.56,0.3,0.008,0.019,0.15,0,0,0,0.0027,0.041,12.24,0.63,0,0.14,0.011,0.027,0.0222,0.87
5,40,176,650,1587,5,8,0.053,17.56,0.3,0.008,0.019,0.15,0,0,0,0.0027,0.041,12.24,0.63,0,0.14,0.011,0.027,0.0222,0.87
5,40,137,650,5643,6,7,0.053,17.56,0.3,0.008,0.019,0.15,0,0,0,0.0027,0.041,12.24,0.63,0,0.14,0.011,0.027,0.0222,0.87
5,40,108,650,46400.6,7,10,0.053,17.56,0.3,0.008,0.019,0.15,0,0,0,0.0027,0.041,12.24,0.63,0,0.14,0.011,0.027,0.0222,0.87
5,40,88,650,95114.3,11,15,0.053,17.56,0.3,0.008,0.019,0.15,0,0,0,0.0027,0.041,12.24,0.63,0,0.14,0.011,0.027,0.0222,0.87
5,40,176,700,425.1,6,15,0.053,17.56,0.3,0.008,0.019,0.15,0,0,0,0.0027,0.041,12.24,0.63,0,0.14,0.011,0.027,0.0222,0.87
5,40,137,700,2476.3,7,13,0.053,17.56,0.3,0.008,0.019,0.15,0,0,0,0.0027,0.041,12.24,0.63,0,0.14,0.011,0.027,0.0222,0.87
5,40,98,700,11633.2,12,34,0.053,17.56,0.3,0.008,0.019,0.15,0,0,0,0.0027,0.041,12.24,0.63,0,0.14,0.011,0.027,0.0222,0.87
5,40,78,700,23822.8,22,29,0.053,17.56,0.3,0.008,0.019,0.15,0,0,0,0.0027,0.041,12.24,0.63,0,0.14,0.011,0.027,0.0222,0.87
5,40,61,700,105884.1,16,14,0.053,17.56,0.3,0.008,0.019,0.15,0,0,0,0.0027,0.041,12.24,0.63,0,0.14,0.011,0.027,0.0222,0.87
5,40,137,750,340.8,21,40,0.053,17.56,0.3,0.008,0.019,0.15,0,0,0,0.0027,0.041,12.24,0.63,0,0.14,0.011,0.027,0.0222,0.87
5,40,98,750,1198.8,25,47,0.053,17.56,0.3,0.008,0.019,0.15,0,0,0,0.0027,0.041,12.24,0.63,0,0.14,0.011,0.027,0.0222,0.87
5,40,69,750,5610.8,29,38,0.053,17.56,0.3,0.008,0.019,0.15,0,0,0,0.0027,0.041,12.24,0.63,0,0.14,0.011,0.027,0.0222,0.87
5,40,53,750,26412.6,14,19,0.053,17.56,0.3,0.008,0.019,0.15,0,0,0,0.0027,0.041,12.24,0.63,0,0.14,0.011,0.027,0.0222,0.87
5,40,37,750,114967.2,9,9,0.053,17.56,0.3,0.008,0.019,0.15,0,0,0,0.0027,0.041,12.24,0.63,0,0.14,0.011,0.027,0.0222,0.87
5,41,314,600,127.5,13,20,0.065,18.05,0.22,0.007,0.036,0.06,0,0,0,0.0018,0.036,12.13,0.49,1.76,0.08,0.027,0.019,0.0241,0.88
5,41,265,600,635.2,10,23,0.065,18.05,0.22,0.007,0.036,0.06,0,0,0,0.0018,0.036,12.13,0.49,1.76,0.08,0.027,0.019,0.0241,0.88
5,41,216,600,4244.4,8,19,0.065,18.05,0.22,0.007,0.036,0.06,0,0,0,0.0018,0.036,12.13,0.49,1.76,0.08,0.027,0.019,0.0241,0.88
5,41,196,600,6743.2,7,14,0.065,18.05,0.22,0.007,0.036,0.06,0,0,0,0.0018,0.036,12.13,0.49,1.76,0.08,0.027,0.019,0.0241,0.88
5,41,176,600,10219.4,6,17,0.065,18.05,0.22,0.007,0.036,0.06,0,0,0,0.0018,0.036,12.13,0.49,1.76,0.08,0.027,0.019,0.0241,0.88
5,41,157,600,17813.2,5,7,0.065,18.05,0.22,0.007,0.036,0.06,0,0,0,0.0018,0.036,12.13,0.49,1.76,0.08,0.027,0.019,0.0241,0.88
5,41,137,600,26591,4,8,0.065,18.05,0.22,0.007,0.036,0.06,0,0,0,0.0018,0.036,12.13,0.49,1.76,0.08,0.027,0.019,0.0241,0.88
5,41,118,600,51151.4,3,6,0.065,18.05,0.22,0.007,0.036,0.06,0,0,0,0.0018,0.036,12.13,0.49,1.76,0.08,0.027,0.019,0.0241,0.88
5,41,108,600,119007.4,5,5,0.065,18.05,0.22,0.007,0.036,0.06,0,0,0,0.0018,0.036,12.13,0.49,1.76,0.08,0.027,0.019,0.0241,0.88
5,41,265,650,45.5,13,19,0.065,18.05,0.22,0.007,0.036,0.06,0,0,0,0.0018,0.036,12.13,0.49,1.76,0.08,0.027,0.019,0.0241,0.88
5,41,216,650,387.5,9,16,0.065,18.05,0.22,0.007,0.036,0.06,0,0,0,0.0018,0.036,12.13,0.49,1.76,0.08,0.027,0.019,0.0241,0.88
5,41,176,650,1465.8,8,15,0.065,18.05,0.22,0.007,0.036,0.06,0,0,0,0.0018,0.036,12.13,0.49,1.76,0.08,0.027,0.019,0.0241,0.88
5,41,137,650,14475,9,19,0.065,18.05,0.22,0.007,0.036,0.06,0,0,0,0.0018,0.036,12.13,0.49,1.76,0.08,0.027,0.019,0.0241,0.88
5,41,108,650,47577.6,16,25,0.065,18.05,0.22,0.007,0.036,0.06,0,0,0,0.0018,0.036,12.13,0.49,1.76,0.08,0.027,0.019,0.0241,0.88
5,41,88,650,100287.6,13,23,0.065,18.05,0.22,0.007,0.036,0.06,0,0,0,0.0018,0.036,12.13,0.49,1.76,0.08,0.027,0.019,0.0241,0.88
5,41,78,650,131866.4,9,19,0.065,18.05,0.22,0.007,0.036,0.06,0,0,0,0.0018,0.036,12.13,0.49,1.76,0.08,0.027,0.019,0.0241,0.88
5,41,216,700,15,19,31,0.065,18.05,0.22,0.007,0.036,0.06,0,0,0,0.0018,0.036,12.13,0.49,1.76,0.08,0.027,0.019,0.0241,0.88
5,41,176,700,314.3,11,23,0.065,18.05,0.22,0.007,0.036,0.06,0,0,0,0.0018,0.036,12.13,0.49,1.76,0.08,0.027,0.019,0.0241,0.88
5,41,137,700,2230.4,16,34,0.065,18.05,0.22,0.007,0.036,0.06,0,0,0,0.0018,0.036,12.13,0.49,1.76,0.08,0.027,0.019,0.0241,0.88
5,41,98,700,7261.6,22,35,0.065,18.05,0.22,0.007,0.036,0.06,0,0,0,0.0018,0.036,12.13,0.49,1.76,0.08,0.027,0.019,0.0241,0.88
5,41,78,700,18590,15,27,0.065,18.05,0.22,0.007,0.036,0.06,0,0,0,0.0018,0.036,12.13,0.49,1.76,0.08,0.027,0.019,0.0241,0.88
5,41,61,700,54946,8,15,0.065,18.05,0.22,0.007,0.036,0.06,0,0,0,0.0018,0.036,12.13,0.49,1.76,0.08,0.027,0.019,0.0241,0.88
5,41,53,700,105104,11,10,0.065,18.05,0.22,0.007,0.036,0.06,0,0,0,0.0018,0.036,12.13,0.49,1.76,0.08,0.027,0.019,0.0241,0.88
5,41,47,700,96998.5,4,4,0.065,18.05,0.22,0.007,0.036,0.06,0,0,0,0.0018,0.036,12.13,0.49,1.76,0.08,0.027,0.019,0.0241,0.88
5,41,157,750,76,30,45,0.065,18.05,0.22,0.007,0.036,0.06,0,0,0,0.0018,0.036,12.13,0.49,1.76,0.08,0.027,0.019,0.0241,0.88
5,41,137,750,162.6,25,39,0.065,18.05,0.22,0.007,0.036,0.06,0,0,0,0.0018,0.036,12.13,0.49,1.76,0.08,0.027,0.019,0.0241,0.88
5,41,118,750,350.8,35,44,0.065,18.05,0.22,0.007,0.036,0.06,0,0,0,0.0018,0.036,12.13,0.49,1.76,0.08,0.027,0.019,0.0241,0.88
5,41,98,750,636,27,61,0.065,18.05,0.22,0.007,0.036,0.06,0,0,0,0.0018,0.036,12.13,0.49,1.76,0.08,0.027,0.019,0.0241,0.88
5,41,98,750,606.8,30,51,0.065,18.05,0.22,0.007,0.036,0.06,0,0,0,0.0018,0.036,12.13,0.49,1.76,0.08,0.027,0.019,0.0241,0.88
5,41,69,750,3907.2,19,28,0.065,18.05,0.22,0.007,0.036,0.06,0,0,0,0.0018,0.036,12.13,0.49,1.76,0.08,0.027,0.019,0.0241,0.88
5,41,53,750,14318.9,9,17,0.065,18.05,0.22,0.007,0.036,0.06,0,0,0,0.0018,0.036,12.13,0.49,1.76,0.08,0.027,0.019,0.0241,0.88
5,41,37,750,45855.1,8,5,0.065,18.05,0.22,0.007,0.036,0.06,0,0,0,0.0018,0.036,12.13,0.49,1.76,0.08,0.027,0.019,0.0241,0.88
5,42,314,600,463.8,16,32,0.06,17.7,0.28,0.007,0.019,0.19,0,0,0,0.002,0.042,12.38,0.54,1.82,0.11,0.012,0.028,0.0223,0.87
5,42,265,600,2117,11,24,0.06,17.7,0.28,0.007,0.019,0.19,0,0,0,0.002,0.042,12.38,0.54,1.82,0.11,0.012,0.028,0.0223,0.87
5,42,216,600,6336.8,6,12,0.06,17.7,0.28,0.007,0.019,0.19,0,0,0,0.002,0.042,12.38,0.54,1.82,0.11,0.012,0.028,0.0223,0.87
5,42,196,600,10372.9,5,12,0.06,17.7,0.28,0.007,0.019,0.19,0,0,0,0.002,0.042,12.38,0.54,1.82,0.11,0.012,0.028,0.0223,0.87
5,42,176,600,14936.3,4,7,0.06,17.7,0.28,0.007,0.019,0.19,0,0,0,0.002,0.042,12.38,0.54,1.82,0.11,0.012,0.028,0.0223,0.87
5,42,157,600,23478.4,4,10,0.06,17.7,0.28,0.007,0.019,0.19,0,0,0,0.002,0.042,12.38,0.54,1.82,0.11,0.012,0.028,0.0223,0.87
5,42,137,600,45542.6,3,8,0.06,17.7,0.28,0.007,0.019,0.19,0,0,0,0.002,0.042,12.38,0.54,1.82,0.11,0.012,0.028,0.0223,0.87
5,42,118,600,130538.2,4,6,0.06,17.7,0.28,0.007,0.019,0.19,0,0,0,0.002,0.042,12.38,0.54,1.82,0.11,0.012,0.028,0.0223,0.87
5,42,265,650,96.9,23,41,0.06,17.7,0.28,0.007,0.019,0.19,0,0,0,0.002,0.042,12.38,0.54,1.82,0.11,0.012,0.028,0.0223,0.87
5,42,216,650,690.2,9,17,0.06,17.7,0.28,0.007,0.019,0.19,0,0,0,0.002,0.042,12.38,0.54,1.82,0.11,0.012,0.028,0.0223,0.87
5,42,176,650,2492.8,6,17,0.06,17.7,0.28,0.007,0.019,0.19,0,0,0,0.002,0.042,12.38,0.54,1.82,0.11,0.012,0.028,0.0223,0.87
5,42,137,650,20634.6,6,15,0.06,17.7,0.28,0.007,0.019,0.19,0,0,0,0.002,0.042,12.38,0.54,1.82,0.11,0.012,0.028,0.0223,0.87
5,42,108,650,72182.8,21,31,0.06,17.7,0.28,0.007,0.019,0.19,0,0,0,0.002,0.042,12.38,0.54,1.82,0.11,0.012,0.028,0.0223,0.87
5,42,88,650,145069.5,19,25,0.06,17.7,0.28,0.007,0.019,0.19,0,0,0,0.002,0.042,12.38,0.54,1.82,0.11,0.012,0.028,0.0223,0.87
5,42,78,650,185943.7,13,21,0.06,17.7,0.28,0.007,0.019,0.19,0,0,0,0.002,0.042,12.38,0.54,1.82,0.11,0.012,0.028,0.0223,0.87
5,42,216,700,91.3,18,34,0.06,17.7,0.28,0.007,0.019,0.19,0,0,0,0.002,0.042,12.38,0.54,1.82,0.11,0.012,0.028,0.0223,0.87
5,42,176,700,913.7,16,30,0.06,17.7,0.28,0.007,0.019,0.19,0,0,0,0.002,0.042,12.38,0.54,1.82,0.11,0.012,0.028,0.0223,0.87
5,42,137,700,4584.4,19,54,0.06,17.7,0.28,0.007,0.019,0.19,0,0,0,0.002,0.042,12.38,0.54,1.82,0.11,0.012,0.028,0.0223,0.87
5,42,98,700,12701.5,37,63,0.06,17.7,0.28,0.007,0.019,0.19,0,0,0,0.002,0.042,12.38,0.54,1.82,0.11,0.012,0.028,0.0223,0.87
5,42,78,700,29455.4,21,42,0.06,17.7,0.28,0.007,0.019,0.19,0,0,0,0.002,0.042,12.38,0.54,1.82,0.11,0.012,0.028,0.0223,0.87
5,42,61,700,117966.5,19,20,0.06,17.7,0.28,0.007,0.019,0.19,0,0,0,0.002,0.042,12.38,0.54,1.82,0.11,0.012,0.028,0.0223,0.87
5,42,157,750,224.3,28,53,0.06,17.7,0.28,0.007,0.019,0.19,0,0,0,0.002,0.042,12.38,0.54,1.82,0.11,0.012,0.028,0.0223,0.87
5,42,137,750,461.9,27,69,0.06,17.7,0.28,0.007,0.019,0.19,0,0,0,0.002,0.042,12.38,0.54,1.82,0.11,0.012,0.028,0.0223,0.87
5,42,118,750,739.7,35,72,0.06,17.7,0.28,0.007,0.019,0.19,0,0,0,0.002,0.042,12.38,0.54,1.82,0.11,0.012,0.028,0.0223,0.87
5,42,98,750,1333.5,44,68,0.06,17.7,0.28,0.007,0.019,0.19,0,0,0,0.002,0.042,12.38,0.54,1.82,0.11,0.012,0.028,0.0223,0.87
5,42,98,750,1206.2,28,70,0.06,17.7,0.28,0.007,0.019,0.19,0,0,0,0.002,0.042,12.38,0.54,1.82,0.11,0.012,0.028,0.0223,0.87
5,42,69,750,5374,28,43,0.06,17.7,0.28,0.007,0.019,0.19,0,0,0,0.002,0.042,12.38,0.54,1.82,0.11,0.012,0.028,0.0223,0.87
5,42,53,750,22791.8,17,23,0.06,17.7,0.28,0.007,0.019,0.19,0,0,0,0.002,0.042,12.38,0.54,1.82,0.11,0.012,0.028,0.0223,0.87
5,42,37,750,97448.4,7,13,0.06,17.7,0.28,0.007,0.019,0.19,0,0,0,0.002,0.042,12.38,0.54,1.82,0.11,0.012,0.028,0.0223,0.87
6,43,265,600,158.3,21,16,0.06,17.31,0,0.005,0.011,2.56,0,0,0,0.0011,0,13.04,0.74,1.7,0.3,0.011,0.038,0.0192,0.04
6,43,235,600,1036.8,34,41,0.06,17.31,0,0.005,0.011,2.56,0,0,0,0.0011,0,13.04,0.74,1.7,0.3,0.011,0.038,0.0192,0.04
6,43,196,600,9949.4,21,40,0.06,17.31,0,0.005,0.011,2.56,0,0,0,0.0011,0,13.04,0.74,1.7,0.3,0.011,0.038,0.0192,0.04
6,43,196,650,176.5,49,56,0.06,17.31,0,0.005,0.011,2.56,0,0,0,0.0011,0,13.04,0.74,1.7,0.3,0.011,0.038,0.0192,0.04
6,43,157,650,2458.7,47,56,0.06,17.31,0,0.005,0.011,2.56,0,0,0,0.0011,0,13.04,0.74,1.7,0.3,0.011,0.038,0.0192,0.04
6,43,108,650,11228.8,39,46,0.06,17.31,0,0.005,0.011,2.56,0,0,0,0.0011,0,13.04,0.74,1.7,0.3,0.011,0.038,0.0192,0.04
6,43,137,700,184.2,76,79,0.06,17.31,0,0.005,0.011,2.56,0,0,0,0.0011,0,13.04,0.74,1.7,0.3,0.011,0.038,0.0192,0.04
6,43,108,700,888.5,64,79,0.06,17.31,0,0.005,0.011,2.56,0,0,0,0.0011,0,13.04,0.74,1.7,0.3,0.011,0.038,0.0192,0.04
6,43,88,700,2639,70,73,0.06,17.31,0,0.005,0.011,2.56,0,0,0,0.0011,0,13.04,0.74,1.7,0.3,0.011,0.038,0.0192,0.04
6,43,78,700,3957.9,69,61,0.06,17.31,0,0.005,0.011,2.56,0,0,0,0.0011,0,13.04,0.74,1.7,0.3,0.011,0.038,0.0192,0.04
6,43,69,700,7763,52,58,0.06,17.31,0,0.005,0.011,2.56,0,0,0,0.0011,0,13.04,0.74,1.7,0.3,0.011,0.038,0.0192,0.04
6,43,61,700,12394.8,55,52,0.06,17.31,0,0.005,0.011,2.56,0,0,0,0.0011,0,13.04,0.74,1.7,0.3,0.011,0.038,0.0192,0.04
6,43,53,700,21478.8,45,44,0.06,17.31,0,0.005,0.011,2.56,0,0,0,0.0011,0,13.04,0.74,1.7,0.3,0.011,0.038,0.0192,0.04
6,43,47,700,33723.4,47,40,0.06,17.31,0,0.005,0.011,2.56,0,0,0,0.0011,0,13.04,0.74,1.7,0.3,0.011,0.038,0.0192,0.04
6,43,41,700,56959.2,79,42,0.06,17.31,0,0.005,0.011,2.56,0,0,0,0.0011,0,13.04,0.74,1.7,0.3,0.011,0.038,0.0192,0.04
6,43,88,750,145.3,119,85,0.06,17.31,0,0.005,0.011,2.56,0,0,0,0.0011,0,13.04,0.74,1.7,0.3,0.011,0.038,0.0192,0.04
6,43,69,750,679.6,88,79,0.06,17.31,0,0.005,0.011,2.56,0,0,0,0.0011,0,13.04,0.74,1.7,0.3,0.011,0.038,0.0192,0.04
6,43,53,750,2734.6,73,62,0.06,17.31,0,0.005,0.011,2.56,0,0,0,0.0011,0,13.04,0.74,1.7,0.3,0.011,0.038,0.0192,0.04
6,43,41,750,7587.7,54,55,0.06,17.31,0,0.005,0.011,2.56,0,0,0,0.0011,0,13.04,0.74,1.7,0.3,0.011,0.038,0.0192,0.04
6,43,33,750,16990.6,49,47,0.06,17.31,0,0.005,0.011,2.56,0,0,0,0.0011,0,13.04,0.74,1.7,0.3,0.011,0.038,0.0192,0.04
6,43,26,750,37609.5,45,33,0.06,17.31,0,0.005,0.011,2.56,0,0,0,0.0011,0,13.04,0.74,1.7,0.3,0.011,0.038,0.0192,0.04
6,43,53,800,388.4,100,73,0.06,17.31,0,0.005,0.011,2.56,0,0,0,0.0011,0,13.04,0.74,1.7,0.3,0.011,0.038,0.0192,0.04
6,43,41,800,1268.2,75,60,0.06,17.31,0,0.005,0.011,2.56,0,0,0,0.0011,0,13.04,0.74,1.7,0.3,0.011,0.038,0.0192,0.04
6,43,33,800,3125.9,57,51,0.06,17.31,0,0.005,0.011,2.56,0,0,0,0.0011,0,13.04,0.74,1.7,0.3,0.011,0.038,0.0192,0.04
6,43,26,800,7234.1,55,43,0.06,17.31,0,0.005,0.011,2.56,0,0,0,0.0011,0,13.04,0.74,1.7,0.3,0.011,0.038,0.0192,0.04
6,43,20,800,18475,35,32,0.06,17.31,0,0.005,0.011,2.56,0,0,0,0.0011,0,13.04,0.74,1.7,0.3,0.011,0.038,0.0192,0.04
6,43,33,850,564.5,68,58,0.06,17.31,0,0.005,0.011,2.56,0,0,0,0.0011,0,13.04,0.74,1.7,0.3,0.011,0.038,0.0192,0.04
6,43,26,850,1337.8,74,50,0.06,17.31,0,0.005,0.011,2.56,0,0,0,0.0011,0,13.04,0.74,1.7,0.3,0.011,0.038,0.0192,0.04
6,43,20,850,4225.2,55,42,0.06,17.31,0,0.005,0.011,2.56,0,0,0,0.0011,0,13.04,0.74,1.7,0.3,0.011,0.038,0.0192,0.04
6,43,196,600,9949.4,21,40,0.06,17.31,0,0.005,0.011,2.56,0,0,0,0.0011,0,13.04,0.74,1.7,0.3,0.011,0.038,0.0192,0.04
6,43,88,700,2639,70,73,0.06,17.31,0,0.005,0.011,2.56,0,0,0,0.0011,0,13.04,0.74,1.7,0.3,0.011,0.038,0.0192,0.04
6,43,69,750,679.6,88,79,0.06,17.31,0,0.005,0.011,2.56,0,0,0,0.0011,0,13.04,0.74,1.7,0.3,0.011,0.038,0.0192,0.04
6,43,53,750,2734.6,73,62,0.06,17.31,0,0.005,0.011,2.56,0,0,0,0.0011,0,13.04,0.74,1.7,0.3,0.011,0.038,0.0192,0.04
6,43,41,750,7587.7,54,55,0.06,17.31,0,0.005,0.011,2.56,0,0,0,0.0011,0,13.04,0.74,1.7,0.3,0.011,0.038,0.0192,0.04
6,43,33,750,16990.6,49,47,0.06,17.31,0,0.005,0.011,2.56,0,0,0,0.0011,0,13.04,0.74,1.7,0.3,0.011,0.038,0.0192,0.04
6,43,26,750,37609.5,45,33,0.06,17.31,0,0.005,0.011,2.56,0,0,0,0.0011,0,13.04,0.74,1.7,0.3,0.011,0.038,0.0192,0.04
6,43,33,800,3125.9,57,51,0.06,17.31,0,0.005,0.011,2.56,0,0,0,0.0011,0,13.04,0.74,1.7,0.3,0.011,0.038,0.0192,0.04
6,43,26,800,7234.1,55,43,0.06,17.31,0,0.005,0.011,2.56,0,0,0,0.0011,0,13.04,0.74,1.7,0.3,0.011,0.038,0.0192,0.04
6,43,20,800,18475,35,32,0.06,17.31,0,0.005,0.011,2.56,0,0,0,0.0011,0,13.04,0.74,1.7,0.3,0.011,0.038,0.0192,0.04
6,43,20,850,4225.2,55,42,0.06,17.31,0,0.005,0.011,2.56,0,0,0,0.0011,0,13.04,0.74,1.7,0.3,0.011,0.038,0.0192,0.04
6,44,265,600,243,28,16,0.05,17.6,0,0.005,0.014,2.32,0,0,0,0.0007,0,11.19,0.74,1.74,0.28,0.006,0.035,0.023,0.03
6,44,235,600,1049.5,39,39,0.05,17.6,0,0.005,0.014,2.32,0,0,0,0.0007,0,11.19,0.74,1.74,0.28,0.006,0.035,0.023,0.03
6,44,196,600,12956.2,15,24,0.05,17.6,0,0.005,0.014,2.32,0,0,0,0.0007,0,11.19,0.74,1.74,0.28,0.006,0.035,0.023,0.03
6,44,177,625,6098.2,23,36,0.05,17.6,0,0.005,0.014,2.32,0,0,0,0.0007,0,11.19,0.74,1.74,0.28,0.006,0.035,0.023,0.03
6,44,196,650,210.6,48,67,0.05,17.6,0,0.005,0.014,2.32,0,0,0,0.0007,0,11.19,0.74,1.74,0.28,0.006,0.035,0.023,0.03
6,44,157,650,1998.4,26,42,0.05,17.6,0,0.005,0.014,2.32,0,0,0,0.0007,0,11.19,0.74,1.74,0.28,0.006,0.035,0.023,0.03
6,44,108,650,9346.9,24,31,0.05,17.6,0,0.005,0.014,2.32,0,0,0,0.0007,0,11.19,0.74,1.74,0.28,0.006,0.035,0.023,0.03
6,44,137,675,758.3,28,43,0.05,17.6,0,0.005,0.014,2.32,0,0,0,0.0007,0,11.19,0.74,1.74,0.28,0.006,0.035,0.023,0.03
6,44,157,700,48.7,72,86,0.05,17.6,0,0.005,0.014,2.32,0,0,0,0.0007,0,11.19,0.74,1.74,0.28,0.006,0.035,0.023,0.03
6,44,137,700,183.4,75,76,0.05,17.6,0,0.005,0.014,2.32,0,0,0,0.0007,0,11.19,0.74,1.74,0.28,0.006,0.035,0.023,0.03
6,44,108,700,511.8,46,49,0.05,17.6,0,0.005,0.014,2.32,0,0,0,0.0007,0,11.19,0.74,1.74,0.28,0.006,0.035,0.023,0.03
6,44,88,700,1500.4,34,37,0.05,17.6,0,0.005,0.014,2.32,0,0,0,0.0007,0,11.19,0.74,1.74,0.28,0.006,0.035,0.023,0.03
6,44,78,700,3283,29,27,0.05,17.6,0,0.005,0.014,2.32,0,0,0,0.0007,0,11.19,0.74,1.74,0.28,0.006,0.035,0.023,0.03
6,44,69,700,7423.3,22,22,0.05,17.6,0,0.005,0.014,2.32,0,0,0,0.0007,0,11.19,0.74,1.74,0.28,0.006,0.035,0.023,0.03
6,44,61,700,16659.8,21,20,0.05,17.6,0,0.005,0.014,2.32,0,0,0,0.0007,0,11.19,0.74,1.74,0.28,0.006,0.035,0.023,0.03
6,44,53,700,39331.5,16,20,0.05,17.6,0,0.005,0.014,2.32,0,0,0,0.0007,0,11.19,0.74,1.74,0.28,0.006,0.035,0.023,0.03
6,44,88,750,162.7,81,67,0.05,17.6,0,0.005,0.014,2.32,0,0,0,0.0007,0,11.19,0.74,1.74,0.28,0.006,0.035,0.023,0.03
6,44,69,750,644.1,63,49,0.05,17.6,0,0.005,0.014,2.32,0,0,0,0.0007,0,11.19,0.74,1.74,0.28,0.006,0.035,0.023,0.03
6,44,53,750,2690.6,35,34,0.05,17.6,0,0.005,0.014,2.32,0,0,0,0.0007,0,11.19,0.74,1.74,0.28,0.006,0.035,0.023,0.03
6,44,41,750,11766.8,27,24,0.05,17.6,0,0.005,0.014,2.32,0,0,0,0.0007,0,11.19,0.74,1.74,0.28,0.006,0.035,0.023,0.03
6,44,33,750,33223.6,26,22,0.05,17.6,0,0.005,0.014,2.32,0,0,0,0.0007,0,11.19,0.74,1.74,0.28,0.006,0.035,0.023,0.03
6,44,26,750,130477.9,23,15,0.05,17.6,0,0.005,0.014,2.32,0,0,0,0.0007,0,11.19,0.74,1.74,0.28,0.006,0.035,0.023,0.03
6,44,41,775,3597.5,45,32,0.05,17.6,0,0.005,0.014,2.32,0,0,0,0.0007,0,11.19,0.74,1.74,0.28,0.006,0.035,0.023,0.03
6,44,53,800,409,82,60,0.05,17.6,0,0.005,0.014,2.32,0,0,0,0.0007,0,11.19,0.74,1.74,0.28,0.006,0.035,0.023,0.03
6,44,41,800,1460.1,38,38,0.05,17.6,0,0.005,0.014,2.32,0,0,0,0.0007,0,11.19,0.74,1.74,0.28,0.006,0.035,0.023,0.03
6,44,33,800,4027.9,33,30,0.05,17.6,0,0.005,0.014,2.32,0,0,0,0.0007,0,11.19,0.74,1.74,0.28,0.006,0.035,0.023,0.03
6,44,26,800,14776.1,25,23,0.05,17.6,0,0.005,0.014,2.32,0,0,0,0.0007,0,11.19,0.74,1.74,0.28,0.006,0.035,0.023,0.03
6,44,20,800,48834.7,25,18,0.05,17.6,0,0.005,0.014,2.32,0,0,0,0.0007,0,11.19,0.74,1.74,0.28,0.006,0.035,0.023,0.03
6,44,33,850,625.7,64,52,0.05,17.6,0,0.005,0.014,2.32,0,0,0,0.0007,0,11.19,0.74,1.74,0.28,0.006,0.035,0.023,0.03
6,44,26,850,2138.7,42,34,0.05,17.6,0,0.005,0.014,2.32,0,0,0,0.0007,0,11.19,0.74,1.74,0.28,0.006,0.035,0.023,0.03
6,44,20,850,8823.4,23,23,0.05,17.6,0,0.005,0.014,2.32,0,0,0,0.0007,0,11.19,0.74,1.74,0.28,0.006,0.035,0.023,0.03
6,44,235,600,1049.5,39,39,0.05,17.6,0,0.005,0.014,2.32,0,0,0,0.0007,0,11.19,0.74,1.74,0.28,0.006,0.035,0.023,0.03
6,44,196,600,12956.2,15,24,0.05,17.6,0,0.005,0.014,2.32,0,0,0,0.0007,0,11.19,0.74,1.74,0.28,0.006,0.035,0.023,0.03
6,44,177,625,6098.2,23,36,0.05,17.6,0,0.005,0.014,2.32,0,0,0,0.0007,0,11.19,0.74,1.74,0.28,0.006,0.035,0.023,0.03
6,44,157,650,1998.4,26,42,0.05,17.6,0,0.005,0.014,2.32,0,0,0,0.0007,0,11.19,0.74,1.74,0.28,0.006,0.035,0.023,0.03
6,44,137,675,758.3,28,43,0.05,17.6,0,0.005,0.014,2.32,0,0,0,0.0007,0,11.19,0.74,1.74,0.28,0.006,0.035,0.023,0.03
6,44,157,700,48.7,72,86,0.05,17.6,0,0.005,0.014,2.32,0,0,0,0.0007,0,11.19,0.74,1.74,0.28,0.006,0.035,0.023,0.03
6,44,88,700,1500.4,34,37,0.05,17.6,0,0.005,0.014,2.32,0,0,0,0.0007,0,11.19,0.74,1.74,0.28,0.006,0.035,0.023,0.03
6,44,69,750,644.1,63,49,0.05,17.6,0,0.005,0.014,2.32,0,0,0,0.0007,0,11.19,0.74,1.74,0.28,0.006,0.035,0.023,0.03
6,44,53,750,2690.6,35,34,0.05,17.6,0,0.005,0.014,2.32,0,0,0,0.0007,0,11.19,0.74,1.74,0.28,0.006,0.035,0.023,0.03
6,44,41,750,11766.8,27,24,0.05,17.6,0,0.005,0.014,2.32,0,0,0,0.0007,0,11.19,0.74,1.74,0.28,0.006,0.035,0.023,0.03
6,44,33,750,33223.6,26,22,0.05,17.6,0,0.005,0.014,2.32,0,0,0,0.0007,0,11.19,0.74,1.74,0.28,0.006,0.035,0.023,0.03
6,44,26,750,130477.9,23,15,0.05,17.6,0,0.005,0.014,2.32,0,0,0,0.0007,0,11.19,0.74,1.74,0.28,0.006,0.035,0.023,0.03
6,44,41,775,3597.5,45,32,0.05,17.6,0,0.005,0.014,2.32,0,0,0,0.0007,0,11.19,0.74,1.74,0.28,0.006,0.035,0.023,0.03
6,44,33,800,4027.9,33,30,0.05,17.6,0,0.005,0.014,2.32,0,0,0,0.0007,0,11.19,0.74,1.74,0.28,0.006,0.035,0.023,0.03
6,44,26,800,14776.1,25,23,0.05,17.6,0,0.005,0.014,2.32,0,0,0,0.0007,0,11.19,0.74,1.74,0.28,0.006,0.035,0.023,0.03
6,44,20,800,48834.7,25,18,0.05,17.6,0,0.005,0.014,2.32,0,0,0,0.0007,0,11.19,0.74,1.74,0.28,0.006,0.035,0.023,0.03
6,44,20,850,8823.4,23,23,0.05,17.6,0,0.005,0.014,2.32,0,0,0,0.0007,0,11.19,0.74,1.74,0.28,0.006,0.035,0.023,0.03
7,45,471,500,4178.8,27,26,0.05,17.05,0,0.001,0.03,2.24,0,0,0,0.003,0,12.6,0.7,1.1,0.31,0.003,0.034,0.017,0.001
7,45,431,500,7158.1,22,21,0.05,17.05,0,0.001,0.03,2.24,0,0,0,0.003,0,12.6,0.7,1.1,0.31,0.003,0.034,0.017,0.001
7,45,392,500,11164.2,16,18,0.05,17.05,0,0.001,0.03,2.24,0,0,0,0.003,0,12.6,0.7,1.1,0.31,0.003,0.034,0.017,0.001
7,45,392,550,373.9,20,24,0.05,17.05,0,0.001,0.03,2.24,0,0,0,0.003,0,12.6,0.7,1.1,0.31,0.003,0.034,0.017,0.001
7,45,353,550,938.6,15,19,0.05,17.05,0,0.001,0.03,2.24,0,0,0,0.003,0,12.6,0.7,1.1,0.31,0.003,0.034,0.017,0.001
7,45,324,550,1543,14,21,0.05,17.05,0,0.001,0.03,2.24,0,0,0,0.003,0,12.6,0.7,1.1,0.31,0.003,0.034,0.017,0.001
7,45,294,550,4580.5,34,43,0.05,17.05,0,0.001,0.03,2.24,0,0,0,0.003,0,12.6,0.7,1.1,0.31,0.003,0.034,0.017,0.001
7,45,275,550,10173.1,38,55,0.05,17.05,0,0.001,0.03,2.24,0,0,0,0.003,0,12.6,0.7,1.1,0.31,0.003,0.034,0.017,0.001
7,45,245,550,37088,44,62,0.05,17.05,0,0.001,0.03,2.24,0,0,0,0.003,0,12.6,0.7,1.1,0.31,0.003,0.034,0.017,0.001
7,45,333,600,36.5,33,37,0.05,17.05,0,0.001,0.03,2.24,0,0,0,0.003,0,12.6,0.7,1.1,0.31,0.003,0.034,0.017,0.001
7,45,275,600,290,43,55,0.05,17.05,0,0.001,0.03,2.24,0,0,0,0.003,0,12.6,0.7,1.1,0.31,0.003,0.034,0.017,0.001
7,45,255,600,73634,44,62,0.05,17.05,0,0.001,0.03,2.24,0,0,0,0.003,0,12.6,0.7,1.1,0.31,0.003,0.034,0.017,0.001
7,45,245,600,1151.9,51,67,0.05,17.05,0,0.001,0.03,2.24,0,0,0,0.003,0,12.6,0.7,1.1,0.31,0.003,0.034,0.017,0.001
7,45,235,600,1902.7,53,65,0.05,17.05,0,0.001,0.03,2.24,0,0,0,0.003,0,12.6,0.7,1.1,0.31,0.003,0.034,0.017,0.001
7,45,211,600,7174.1,40,71,0.05,17.05,0,0.001,0.03,2.24,0,0,0,0.003,0,12.6,0.7,1.1,0.31,0.003,0.034,0.017,0.001
7,45,177,600,20720.8,44,78,0.05,17.05,0,0.001,0.03,2.24,0,0,0,0.003,0,12.6,0.7,1.1,0.31,0.003,0.034,0.017,0.001
7,45,245,650,34.8,62,68,0.05,17.05,0,0.001,0.03,2.24,0,0,0,0.003,0,12.6,0.7,1.1,0.31,0.003,0.034,0.017,0.001
7,45,226,650,74,60,72,0.05,17.05,0,0.001,0.03,2.24,0,0,0,0.003,0,12.6,0.7,1.1,0.31,0.003,0.034,0.017,0.001
7,45,196,650,416.7,51,77,0.05,17.05,0,0.001,0.03,2.24,0,0,0,0.003,0,12.6,0.7,1.1,0.31,0.003,0.034,0.017,0.001
7,45,167,650,1383,58,79,0.05,17.05,0,0.001,0.03,2.24,0,0,0,0.003,0,12.6,0.7,1.1,0.31,0.003,0.034,0.017,0.001
7,45,147,650,2869.7,56,78,0.05,17.05,0,0.001,0.03,2.24,0,0,0,0.003,0,12.6,0.7,1.1,0.31,0.003,0.034,0.017,0.001
7,45,127,650,7161,48,68,0.05,17.05,0,0.001,0.03,2.24,0,0,0,0.003,0,12.6,0.7,1.1,0.31,0.003,0.034,0.017,0.001
7,45,113,650,19119.8,37,45,0.05,17.05,0,0.001,0.03,2.24,0,0,0,0.003,0,12.6,0.7,1.1,0.31,0.003,0.034,0.017,0.001
7,45,177,700,24.7,75,81,0.05,17.05,0,0.001,0.03,2.24,0,0,0,0.003,0,12.6,0.7,1.1,0.31,0.003,0.034,0.017,0.001
7,45,157,700,69.1,80,80,0.05,17.05,0,0.001,0.03,2.24,0,0,0,0.003,0,12.6,0.7,1.1,0.31,0.003,0.034,0.017,0.001
7,45,137,700,187.8,76,84,0.05,17.05,0,0.001,0.03,2.24,0,0,0,0.003,0,12.6,0.7,1.1,0.31,0.003,0.034,0.017,0.001
7,45,118,700,565.1,69,77,0.05,17.05,0,0.001,0.03,2.24,0,0,0,0.003,0,12.6,0.7,1.1,0.31,0.003,0.034,0.017,0.001
7,45,108,700,1044,44,64,0.05,17.05,0,0.001,0.03,2.24,0,0,0,0.003,0,12.6,0.7,1.1,0.31,0.003,0.034,0.017,0.001
7,45,98,700,2464.8,51,59,0.05,17.05,0,0.001,0.03,2.24,0,0,0,0.003,0,12.6,0.7,1.1,0.31,0.003,0.034,0.017,0.001
7,45,83,700,7044.7,44,50,0.05,17.05,0,0.001,0.03,2.24,0,0,0,0.003,0,12.6,0.7,1.1,0.31,0.003,0.034,0.017,0.001
7,45,64,700,32325.5,32,42,0.05,17.05,0,0.001,0.03,2.24,0,0,0,0.003,0,12.6,0.7,1.1,0.31,0.003,0.034,0.017,0.001
7,45,98,750,151.8,91,76,0.05,17.05,0,0.001,0.03,2.24,0,0,0,0.003,0,12.6,0.7,1.1,0.31,0.003,0.034,0.017,0.001
7,45,74,750,1381.5,50,58,0.05,17.05,0,0.001,0.03,2.24,0,0,0,0.003,0,12.6,0.7,1.1,0.31,0.003,0.034,0.017,0.001
7,45,69,750,1785,53,58,0.05,17.05,0,0.001,0.03,2.24,0,0,0,0.003,0,12.6,0.7,1.1,0.31,0.003,0.034,0.017,0.001
7,45,59,750,5546.5,53,54,0.05,17.05,0,0.001,0.03,2.24,0,0,0,0.003,0,12.6,0.7,1.1,0.31,0.003,0.034,0.017,0.001
7,45,49,750,11683,48,53,0.05,17.05,0,0.001,0.03,2.24,0,0,0,0.003,0,12.6,0.7,1.1,0.31,0.003,0.034,0.017,0.001
7,45,49,750,10200.7,52,57,0.05,17.05,0,0.001,0.03,2.24,0,0,0,0.003,0,12.6,0.7,1.1,0.31,0.003,0.034,0.017,0.001
7,45,49,800,1536.9,64,64,0.05,17.05,0,0.001,0.03,2.24,0,0,0,0.003,0,12.6,0.7,1.1,0.31,0.003,0.034,0.017,0.001
7,45,39,800,4505.7,53,56,0.05,17.05,0,0.001,0.03,2.24,0,0,0,0.003,0,12.6,0.7,1.1,0.31,0.003,0.034,0.017,0.001
7,45,29,800,15553.6,44,46,0.05,17.05,0,0.001,0.03,2.24,0,0,0,0.003,0,12.6,0.7,1.1,0.31,0.003,0.034,0.017,0.001
6,46,402,500,15071.5,35,45,0.012,16.39,0,0.011,0.0006,2.11,0,0,0,0.0001,0,10.67,0.56,0.81,0.27,0.004,0.024,0.081,0.0001
6,46,392,500,16645.9,30,39,0.012,16.39,0,0.011,0.0006,2.11,0,0,0,0.0001,0,10.67,0.56,0.81,0.27,0.004,0.024,0.081,0.0001
6,46,373,550,225.4,48,66,0.012,16.39,0,0.011,0.0006,2.11,0,0,0,0.0001,0,10.67,0.56,0.81,0.27,0.004,0.024,0.081,0.0001
6,46,363,550,633.3,44,60,0.012,16.39,0,0.011,0.0006,2.11,0,0,0,0.0001,0,10.67,0.56,0.81,0.27,0.004,0.024,0.081,0.0001
6,46,343,550,1826,38,50,0.012,16.39,0,0.011,0.0006,2.11,0,0,0,0.0001,0,10.67,0.56,0.81,0.27,0.004,0.024,0.081,0.0001
6,46,333,550,2177,39,51,0.012,16.39,0,0.011,0.0006,2.11,0,0,0,0.0001,0,10.67,0.56,0.81,0.27,0.004,0.024,0.081,0.0001
6,46,294,550,18235.5,32,44,0.012,16.39,0,0.011,0.0006,2.11,0,0,0,0.0001,0,10.67,0.56,0.81,0.27,0.004,0.024,0.081,0.0001
6,46,284,600,214.8,53,64,0.012,16.39,0,0.011,0.0006,2.11,0,0,0,0.0001,0,10.67,0.56,0.81,0.27,0.004,0.024,0.081,0.0001
6,46,265,600,623,66,55,0.012,16.39,0,0.011,0.0006,2.11,0,0,0,0.0001,0,10.67,0.56,0.81,0.27,0.004,0.024,0.081,0.0001
6,46,255,600,1164,49,56,0.012,16.39,0,0.011,0.0006,2.11,0,0,0,0.0001,0,10.67,0.56,0.81,0.27,0.004,0.024,0.081,0.0001
6,46,235,600,3438,56,62,0.012,16.39,0,0.011,0.0006,2.11,0,0,0,0.0001,0,10.67,0.56,0.81,0.27,0.004,0.024,0.081,0.0001
6,46,196,600,22090.9,63,70,0.012,16.39,0,0.011,0.0006,2.11,0,0,0,0.0001,0,10.67,0.56,0.81,0.27,0.004,0.024,0.081,0.0001
6,46,176,600,37586.3,65,72,0.012,16.39,0,0.011,0.0006,2.11,0,0,0,0.0001,0,10.67,0.56,0.81,0.27,0.004,0.024,0.081,0.0001
6,46,216,650,139.8,75,73,0.012,16.39,0,0.011,0.0006,2.11,0,0,0,0.0001,0,10.67,0.56,0.81,0.27,0.004,0.024,0.081,0.0001
6,46,186,650,574.8,77,77,0.012,16.39,0,0.011,0.0006,2.11,0,0,0,0.0001,0,10.67,0.56,0.81,0.27,0.004,0.024,0.081,0.0001
6,46,167,650,1694,92,75,0.012,16.39,0,0.011,0.0006,2.11,0,0,0,0.0001,0,10.67,0.56,0.81,0.27,0.004,0.024,0.081,0.0001
6,46,137,650,5954.8,80,72,0.012,16.39,0,0.011,0.0006,2.11,0,0,0,0.0001,0,10.67,0.56,0.81,0.27,0.004,0.024,0.081,0.0001
6,46,108,650,21448.2,57,58,0.012,16.39,0,0.011,0.0006,2.11,0,0,0,0.0001,0,10.67,0.56,0.81,0.27,0.004,0.024,0.081,0.0001
6,46,88,650,47233.2,47,47,0.012,16.39,0,0.011,0.0006,2.11,0,0,0,0.0001,0,10.67,0.56,0.81,0.27,0.004,0.024,0.081,0.0001
6,46,176,700,39.9,106,80,0.012,16.39,0,0.011,0.0006,2.11,0,0,0,0.0001,0,10.67,0.56,0.81,0.27,0.004,0.024,0.081,0.0001
6,46,147,700,184.5,88,78,0.012,16.39,0,0.011,0.0006,2.11,0,0,0,0.0001,0,10.67,0.56,0.81,0.27,0.004,0.024,0.081,0.0001
6,46,127,700,437.5,112,81,0.012,16.39,0,0.011,0.0006,2.11,0,0,0,0.0001,0,10.67,0.56,0.81,0.27,0.004,0.024,0.081,0.0001
6,46,108,700,1239.2,109,80,0.012,16.39,0,0.011,0.0006,2.11,0,0,0,0.0001,0,10.67,0.56,0.81,0.27,0.004,0.024,0.081,0.0001
6,46,88,700,3585.3,67,66,0.012,16.39,0,0.011,0.0006,2.11,0,0,0,0.0001,0,10.67,0.56,0.81,0.27,0.004,0.024,0.081,0.0001
6,46,69,700,11027,53,40,0.012,16.39,0,0.011,0.0006,2.11,0,0,0,0.0001,0,10.67,0.56,0.81,0.27,0.004,0.024,0.081,0.0001
6,46,53,700,33653.6,31,25,0.012,16.39,0,0.011,0.0006,2.11,0,0,0,0.0001,0,10.67,0.56,0.81,0.27,0.004,0.024,0.081,0.0001
6,46,108,750,92.9,134,88,0.012,16.39,0,0.011,0.0006,2.11,0,0,0,0.0001,0,10.67,0.56,0.81,0.27,0.004,0.024,0.081,0.0001
6,46,88,750,291.4,149,85,0.012,16.39,0,0.011,0.0006,2.11,0,0,0,0.0001,0,10.67,0.56,0.81,0.27,0.004,0.024,0.081,0.0001
6,46,69,750,1157.8,90,74,0.012,16.39,0,0.011,0.0006,2.11,0,0,0,0.0001,0,10.67,0.56,0.81,0.27,0.004,0.024,0.081,0.0001
6,46,53,750,4229,60,48,0.012,16.39,0,0.011,0.0006,2.11,0,0,0,0.0001,0,10.67,0.56,0.81,0.27,0.004,0.024,0.081,0.0001
6,46,33,750,20245.3,22,21,0.012,16.39,0,0.011,0.0006,2.11,0,0,0,0.0001,0,10.67,0.56,0.81,0.27,0.004,0.024,0.081,0.0001
6,46,26,750,44380.3,20,12,0.012,16.39,0,0.011,0.0006,2.11,0,0,0,0.0001,0,10.67,0.56,0.81,0.27,0.004,0.024,0.081,0.0001
8,47,373,400,62.5,30,57,0.2,0.046,0,0.006,0,0.011,0,0,0,0,0,0,0.31,0.59,0.05,0.009,0.018,0.0056,0
8,47,333,400,582.5,34,60,0.2,0.046,0,0.006,0,0.011,0,0,0,0,0,0,0.31,0.59,0.05,0.009,0.018,0.0056,0
8,47,294,400,2742.3,31,67,0.2,0.046,0,0.006,0,0.011,0,0,0,0,0,0,0.31,0.59,0.05,0.009,0.018,0.0056,0
8,47,265,400,7391.6,32,66,0.2,0.046,0,0.006,0,0.011,0,0,0,0,0,0,0.31,0.59,0.05,0.009,0.018,0.0056,0
8,47,235,400,15888.2,30,73,0.2,0.046,0,0.006,0,0.011,0,0,0,0,0,0,0.31,0.59,0.05,0.009,0.018,0.0056,0
8,47,216,400,25613.2,32,73,0.2,0.046,0,0.006,0,0.011,0,0,0,0,0,0,0.31,0.59,0.05,0.009,0.018,0.0056,0
8,47,196,400,43293.8,39,77,0.2,0.046,0,0.006,0,0.011,0,0,0,0,0,0,0.31,0.59,0.05,0.009,0.018,0.0056,0
8,47,196,400,45868.7,42,76,0.2,0.046,0,0.006,0,0.011,0,0,0,0,0,0,0.31,0.59,0.05,0.009,0.018,0.0056,0
8,47,177,400,78346.4,41,49,0.2,0.046,0,0.006,0,0.011,0,0,0,0,0,0,0.31,0.59,0.05,0.009,0.018,0.0056,0
8,47,177,400,82151.2,52,78,0.2,0.046,0,0.006,0,0.011,0,0,0,0,0,0,0.31,0.59,0.05,0.009,0.018,0.0056,0
8,47,265,450,179.8,34,70,0.2,0.046,0,0.006,0,0.011,0,0,0,0,0,0,0.31,0.59,0.05,0.009,0.018,0.0056,0
8,47,235,450,514.9,34,73,0.2,0.046,0,0.006,0,0.011,0,0,0,0,0,0,0.31,0.59,0.05,0.009,0.018,0.0056,0
8,47,196,450,1448.2,35,76,0.2,0.046,0,0.006,0,0.011,0,0,0,0,0,0,0.31,0.59,0.05,0.009,0.018,0.0056,0
8,47,157,450,3847.9,50,75,0.2,0.046,0,0.006,0,0.011,0,0,0,0,0,0,0.31,0.59,0.05,0.009,0.018,0.0056,0
8,47,137,450,8501.3,62,80,0.2,0.046,0,0.006,0,0.011,0,0,0,0,0,0,0.31,0.59,0.05,0.009,0.018,0.0056,0
8,47,137,450,9178.2,60,79,0.2,0.046,0,0.006,0,0.011,0,0,0,0,0,0,0.31,0.59,0.05,0.009,0.018,0.0056,0
8,47,118,450,29741.5,62,77,0.2,0.046,0,0.006,0,0.011,0,0,0,0,0,0,0.31,0.59,0.05,0.009,0.018,0.0056,0
8,47,108,450,65853.6,46,78,0.2,0.046,0,0.006,0,0.011,0,0,0,0,0,0,0.31,0.59,0.05,0.009,0.018,0.0056,0
8,47,98,450,129393.4,39,76,0.2,0.046,0,0.006,0,0.011,0,0,0,0,0,0,0.31,0.59,0.05,0.009,0.018,0.0056,0
8,47,177,500,153.8,51,71,0.2,0.046,0,0.006,0,0.011,0,0,0,0,0,0,0.31,0.59,0.05,0.009,0.018,0.0056,0
8,47,157,500,213.2,39,81,0.2,0.046,0,0.006,0,0.011,0,0,0,0,0,0,0.31,0.59,0.05,0.009,0.018,0.0056,0
8,47,118,500,956,74,79,0.2,0.046,0,0.006,0,0.011,0,0,0,0,0,0,0.31,0.59,0.05,0.009,0.018,0.0056,0
8,47,88,500,5544.3,54,76,0.2,0.046,0,0.006,0,0.011,0,0,0,0,0,0,0.31,0.59,0.05,0.009,0.018,0.0056,0
8,47,69,500,21844.4,52,58,0.2,0.046,0,0.006,0,0.011,0,0,0,0,0,0,0.31,0.59,0.05,0.009,0.018,0.0056,0
8,48,373,400,61,31,59,0.2,0.045,0,0.005,0,0.01,0,0,0,0,0,0,0.28,0.6,0.05,0.008,0.018,0.0066,0
8,48,333,400,493.9,37,60,0.2,0.045,0,0.005,0,0.01,0,0,0,0,0,0,0.28,0.6,0.05,0.008,0.018,0.0066,0
8,48,294,400,2284.2,28,67,0.2,0.045,0,0.005,0,0.01,0,0,0,0,0,0,0.28,0.6,0.05,0.008,0.018,0.0066,0
8,48,265,400,7176.4,30,70,0.2,0.045,0,0.005,0,0.01,0,0,0,0,0,0,0.28,0.6,0.05,0.008,0.018,0.0066,0
8,48,235,400,15745.1,30,73,0.2,0.045,0,0.005,0,0.01,0,0,0,0,0,0,0.28,0.6,0.05,0.008,0.018,0.0066,0
8,48,216,400,26998.1,33,74,0.2,0.045,0,0.005,0,0.01,0,0,0,0,0,0,0.28,0.6,0.05,0.008,0.018,0.0066,0
8,48,196,400,45345.1,41,76,0.2,0.045,0,0.005,0,0.01,0,0,0,0,0,0,0.28,0.6,0.05,0.008,0.018,0.0066,0
8,48,196,400,46474.1,42,75,0.2,0.045,0,0.005,0,0.01,0,0,0,0,0,0,0.28,0.6,0.05,0.008,0.018,0.0066,0
8,48,177,400,85363.1,45,77,0.2,0.045,0,0.005,0,0.01,0,0,0,0,0,0,0.28,0.6,0.05,0.008,0.018,0.0066,0
8,48,177,400,86297,57,77,0.2,0.045,0,0.005,0,0.01,0,0,0,0,0,0,0.28,0.6,0.05,0.008,0.018,0.0066,0
8,48,265,450,145.6,42,71,0.2,0.045,0,0.005,0,0.01,0,0,0,0,0,0,0.28,0.6,0.05,0.008,0.018,0.0066,0
8,48,235,450,481.4,31,72,0.2,0.045,0,0.005,0,0.01,0,0,0,0,0,0,0.28,0.6,0.05,0.008,0.018,0.0066,0
8,48,196,450,1653.8,39,75,0.2,0.045,0,0.005,0,0.01,0,0,0,0,0,0,0.28,0.6,0.05,0.008,0.018,0.0066,0
8,48,157,450,4522.9,48,76,0.2,0.045,0,0.005,0,0.01,0,0,0,0,0,0,0.28,0.6,0.05,0.008,0.018,0.0066,0
8,48,137,450,10665.6,68,80,0.2,0.045,0,0.005,0,0.01,0,0,0,0,0,0,0.28,0.6,0.05,0.008,0.018,0.0066,0
8,48,137,450,10120.3,63,80,0.2,0.045,0,0.005,0,0.01,0,0,0,0,0,0,0.28,0.6,0.05,0.008,0.018,0.0066,0
8,48,118,450,35037.2,47,79,0.2,0.045,0,0.005,0,0.01,0,0,0,0,0,0,0.28,0.6,0.05,0.008,0.018,0.0066,0
8,48,108,450,70357,39,82,0.2,0.045,0,0.005,0,0.01,0,0,0,0,0,0,0.28,0.6,0.05,0.008,0.018,0.0066,0
8,48,98,450,146974.4,53,79,0.2,0.045,0,0.005,0,0.01,0,0,0,0,0,0,0.28,0.6,0.05,0.008,0.018,0.0066,0
8,48,157,500,251.7,41,83,0.2,0.045,0,0.005,0,0.01,0,0,0,0,0,0,0.28,0.6,0.05,0.008,0.018,0.0066,0
8,48,118,500,1052.8,49,79,0.2,0.045,0,0.005,0,0.01,0,0,0,0,0,0,0.28,0.6,0.05,0.008,0.018,0.0066,0
8,48,88,500,5997.2,57,81,0.2,0.045,0,0.005,0,0.01,0,0,0,0,0,0,0.28,0.6,0.05,0.008,0.018,0.0066,0
8,48,69,500,23159.8,47,73,0.2,0.045,0,0.005,0,0.01,0,0,0,0,0,0,0.28,0.6,0.05,0.008,0.018,0.0066,0
8,49,373,400,57.5,27,59,0.2,0.054,0,0.004,0,0.012,0,0,0,0,0,0,0.29,0.55,0.05,0.009,0.021,0.0058,0
8,49,333,400,449.8,37,58,0.2,0.054,0,0.004,0,0.012,0,0,0,0,0,0,0.29,0.55,0.05,0.009,0.021,0.0058,0
8,49,294,400,2507.3,32,67,0.2,0.054,0,0.004,0,0.012,0,0,0,0,0,0,0.29,0.55,0.05,0.009,0.021,0.0058,0
8,49,265,400,7041.3,33,69,0.2,0.054,0,0.004,0,0.012,0,0,0,0,0,0,0.29,0.55,0.05,0.009,0.021,0.0058,0
8,49,235,400,16599.8,24,74,0.2,0.054,0,0.004,0,0.012,0,0,0,0,0,0,0.29,0.55,0.05,0.009,0.021,0.0058,0
8,49,216,400,27694.9,36,75,0.2,0.054,0,0.004,0,0.012,0,0,0,0,0,0,0.29,0.55,0.05,0.009,0.021,0.0058,0
8,49,196,400,51755.6,45,75,0.2,0.054,0,0.004,0,0.012,0,0,0,0,0,0,0.29,0.55,0.05,0.009,0.021,0.0058,0
8,49,196,400,52204.9,45,76,0.2,0.054,0,0.004,0,0.012,0,0,0,0,0,0,0.29,0.55,0.05,0.009,0.021,0.0058,0
8,49,177,400,129980,53,76,0.2,0.054,0,0.004,0,0.012,0,0,0,0,0,0,0.29,0.55,0.05,0.009,0.021,0.0058,0
8,49,177,400,134104.7,46,72,0.2,0.054,0,0.004,0,0.012,0,0,0,0,0,0,0.29,0.55,0.05,0.009,0.021,0.0058,0
8,49,265,450,132.9,46,70,0.2,0.054,0,0.004,0,0.012,0,0,0,0,0,0,0.29,0.55,0.05,0.009,0.021,0.0058,0
8,49,235,450,484.7,34,73,0.2,0.054,0,0.004,0,0.012,0,0,0,0,0,0,0.29,0.55,0.05,0.009,0.021,0.0058,0
8,49,196,450,1864.6,43,77,0.2,0.054,0,0.004,0,0.012,0,0,0,0,0,0,0.29,0.55,0.05,0.009,0.021,0.0058,0
8,49,157,450,5505.8,53,58,0.2,0.054,0,0.004,0,0.012,0,0,0,0,0,0,0.29,0.55,0.05,0.009,0.021,0.0058,0
8,49,137,450,15638.6,59,78,0.2,0.054,0,0.004,0,0.012,0,0,0,0,0,0,0.29,0.55,0.05,0.009,0.021,0.0058,0
8,49,137,450,15814.2,72,77,0.2,0.054,0,0.004,0,0.012,0,0,0,0,0,0,0.29,0.55,0.05,0.009,0.021,0.0058,0
8,49,118,450,69860.9,57,77,0.2,0.054,0,0.004,0,0.012,0,0,0,0,0,0,0.29,0.55,0.05,0.009,0.021,0.0058,0
8,49,108,450,126687.9,57,77,0.2,0.054,0,0.004,0,0.012,0,0,0,0,0,0,0.29,0.55,0.05,0.009,0.021,0.0058,0
8,49,157,500,291,45,79,0.2,0.054,0,0.004,0,0.012,0,0,0,0,0,0,0.29,0.55,0.05,0.009,0.021,0.0058,0
8,49,118,500,1401.4,50,77,0.2,0.054,0,0.004,0,0.012,0,0,0,0,0,0,0.29,0.55,0.05,0.009,0.021,0.0058,0
8,49,88,500,9377.4,41,72,0.2,0.054,0,0.004,0,0.012,0,0,0,0,0,0,0.29,0.55,0.05,0.009,0.021,0.0058,0
8,49,69,500,35862.3,51,58,0.2,0.054,0,0.004,0,0.012,0,0,0,0,0,0,0.29,0.55,0.05,0.009,0.021,0.0058,0
8,50,373,400,116.6,28,60,0.21,0.046,0,0.008,0,0.019,0,0,0,0,0,0,0.21,0.62,0.05,0.014,0.014,0.003,0
8,50,333,400,1024,40,65,0.21,0.046,0,0.008,0,0.019,0,0,0,0,0,0,0.21,0.62,0.05,0.014,0.014,0.003,0
8,50,294,400,5081.3,34,65,0.21,0.046,0,0.008,0,0.019,0,0,0,0,0,0,0.21,0.62,0.05,0.014,0.014,0.003,0
8,50,265,400,16579.6,38,66,0.21,0.046,0,0.008,0,0.019,0,0,0,0,0,0,0.21,0.62,0.05,0.014,0.014,0.003,0
8,50,235,400,61313.9,42,68,0.21,0.046,0,0.008,0,0.019,0,0,0,0,0,0,0.21,0.62,0.05,0.014,0.014,0.003,0
8,50,216,400,179512.2,41,66,0.21,0.046,0,0.008,0,0.019,0,0,0,0,0,0,0.21,0.62,0.05,0.014,0.014,0.003,0
8,50,265,450,252.6,40,68,0.21,0.046,0,0.008,0,0.019,0,0,0,0,0,0,0.21,0.62,0.05,0.014,0.014,0.003,0
8,50,235,450,810.5,45,71,0.21,0.046,0,0.008,0,0.019,0,0,0,0,0,0,0.21,0.62,0.05,0.014,0.014,0.003,0
8,50,196,450,3224.7,55,73,0.21,0.046,0,0.008,0,0.019,0,0,0,0,0,0,0.21,0.62,0.05,0.014,0.014,0.003,0
8,50,177,450,7749.6,58,68,0.21,0.046,0,0.008,0,0.019,0,0,0,0,0,0,0.21,0.62,0.05,0.014,0.014,0.003,0
8,50,157,450,25728.8,43,58,0.21,0.046,0,0.008,0,0.019,0,0,0,0,0,0,0.21,0.62,0.05,0.014,0.014,0.003,0
8,50,147,450,55385.9,44,54,0.21,0.046,0,0.008,0,0.019,0,0,0,0,0,0,0.21,0.62,0.05,0.014,0.014,0.003,0
8,50,137,450,98828.8,40,49,0.21,0.046,0,0.008,0,0.019,0,0,0,0,0,0,0.21,0.62,0.05,0.014,0.014,0.003,0
8,50,137,450,101292.8,42,48,0.21,0.046,0,0.008,0,0.019,0,0,0,0,0,0,0.21,0.62,0.05,0.014,0.014,0.003,0
8,50,157,500,358,69,73,0.21,0.046,0,0.008,0,0.019,0,0,0,0,0,0,0.21,0.62,0.05,0.014,0.014,0.003,0
8,50,118,500,2701.7,51,55,0.21,0.046,0,0.008,0,0.019,0,0,0,0,0,0,0.21,0.62,0.05,0.014,0.014,0.003,0
8,50,88,500,20912.2,47,43,0.21,0.046,0,0.008,0,0.019,0,0,0,0,0,0,0.21,0.62,0.05,0.014,0.014,0.003,0
8,50,69,500,86162.2,55,78,0.21,0.046,0,0.008,0,0.019,0,0,0,0,0,0,0.21,0.62,0.05,0.014,0.014,0.003,0
8,51,373,400,149.4,32,62,0.24,0.074,0,0.011,0,0.019,0,0,0,0,0,0,0.24,0.64,0.05,0.013,0.015,0.006,0
8,51,333,400,1010.6,38,64,0.24,0.074,0,0.011,0,0.019,0,0,0,0,0,0,0.24,0.64,0.05,0.013,0.015,0.006,0
8,51,294,400,4277.4,47,68,0.24,0.074,0,0.011,0,0.019,0,0,0,0,0,0,0.24,0.64,0.05,0.013,0.015,0.006,0
8,51,265,400,14773.6,43,66,0.24,0.074,0,0.011,0,0.019,0,0,0,0,0,0,0.24,0.64,0.05,0.013,0.015,0.006,0
8,51,235,400,79639,56,67,0.24,0.074,0,0.011,0,0.019,0,0,0,0,0,0,0.24,0.64,0.05,0.013,0.015,0.006,0
8,51,265,450,210.2,42,68,0.24,0.074,0,0.011,0,0.019,0,0,0,0,0,0,0.24,0.64,0.05,0.013,0.015,0.006,0
8,51,235,450,561.6,42,71,0.24,0.074,0,0.011,0,0.019,0,0,0,0,0,0,0.24,0.64,0.05,0.013,0.015,0.006,0
8,51,196,450,2767.2,45,66,0.24,0.074,0,0.011,0,0.019,0,0,0,0,0,0,0.24,0.64,0.05,0.013,0.015,0.006,0
8,51,177,450,9857.6,56,63,0.24,0.074,0,0.011,0,0.019,0,0,0,0,0,0,0.24,0.64,0.05,0.013,0.015,0.006,0
8,51,157,450,39848.8,42,52,0.24,0.074,0,0.011,0,0.019,0,0,0,0,0,0,0.24,0.64,0.05,0.013,0.015,0.006,0
8,51,147,450,68439.1,48,52,0.24,0.074,0,0.011,0,0.019,0,0,0,0,0,0,0.24,0.64,0.05,0.013,0.015,0.006,0
8,51,137,450,135483.2,50,23,0.24,0.074,0,0.011,0,0.019,0,0,0,0,0,0,0.24,0.64,0.05,0.013,0.015,0.006,0
