Repository: Adolphus8/Project_PROMAP

# Project PROMAP
Project PROMAP (acronym for Probabilistic Prediction of Material Properties) is a feasibility study which seeks to merge Artificial Intelligence (AI) tools with Bayesian statistics to yield probabilistic estimates of target features under scarse data/information. The context of this study is with regards to the following Nuclear material properties: 1) Creep rupture; and 2) Tensile properties. This repository contains the MATLAB codes required to perform such analysis.

## Instructions:
The following main MATLAB files are to be executed in the following order:
<details>
<summary> 1) PROMAP_NIMS_data_enchancement.m </summary>

File: Tensile_data_processed.csv (part 5 of 8)
material_x,cast_code,temperature,PS_02,UTS,elongation,RofA,Comp_C,Comp_Cr,Comp_Co,Comp_Al,Comp_Ti,Comp_Mo,Comp_W,Comp_Nb,Comp_Fe,Comp_B,Comp_V,Comp_Ni,Comp_Si,Comp_Mn,Comp_Cu,Comp_S,Comp_P,Comp_N,Comp_NbTa
24,155,300,344,488,20,66,0.15,2.23,0,0.01,0,0.97,0,0,0,0,0,0.24,0.18,0.63,0.2,0.016,0.015,0.0083,0
24,155,400,331,489,20,62,0.15,2.23,0,0.01,0,0.97,0,0,0,0,0,0.24,0.18,0.63,0.2,0.016,0.015,0.0083,0
24,155,450,316,462,21,63,0.15,2.23,0,0.01,0,0.97,0,0,0,0,0,0.24,0.18,0.63,0.2,0.016,0.015,0.0083,0
24,155,500,293,421,24,67,0.15,2.23,0,0.01,0,0.97,0,0,0,0,0,0.24,0.18,0.63,0.2,0.016,0.015,0.0083,0
24,155,550,277,371,29,74,0.15,2.23,0,0.01,0,0.97,0,0,0,0,0,0.24,0.18,0.63,0.2,0.016,0.015,0.0083,0
24,155,600,246,313,39,85,0.15,2.23,0,0.01,0,0.97,0,0,0,0,0,0.24,0.18,0.63,0.2,0.016,0.015,0.0083,0
24,155,650,177,243,51,86,0.15,2.23,0,0.01,0,0.97,0,0,0,0,0,0.24,0.18,0.63,0.2,0.016,0.015,0.0083,0
24,156,20,174,486,30,73,0.12,2.09,0,0.008,0,0.9,0,0,0,0,0,0.27,0.23,0.59,0.22,0.019,0.02,0.009,0
24,156,100,250,438,28,74,0.12,2.09,0,0.008,0,0.9,0,0,0,0,0,0.27,0.23,0.59,0.22,0.019,0.02,0.009,0
24,156,200,245,412,25,72,0.12,2.09,0,0.008,0,0.9,0,0,0,0,0,0.27,0.23,0.59,0.22,0.019,0.02,0.009,0
24,156,300,221,403,22,69,0.12,2.09,0,0.008,0,0.9,0,0,0,0,0,0.27,0.23,0.59,0.22,0.019,0.02,0.009,0
24,156,400,229,417,22,63,0.12,2.09,0,0.008,0,0.9,0,0,0,0,0,0.27,0.23,0.59,0.22,0.019,0.02,0.009,0
24,156,450,220,398,23,64,0.12,2.09,0,0.008,0,0.9,0,0,0,0,0,0.27,0.23,0.59,0.22,0.019,0.02,0.009,0
24,156,500,210,363,26,68,0.12,2.09,0,0.008,0,0.9,0,0,0,0,0,0.27,0.23,0.59,0.22,0.019,0.02,0.009,0
24,156,550,201,314,38,79,0.12,2.09,0,0.008,0,0.9,0,0,0,0,0,0.27,0.23,0.59,0.22,0.019,0.02,0.009,0
24,156,600,176,250,45,86,0.12,2.09,0,0.008,0,0.9,0,0,0,0,0,0.27,0.23,0.59,0.22,0.019,0.02,0.009,0
24,156,650,136,208,54,91,0.12,2.09,0,0.008,0,0.9,0,0,0,0,0,0.27,0.23,0.59,0.22,0.019,0.02,0.009,0
25,157,20,506,676,25,75,0.08,8.34,0,0.011,0,0.89,0,0.07,0,0,0.23,0.09,0.34,0.49,0.02,0.004,0.005,0.059,0
25,157,100,474,633,23,75,0.08,8.34,0,0.011,0,0.89,0,0.07,0,0,0.23,0.09,0.34,0.49,0.02,0.004,0.005,0.059,0
25,157,200,447,562,20,78,0.08,8.34,0,0.011,0,0.89,0,0.07,0,0,0.23,0.09,0.34,0.49,0.02,0.004,0.005,0.059,0
25,157,300,427,536,19,76,0.08,8.34,0,0.011,0,0.89,0,0.07,0,0,0.23,0.09,0.34,0.49,0.02,0.004,0.005,0.059,0
25,157,400,417,532,18,74,0.08,8.34,0,0.011,0,0.89,0,0.07,0,0,0.23,0.09,0.34,0.49,0.02,0.004,0.005,0.059,0
25,157,500,393,508,20,76,0.08,8.34,0,0.011,0,0.89,0,0.07,0,0,0.23,0.09,0.34,0.49,0.02,0.004,0.005,0.059,0
25,157,550,374,444,23,82,0.08,8.34,0,0.011,0,0.89,0,0.07,0,0,0.23,0.09,0.34,0.49,0.02,0.004,0.005,0.059,0
25,157,600,328,399,27,88,0.08,8.34,0,0.011,0,0.89,0,0.07,0,0,0.23,0.09,0.34,0.49,0.02,0.004,0.005,0.059,0
25,157,650,248,320,30,92,0.08,8.34,0,0.011,0,0.89,0,0.07,0,0,0.23,0.09,0.34,0.49,0.02,0.004,0.005,0.059,0
25,157,700,168,266,37,96,0.08,8.34,0,0.011,0,0.89,0,0.07,0,0,0.23,0.09,0.34,0.49,0.02,0.004,0.005,0.059,0
25,157,750,106,199,44,98,0.08,8.34,0,0.011,0,0.89,0,0.07,0,0,0.23,0.09,0.34,0.49,0.02,0.004,0.005,0.059,0
25,158,20,531,682,24,76,0.08,8.34,0,0.011,0,0.89,0,0.07,0,0,0.23,0.09,0.34,0.49,0.02,0.004,0.005,0.059,0
25,158,100,490,620,22,76,0.08,8.34,0,0.011,0,0.89,0,0.07,0,0,0.23,0.09,0.34,0.49,0.02,0.004,0.005,0.059,0
25,158,200,467,579,20,77,0.08,8.34,0,0.011,0,0.89,0,0.07,0,0,0.23,0.09,0.34,0.49,0.02,0.004,0.005,0.059,0
25,158,300,454,551,18,76,0.08,8.34,0,0.011,0,0.89,0,0.07,0,0,0.23,0.09,0.34,0.49,0.02,0.004,0.005,0.059,0
25,158,400,440,539,16,74,0.08,8.34,0,0.011,0,0.89,0,0.07,0,0,0.23,0.09,0.34,0.49,0.02,0.004,0.005,0.059,0
25,158,500,415,506,19,76,0.08,8.34,0,0.011,0,0.89,0,0.07,0,0,0.23,0.09,0.34,0.49,0.02,0.004,0.005,0.059,0
25,158,550,396,477,22,82,0.08,8.34,0,0.011,0,0.89,0,0.07,0,0,0.23,0.09,0.34,0.49,0.02,0.004,0.005,0.059,0
25,158,600,346,417,25,87,0.08,8.34,0,0.011,0,0.89,0,0.07,0,0,0.23,0.09,0.34,0.49,0.02,0.004,0.005,0.059,0
25,158,650,255,330,31,91,0.08,8.34,0,0.011,0,0.89,0,0.07,0,0,0.23,0.09,0.34,0.49,0.02,0.004,0.005,0.059,0
25,158,700,173,277,37,96,0.08,8.34,0,0.011,0,0.89,0,0.07,0,0,0.23,0.09,0.34,0.49,0.02,0.004,0.005,0.059,0
25,158,750,108,202,41,98,0.08,8.34,0,0.011,0,0.89,0,0.07,0,0,0.23,0.09,0.34,0.49,0.02,0.004,0.005,0.059,0
25,159,20,539,700,22,74,0.1,8.74,0,0.014,0,0.94,0,0.076,0,0,0.21,0.04,0.24,0.44,0.012,0.001,0.005,0.0582,0
25,159,100,516,653,20,74,0.1,8.74,0,0.014,0,0.94,0,0.076,0,0,0.21,0.04,0.24,0.44,0.012,0.001,0.005,0.0582,0
25,159,200,495,614,19,77,0.1,8.74,0,0.014,0,0.94,0,0.076,0,0,0.21,0.04,0.24,0.44,0.012,0.001,0.005,0.0582,0
25,159,300,479,582,17,75,0.1,8.74,0,0.014,0,0.94,0,0.076,0,0,0.21,0.04,0.24,0.44,0.012,0.001,0.005,0.0582,0
25,159,400,449,546,16,74,0.1,8.74,0,0.014,0,0.94,0,0.076,0,0,0.21,0.04,0.24,0.44,0.012,0.001,0.005,0.0582,0
25,159,500,426,523,17,74,0.1,8.74,0,0.014,0,0.94,0,0.076,0,0,0.21,0.04,0.24,0.44,0.012,0.001,0.005,0.0582,0
25,159,550,402,480,21,81,0.1,8.74,0,0.014,0,0.94,0,0.076,0,0,0.21,0.04,0.24,0.44,0.012,0.001,0.005,0.0582,0
25,159,600,361,427,24,88,0.1,8.74,0,0.014,0,0.94,0,0.076,0,0,0.21,0.04,0.24,0.44,0.012,0.001,0.005,0.0582,0
25,159,650,280,355,30,92,0.1,8.74,0,0.014,0,0.94,0,0.076,0,0,0.21,0.04,0.24,0.44,0.012,0.001,0.005,0.0582,0
25,159,700,188,290,35,96,0.1,8.74,0,0.014,0,0.94,0,0.076,0,0,0.21,0.04,0.24,0.44,0.012,0.001,0.005,0.0582,0
25,159,750,123,217,38,97,0.1,8.74,0,0.014,0,0.94,0,0.076,0,0,0.21,0.04,0.24,0.44,0.012,0.001,0.005,0.0582,0
26,160,20,408,634,24,63,0.15,1.2,0,0.021,0,0.51,0,0,0,0,0,0.35,0.61,0.6,0.14,0.013,0.009,0.0134,0
26,160,100,391,604,22,60,0.15,1.2,0,0.021,0,0.51,0,0,0,0,0,0.35,0.61,0.6,0.14,0.013,0.009,0.0134,0
26,160,200,363,575,22,59,0.15,1.2,0,0.021,0,0.51,0,0,0,0,0,0.35,0.61,0.6,0.14,0.013,0.009,0.0134,0
26,160,300,361,626,18,47,0.15,1.2,0,0.021,0,0.51,0,0,0,0,0,0.35,0.61,0.6,0.14,0.013,0.009,0.0134,0
26,160,400,367,608,21,62,0.15,1.2,0,0.021,0,0.51,0,0,0,0,0,0.35,0.61,0.6,0.14,0.013,0.009,0.0134,0
26,160,450,352,589,21,64,0.15,1.2,0,0.021,0,0.51,0,0,0,0,0,0.35,0.61,0.6,0.14,0.013,0.009,0.0134,0
26,160,500,330,544,22,68,0.15,1.2,0,0.021,0,0.51,0,0,0,0,0,0.35,0.61,0.6,0.14,0.013,0.009,0.0134,0
26,160,550,376,476,26,76,0.15,1.2,0,0.021,0,0.51,0,0,0,0,0,0.35,0.61,0.6,0.14,0.013,0.009,0.0134,0
26,160,600,248,365,35,83,0.15,1.2,0,0.021,0,0.51,0,0,0,0,0,0.35,0.61,0.6,0.14,0.013,0.009,0.0134,0
26,160,650,184,278,59,85,0.15,1.2,0,0.021,0,0.51,0,0,0,0,0,0.35,0.61,0.6,0.14,0.013,0.009,0.0134,0
26,161,20,423,688,23,55,0.16,1.27,0,0.003,0,0.51,0,0,0,0,0,0.05,0.66,0.56,0.04,0.015,0.015,0.0072,0
26,161,100,390,648,20,54,0.16,1.27,0,0.003,0,0.51,0,0,0,0,0,0.05,0.66,0.56,0.04,0.015,0.015,0.0072,0
26,161,200,411,640,18,50,0.16,1.27,0,0.003,0,0.51,0,0,0,0,0,0.05,0.66,0.56,0.04,0.015,0.015,0.0072,0
26,161,300,383,658,18,51,0.16,1.27,0,0.003,0,0.51,0,0,0,0,0,0.05,0.66,0.56,0.04,0.015,0.015,0.0072,0
26,161,400,465,657,19,58,0.16,1.27,0,0.003,0,0.51,0,0,0,0,0,0.05,0.66,0.56,0.04,0.015,0.015,0.0072,0
26,161,450,378,632,18,63,0.16,1.27,0,0.003,0,0.51,0,0,0,0,0,0.05,0.66,0.56,0.04,0.015,0.015,0.0072,0
26,161,500,393,592,19,66,0.16,1.27,0,0.003,0,0.51,0,0,0,0,0,0.05,0.66,0.56,0.04,0.015,0.015,0.0072,0
26,161,550,365,534,23,75,0.16,1.27,0,0.003,0,0.51,0,0,0,0,0,0.05,0.66,0.56,0.04,0.015,0.015,0.0072,0
26,161,600,322,450,33,81,0.16,1.27,0,0.003,0,0.51,0,0,0,0,0,0.05,0.66,0.56,0.04,0.015,0.015,0.0072,0
26,161,650,236,343,34,86,0.16,1.27,0,0.003,0,0.51,0,0,0,0,0,0.05,0.66,0.56,0.04,0.015,0.015,0.0072,0
26,162,20,331,565,28,69,0.13,1.1,0,0.004,0,0.476,0,0,0,0,0,0.05,0.52,0.54,0.06,0.011,0.009,0.0076,0
26,162,100,303,518,26,67,0.13,1.1,0,0.004,0,0.476,0,0,0,0,0,0.05,0.52,0.54,0.06,0.011,0.009,0.0076,0
26,162,200,302,514,24,63,0.13,1.1,0,0.004,0,0.476,0,0,0,0,0,0.05,0.52,0.54,0.06,0.011,0.009,0.0076,0
26,162,300,291,526,22,64,0.13,1.1,0,0.004,0,0.476,0,0,0,0,0,0.05,0.52,0.54,0.06,0.011,0.009,0.0076,0
26,162,400,286,532,23,68,0.13,1.1,0,0.004,0,0.476,0,0,0,0,0,0.05,0.52,0.54,0.06,0.011,0.009,0.0076,0
26,162,450,249,506,24,72,0.13,1.1,0,0.004,0,0.476,0,0,0,0,0,0.05,0.52,0.54,0.06,0.011,0.009,0.0076,0
26,162,500,286,480,25,76,0.13,1.1,0,0.004,0,0.476,0,0,0,0,0,0.05,0.52,0.54,0.06,0.011,0.009,0.0076,0
26,162,550,260,430,30,81,0.13,1.1,0,0.004,0,0.476,0,0,0,0,0,0.05,0.52,0.54,0.06,0.011,0.009,0.0076,0
26,162,600,228,365,39,84,0.13,1.1,0,0.004,0,0.476,0,0,0,0,0,0.05,0.52,0.54,0.06,0.011,0.009,0.0076,0
26,162,650,172,265,66,90,0.13,1.1,0,0.004,0,0.476,0,0,0,0,0,0.05,0.52,0.54,0.06,0.011,0.009,0.0076,0
26,163,20,325,513,31,73,0.12,1.2,0,0.019,0,0.46,0,0,0,0,0,0.1,0.72,0.5,0.04,0.009,0.009,0.0043,0
26,163,100,302,467,29,74,0.12,1.2,0,0.019,0,0.46,0,0,0,0,0,0.1,0.72,0.5,0.04,0.009,0.009,0.0043,0
26,163,200,285,452,27,70,0.12,1.2,0,0.019,0,0.46,0,0,0,0,0,0.1,0.72,0.5,0.04,0.009,0.009,0.0043,0
26,163,300,243,474,24,67,0.12,1.2,0,0.019,0,0.46,0,0,0,0,0,0.1,0.72,0.5,0.04,0.009,0.009,0.0043,0
26,163,400,234,463,27,73,0.12,1.2,0,0.019,0,0.46,0,0,0,0,0,0.1,0.72,0.5,0.04,0.009,0.009,0.0043,0
26,163,450,239,428,30,75,0.12,1.2,0,0.019,0,0.46,0,0,0,0,0,0.1,0.72,0.5,0.04,0.009,0.009,0.0043,0
26,163,500,212,388,32,80,0.12,1.2,0,0.019,0,0.46,0,0,0,0,0,0.1,0.72,0.5,0.04,0.009,0.009,0.0043,0
26,163,550,208,339,40,86,0.12,1.2,0,0.019,0,0.46,0,0,0,0,0,0.1,0.72,0.5,0.04,0.009,0.009,0.0043,0
26,163,600,176,274,50,91,0.12,1.2,0,0.019,0,0.46,0,0,0,0,0,0.1,0.72,0.5,0.04,0.009,0.009,0.0043,0
26,163,650,134,212,79,94,0.12,1.2,0,0.019,0,0.46,0,0,0,0,0,0.1,0.72,0.5,0.04,0.009,0.009,0.0043,0
26,164,20,351,567,29,67,0.15,1.1,0,0.005,0,0.476,0,0,0,0,0,0.07,0.61,0.52,0.05,0.01,0.009,0.0076,0
26,164,100,331,530,25,64,0.15,1.1,0,0.005,0,0.476,0,0,0,0,0,0.07,0.61,0.52,0.05,0.01,0.009,0.0076,0
26,164,200,321,519,24,64,0.15,1.1,0,0.005,0,0.476,0,0,0,0,0,0.07,0.61,0.52,0.05,0.01,0.009,0.0076,0
26,164,300,294,541,21,59,0.15,1.1,0,0.005,0,0.476,0,0,0,0,0,0.07,0.61,0.52,0.05,0.01,0.009,0.0076,0
26,164,400,282,528,23,68,0.15,1.1,0,0.005,0,0.476,0,0,0,0,0,0.07,0.61,0.52,0.05,0.01,0.009,0.0076,0
26,164,450,260,509,25,70,0.15,1.1,0,0.005,0,0.476,0,0,0,0,0,0.07,0.61,0.52,0.05,0.01,0.009,0.0076,0
26,164,500,272,480,24,76,0.15,1.1,0,0.005,0,0.476,0,0,0,0,0,0.07,0.61,0.52,0.05,0.01,0.009,0.0076,0
26,164,550,253,420,30,81,0.15,1.1,0,0.005,0,0.476,0,0,0,0,0,0.07,0.61,0.52,0.05,0.01,0.009,0.0076,0
26,164,600,226,351,41,86,0.15,1.1,0,0.005,0,0.476,0,0,0,0,0,0.07,0.61,0.52,0.05,0.01,0.009,0.0076,0
26,164,650,171,266,50,90,0.15,1.1,0,0.005,0,0.476,0,0,0,0,0,0.07,0.61,0.52,0.05,0.01,0.009,0.0076,0
26,165,20,359,635,24,59,0.15,1.27,0,0.003,0,0.52,0,0,0,0,0,0.05,0.64,0.58,0.03,0.013,0.01,0.0062,0
26,165,100,344,591,21,59,0.15,1.27,0,0.003,0,0.52,0,0,0,0,0,0.05,0.64,0.58,0.03,0.013,0.01,0.0062,0
26,165,200,345,580,19,56,0.15,1.27,0,0.003,0,0.52,0,0,0,0,0,0.05,0.64,0.58,0.03,0.013,0.01,0.0062,0
26,165,300,359,618,18,52,0.15,1.27,0,0.003,0,0.52,0,0,0,0,0,0.05,0.64,0.58,0.03,0.013,0.01,0.0062,0
26,165,400,328,619,19,60,0.15,1.27,0,0.003,0,0.52,0,0,0,0,0,0.05,0.64,0.58,0.03,0.013,0.01,0.0062,0
26,165,450,324,580,21,67,0.15,1.27,0,0.003,0,0.52,0,0,0,0,0,0.05,0.64,0.58,0.03,0.013,0.01,0.0062,0
26,165,500,325,555,20,70,0.15,1.27,0,0.003,0,0.52,0,0,0,0,0,0.05,0.64,0.58,0.03,0.013,0.01,0.0062,0
26,165,550,385,502,21,76,0.15,1.27,0,0.003,0,0.52,0,0,0,0,0,0.05,0.64,0.58,0.03,0.013,0.01,0.0062,0
26,165,600,286,430,25,82,0.15,1.27,0,0.003,0,0.52,0,0,0,0,0,0.05,0.64,0.58,0.03,0.013,0.01,0.0062,0
26,165,650,211,315,42,89,0.15,1.27,0,0.003,0,0.52,0,0,0,0,0,0.05,0.64,0.58,0.03,0.013,0.01,0.0062,0
26,166,20,350,546,29,70,0.14,1.22,0,0.023,0,0.52,0,0,0,0,0,0.23,0.65,0.53,0.16,0.015,0.014,0.0112,0
26,166,100,328,500,28,69,0.14,1.22,0,0.023,0,0.52,0,0,0,0,0,0.23,0.65,0.53,0.16,0.015,0.014,0.0112,0
26,166,200,312,485,25,69,0.14,1.22,0,0.023,0,0.52,0,0,0,0,0,0.23,0.65,0.53,0.16,0.015,0.014,0.0112,0
26,166,300,278,525,21,63,0.14,1.22,0,0.023,0,0.52,0,0,0,0,0,0.23,0.65,0.53,0.16,0.015,0.014,0.0112,0
26,166,400,248,508,26,67,0.14,1.22,0,0.023,0,0.52,0,0,0,0,0,0.23,0.65,0.53,0.16,0.015,0.014,0.0112,0
26,166,450,228,467,28,72,0.14,1.22,0,0.023,0,0.52,0,0,0,0,0,0.23,0.65,0.53,0.16,0.015,0.014,0.0112,0
26,166,500,231,428,29,77,0.14,1.22,0,0.023,0,0.52,0,0,0,0,0,0.23,0.65,0.53,0.16,0.015,0.014,0.0112,0
26,166,550,208,356,36,83,0.14,1.22,0,0.023,0,0.52,0,0,0,0,0,0.23,0.65,0.53,0.16,0.015,0.014,0.0112,0
26,166,600,176,282,49,88,0.14,1.22,0,0.023,0,0.52,0,0,0,0,0,0.23,0.65,0.53,0.16,0.015,0.014,0.0112,0
26,166,650,135,214,69,91,0.14,1.22,0,0.023,0,0.52,0,0,0,0,0,0.23,0.65,0.53,0.16,0.015,0.014,0.0112,0
26,167,20,357,542,30,70,0.13,1.28,0,0.015,0,0.5,0,0,0,0,0,0.03,0.64,0.57,0.08,0.015,0.011,0.0066,0
26,167,100,330,491,29,70,0.13,1.28,0,0.015,0,0.5,0,0,0,0,0,0.03,0.64,0.57,0.08,0.015,0.011,0.0066,0
26,167,200,315,478,24,68,0.13,1.28,0,0.015,0,0.5,0,0,0,0,0,0.03,0.64,0.57,0.08,0.015,0.011,0.0066,0
26,167,300,274,505,23,65,0.13,1.28,0,0.015,0,0.5,0,0,0,0,0,0.03,0.64,0.57,0.08,0.015,0.011,0.0066,0
26,167,400,238,506,25,70,0.13,1.28,0,0.015,0,0.5,0,0,0,0,0,0.03,0.64,0.57,0.08,0.015,0.011,0.0066,0
26,167,450,226,482,25,72,0.13,1.28,0,0.015,0,0.5,0,0,0,0,0,0.03,0.64,0.57,0.08,0.015,0.011,0.0066,0
26,167,500,226,451,26,76,0.13,1.28,0,0.015,0,0.5,0,0,0,0,0,0.03,0.64,0.57,0.08,0.015,0.011,0.0066,0
26,167,550,218,396,32,82,0.13,1.28,0,0.015,0,0.5,0,0,0,0,0,0.03,0.64,0.57,0.08,0.015,0.011,0.0066,0
26,167,600,197,322,43,87,0.13,1.28,0,0.015,0,0.5,0,0,0,0,0,0.03,0.64,0.57,0.08,0.015,0.011,0.0066,0
26,167,650,154,233,62,89,0.13,1.28,0,0.015,0,0.5,0,0,0,0,0,0.03,0.64,0.57,0.08,0.015,0.011,0.0066,0
26,168,20,298,574,27,63,0.13,1.24,0,0.003,0,0.5,0,0,0,0,0,0.03,0.66,0.58,0.03,0.013,0.022,0.0095,0
26,168,100,292,533,25,65,0.13,1.24,0,0.003,0,0.5,0,0,0,0,0,0.03,0.66,0.58,0.03,0.013,0.022,0.0095,0
26,168,200,351,514,22,62,0.13,1.24,0,0.003,0,0.5,0,0,0,0,0,0.03,0.66,0.58,0.03,0.013,0.022,0.0095,0
26,168,300,292,535,20,63,0.13,1.24,0,0.003,0,0.5,0,0,0,0,0,0.03,0.66,0.58,0.03,0.013,0.022,0.0095,0
26,168,400,274,545,22,66,0.13,1.24,0,0.003,0,0.5,0,0,0,0,0,0.03,0.66,0.58,0.03,0.013,0.022,0.0095,0
26,168,450,260,522,24,71,0.13,1.24,0,0.003,0,0.5,0,0,0,0,0,0.03,0.66,0.58,0.03,0.013,0.022,0.0095,0
26,168,500,256,487,23,73,0.13,1.24,0,0.003,0,0.5,0,0,0,0,0,0.03,0.66,0.58,0.03,0.013,0.022,0.0095,0
26,168,550,251,436,28,81,0.13,1.24,0,0.003,0,0.5,0,0,0,0,0,0.03,0.66,0.58,0.03,0.013,0.022,0.0095,0
26,168,600,228,359,41,86,0.13,1.24,0,0.003,0,0.5,0,0,0,0,0,0.03,0.66,0.58,0.03,0.013,0.022,0.0095,0
26,168,650,171,265,59,92,0.13,1.24,0,0.003,0,0.5,0,0,0,0,0,0.03,0.66,0.58,0.03,0.013,0.022,0.0095,0
26,169,20,316,527,30,70,0.14,1.26,0,0.017,0,0.55,0,0,0,0,0,0.03,0.63,0.59,0.08,0.013,0.013,0.0061,0
26,169,100,298,488,28,69,0.14,1.26,0,0.017,0,0.55,0,0,0,0,0,0.03,0.63,0.59,0.08,0.013,0.013,0.0061,0
26,169,200,298,478,25,66,0.14,1.26,0,0.017,0,0.55,0,0,0,0,0,0.03,0.63,0.59,0.08,0.013,0.013,0.0061,0
26,169,300,248,493,22,64,0.14,1.26,0,0.017,0,0.55,0,0,0,0,0,0.03,0.63,0.59,0.08,0.013,0.013,0.0061,0
26,169,400,230,495,24,70,0.14,1.26,0,0.017,0,0.55,0,0,0,0,0,0.03,0.63,0.59,0.08,0.013,0.013,0.0061,0
26,169,450,223,477,25,72,0.14,1.26,0,0.017,0,0.55,0,0,0,0,0,0.03,0.63,0.59,0.08,0.013,0.013,0.0061,0
26,169,500,220,447,26,76,0.14,1.26,0,0.017,0,0.55,0,0,0,0,0,0.03,0.63,0.59,0.08,0.013,0.013,0.0061,0
26,169,550,205,399,31,82,0.14,1.26,0,0.017,0,0.55,0,0,0,0,0,0.03,0.63,0.59,0.08,0.013,0.013,0.0061,0
26,169,600,197,325,39,87,0.14,1.26,0,0.017,0,0.55,0,0,0,0,0,0.03,0.63,0.59,0.08,0.013,0.013,0.0061,0
26,169,650,147,241,63,90,0.14,1.26,0,0.017,0,0.55,0,0,0,0,0,0.03,0.63,0.59,0.08,0.013,0.013,0.0061,0
26,170,20,377,574,28,68,0.17,1.27,0,0.026,0,0.52,0,0,0,0,0,0.17,0.6,0.56,0.15,0.016,0.021,0.0108,0
26,170,100,367,544,25,68,0.17,1.27,0,0.026,0,0.52,0,0,0,0,0,0.17,0.6,0.56,0.15,0.016,0.021,0.0108,0
26,170,200,336,530,23,65,0.17,1.27,0,0.026,0,0.52,0,0,0,0,0,0.17,0.6,0.56,0.15,0.016,0.021,0.0108,0
26,170,300,332,576,20,57,0.17,1.27,0,0.026,0,0.52,0,0,0,0,0,0.17,0.6,0.56,0.15,0.016,0.021,0.0108,0
26,170,400,273,535,24,64,0.17,1.27,0,0.026,0,0.52,0,0,0,0,0,0.17,0.6,0.56,0.15,0.016,0.021,0.0108,0
26,170,450,270,502,26,72,0.17,1.27,0,0.026,0,0.52,0,0,0,0,0,0.17,0.6,0.56,0.15,0.016,0.021,0.0108,0
26,170,500,294,470,28,79,0.17,1.27,0,0.026,0,0.52,0,0,0,0,0,0.17,0.6,0.56,0.15,0.016,0.021,0.0108,0
26,170,550,274,406,33,83,0.17,1.27,0,0.026,0,0.52,0,0,0,0,0,0.17,0.6,0.56,0.15,0.016,0.021,0.0108,0
26,170,600,228,326,41,89,0.17,1.27,0,0.026,0,0.52,0,0,0,0,0,0.17,0.6,0.56,0.15,0.016,0.021,0.0108,0
26,170,650,168,250,52,91,0.17,1.27,0,0.026,0,0.52,0,0,0,0,0,0.17,0.6,0.56,0.15,0.016,0.021,0.0108,0
26,171,20,372,591,26,67,0.15,1.26,0,0.004,0,0.505,0,0,0,0,0,0.06,0.6,0.53,0.08,0.008,0.007,0.0078,0
26,171,100,345,550,24,65,0.15,1.26,0,0.004,0,0.505,0,0,0,0,0,0.06,0.6,0.53,0.08,0.008,0.007,0.0078,0
26,171,200,337,534,22,65,0.15,1.26,0,0.004,0,0.505,0,0,0,0,0,0.06,0.6,0.53,0.08,0.008,0.007,0.0078,0
26,171,300,324,559,21,63,0.15,1.26,0,0.004,0,0.505,0,0,0,0,0,0.06,0.6,0.53,0.08,0.008,0.007,0.0078,0
26,171,400,316,553,23,70,0.15,1.26,0,0.004,0,0.505,0,0,0,0,0,0.06,0.6,0.53,0.08,0.008,0.007,0.0078,0
26,171,450,293,530,22,72,0.15,1.26,0,0.004,0,0.505,0,0,0,0,0,0.06,0.6,0.53,0.08,0.008,0.007,0.0078,0
26,171,500,293,493,24,76,0.15,1.26,0,0.004,0,0.505,0,0,0,0,0,0.06,0.6,0.53,0.08,0.008,0.007,0.0078,0
26,171,550,288,441,27,81,0.15,1.26,0,0.004,0,0.505,0,0,0,0,0,0.06,0.6,0.53,0.08,0.008,0.007,0.0078,0
26,171,600,245,363,37,86,0.15,1.26,0,0.004,0,0.505,0,0,0,0,0,0.06,0.6,0.53,0.08,0.008,0.007,0.0078,0
26,171,650,187,278,59,90,0.15,1.26,0,0.004,0,0.505,0,0,0,0,0,0.06,0.6,0.53,0.08,0.008,0.007,0.0078,0
26,172,20,326,530,30,73,0.12,1.42,0,0.019,0,0.54,0,0,0,0,0,0.06,0.65,0.55,0.04,0.006,0.009,0.0049,0
26,172,100,286,474,30,74,0.12,1.42,0,0.019,0,0.54,0,0,0,0,0,0.06,0.65,0.55,0.04,0.006,0.009,0.0049,0
26,172,200,270,461,27,71,0.12,1.42,0,0.019,0,0.54,0,0,0,0,0,0.06,0.65,0.55,0.04,0.006,0.009,0.0049,0
26,172,300,246,460,24,70,0.12,1.42,0,0.019,0,0.54,0,0,0,0,0,0.06,0.65,0.55,0.04,0.006,0.009,0.0049,0
26,172,400,262,470,25,71,0.12,1.42,0,0.019,0,0.54,0,0,0,0,0,0.06,0.65,0.55,0.04,0.006,0.009,0.0049,0
26,172,450,221,434,29,76,0.12,1.42,0,0.019,0,0.54,0,0,0,0,0,0.06,0.65,0.55,0.04,0.006,0.009,0.0049,0
26,172,500,223,396,32,80,0.12,1.42,0,0.019,0,0.54,0,0,0,0,0,0.06,0.65,0.55,0.04,0.006,0.009,0.0049,0
26,172,550,184,339,36,85,0.12,1.42,0,0.019,0,0.54,0,0,0,0,0,0.06,0.65,0.55,0.04,0.006,0.009,0.0049,0
26,172,600,178,274,53,84,0.12,1.42,0,0.019,0,0.54,0,0,0,0,0,0.06,0.65,0.55,0.04,0.006,0.009,0.0049,0
26,172,650,141,220,70,95,0.12,1.42,0,0.019,0,0.54,0,0,0,0,0,0.06,0.65,0.55,0.04,0.006,0.009,0.0049,0
27,173,20,351,499,31,75,0.14,0.96,0,0.005,0,0.53,0,0,0,0,0,0.15,0.25,0.57,0.14,0.009,0.011,0.0098,0
27,173,100,336,465,28,74,0.14,0.96,0,0.005,0,0.53,0,0,0,0,0,0.15,0.25,0.57,0.14,0.009,0.011,0.0098,0
27,173,200,314,464,23,69,0.14,0.96,0,0.005,0,0.53,0,0,0,0,0,0.15,0.25,0.57,0.14,0.009,0.011,0.0098,0
27,173,300,260,478,22,63,0.14,0.96,0,0.005,0,0.53,0,0,0,0,0,0.15,0.25,0.57,0.14,0.009,0.011,0.0098,0
27,173,400,266,483,27,70,0.14,0.96,0,0.005,0,0.53,0,0,0,0,0,0.15,0.25,0.57,0.14,0.009,0.011,0.0098,0
27,173,450,230,439,25,75,0.14,0.96,0,0.005,0,0.53,0,0,0,0,0,0.15,0.25,0.57,0.14,0.009,0.011,0.0098,0
27,173,500,232,406,27,78,0.14,0.96,0,0.005,0,0.53,0,0,0,0,0,0.15,0.25,0.57,0.14,0.009,0.011,0.0098,0
27,173,550,215,355,33,84,0.14,0.96,0,0.005,0,0.53,0,0,0,0,0,0.15,0.25,0.57,0.14,0.009,0.011,0.0098,0
27,173,600,193,297,47,89,0.14,0.96,0,0.005,0,0.53,0,0,0,0,0,0.15,0.25,0.57,0.14,0.009,0.011,0.0098,0
27,173,650,149,232,73,93,0.14,0.96,0,0.005,0,0.53,0,0,0,0,0,0.15,0.25,0.57,0.14,0.009,0.011,0.0098,0
27,174,20,323,478,33,75,0.14,0.91,0,0.017,0,0.54,0,0,0,0,0,0.14,0.25,0.55,0.14,0.011,0.012,0.0098,0
27,174,100,309,431,32,74,0.14,0.91,0,0.017,0,0.54,0,0,0,0,0,0.14,0.25,0.55,0.14,0.011,0.012,0.0098,0
27,174,200,288,441,26,70,0.14,0.91,0,0.017,0,0.54,0,0,0,0,0,0.14,0.25,0.55,0.14,0.011,0.012,0.0098,0
27,174,300,248,458,25,67,0.14,0.91,0,0.017,0,0.54,0,0,0,0,0,0.14,0.25,0.55,0.14,0.011,0.012,0.0098,0
27,174,400,199,455,28,71,0.14,0.91,0,0.017,0,0.54,0,0,0,0,0,0.14,0.25,0.55,0.14,0.011,0.012,0.0098,0
27,174,450,194,431,27,75,0.14,0.91,0,0.017,0,0.54,0,0,0,0,0,0.14,0.25,0.55,0.14,0.011,0.012,0.0098,0
27,174,500,193,400,30,79,0.14,0.91,0,0.017,0,0.54,0,0,0,0,0,0.14,0.25,0.55,0.14,0.011,0.012,0.0098,0
27,174,550,187,354,34,84,0.14,0.91,0,0.017,0,0.54,0,0,0,0,0,0.14,0.25,0.55,0.14,0.011,0.012,0.0098,0
27,174,600,164,287,50,87,0.14,0.91,0,0.017,0,0.54,0,0,0,0,0,0.14,0.25,0.55,0.14,0.011,0.012,0.0098,0
27,174,650,134,221,70,97,0.14,0.91,0,0.017,0,0.54,0,0,0,0,0,0.14,0.25,0.55,0.14,0.011,0.012,0.0098,0
27,175,20,329,466,33,76,0.12,0.86,0,0.013,0,0.48,0,0,0,0,0,0.16,0.21,0.52,0.13,0.01,0.013,0.0108,0
27,175,100,303,442,31,75,0.12,0.86,0,0.013,0,0.48,0,0,0,0,0,0.16,0.21,0.52,0.13,0.01,0.013,0.0108,0
27,175,200,302,438,24,72,0.12,0.86,0,0.013,0,0.48,0,0,0,0,0,0.16,0.21,0.52,0.13,0.01,0.013,0.0108,0
27,175,300,239,449,23,67,0.12,0.86,0,0.013,0,0.48,0,0,0,0,0,0.16,0.21,0.52,0.13,0.01,0.013,0.0108,0
27,175,400,208,450,28,74,0.12,0.86,0,0.013,0,0.48,0,0,0,0,0,0.16,0.21,0.52,0.13,0.01,0.013,0.0108,0
27,175,450,194,419,27,76,0.12,0.86,0,0.013,0,0.48,0,0,0,0,0,0.16,0.21,0.52,0.13,0.01,0.013,0.0108,0
27,175,500,199,388,29,79,0.12,0.86,0,0.013,0,0.48,0,0,0,0,0,0.16,0.21,0.52,0.13,0.01,0.013,0.0108,0
27,175,550,194,337,33,85,0.12,0.86,0,0.013,0,0.48,0,0,0,0,0,0.16,0.21,0.52,0.13,0.01,0.013,0.0108,0
27,175,600,167,274,52,88,0.12,0.86,0,0.013,0,0.48,0,0,0,0,0,0.16,0.21,0.52,0.13,0.01,0.013,0.0108,0
27,175,650,130,210,78,90,0.12,0.86,0,0.013,0,0.48,0,0,0,0,0,0.16,0.21,0.52,0.13,0.01,0.013,0.0108,0
27,176,20,343,494,32,76,0.14,1.02,0,0.003,0,0.5,0,0,0,0,0,0.037,0.25,0.56,0.06,0.013,0.006,0.0062,0
27,176,100,337,465,29,74,0.14,1.02,0,0.003,0,0.5,0,0,0,0,0,0.037,0.25,0.56,0.06,0.013,0.006,0.0062,0
27,176,200,321,456,26,72,0.14,1.02,0,0.003,0,0.5,0,0,0,0,0,0.037,0.25,0.56,0.06,0.013,0.006,0.0062,0
27,176,300,257,466,25,69,0.14,1.02,0,0.003,0,0.5,0,0,0,0,0,0.037,0.25,0.56,0.06,0.013,0.006,0.0062,0
27,176,400,226,456,27,76,0.14,1.02,0,0.003,0,0.5,0,0,0,0,0,0.037,0.25,0.56,0.06,0.013,0.006,0.0062,0
27,176,450,228,439,26,78,0.14,1.02,0,0.003,0,0.5,0,0,0,0,0,0.037,0.25,0.56,0.06,0.013,0.006,0.0062,0
27,176,500,239,414,26,82,0.14,1.02,0,0.003,0,0.5,0,0,0,0,0,0.037,0.25,0.56,0.06,0.013,0.006,0.0062,0
27,176,550,229,368,31,86,0.14,1.02,0,0.003,0,0.5,0,0,0,0,0,0.037,0.25,0.56,0.06,0.013,0.006,0.0062,0
27,176,600,207,303,43,90,0.14,1.02,0,0.003,0,0.5,0,0,0,0,0,0.037,0.25,0.56,0.06,0.013,0.006,0.0062,0
27,176,650,141,220,60,94,0.14,1.02,0,0.003,0,0.5,0,0,0,0,0,0.037,0.25,0.56,0.06,0.013,0.006,0.0062,0
27,177,20,322,473,33,76,0.15,1.03,0,0.003,0,0.5,0,0,0,0,0,0.096,0.27,0.56,0.05,0.012,0.005,0.0061,0
27,177,100,306,438,30,73,0.15,1.03,0,0.003,0,0.5,0,0,0,0,0,0.096,0.27,0.56,0.05,0.012,0.005,0.0061,0
27,177,200,280,421,26,72,0.15,1.03,0,0.003,0,0.5,0,0,0,0,0,0.096,0.27,0.56,0.05,0.012,0.005,0.0061,0
27,177,300,237,461,25,66,0.15,1.03,0,0.003,0,0.5,0,0,0,0,0,0.096,0.27,0.56,0.05,0.012,0.005,0.0061,0
27,177,400,227,458,27,75,0.15,1.03,0,0.003,0,0.5,0,0,0,0,0,0.096,0.27,0.56,0.05,0.012,0.005,0.0061,0
27,177,450,213,435,26,75,0.15,1.03,0,0.003,0,0.5,0,0,0,0,0,0.096,0.27,0.56,0.05,0.012,0.005,0.0061,0
27,177,500,208,401,27,82,0.15,1.03,0,0.003,0,0.5,0,0,0,0,0,0.096,0.27,0.56,0.05,0.012,0.005,0.0061,0
27,177,550,200,354,31,86,0.15,1.03,0,0.003,0,0.5,0,0,0,0,0,0.096,0.27,0.56,0.05,0.012,0.005,0.0061,0
27,177,600,186,286,43,90,0.15,1.03,0,0.003,0,0.5,0,0,0,0,0,0.096,0.27,0.56,0.05,0.012,0.005,0.0061,0
27,177,650,144,219,60,93,0.15,1.03,0,0.003,0,0.5,0,0,0,0,0,0.096,0.27,0.56,0.05,0.012,0.005,0.0061,0
27,178,20,324,469,33,74,0.14,1.02,0,0.006,0,0.52,0,0,0,0,0,0.03,0.21,0.5,0.04,0.013,0.009,0.006,0
27,178,100,302,434,31,75,0.14,1.02,0,0.006,0,0.52,0,0,0,0,0,0.03,0.21,0.5,0.04,0.013,0.009,0.006,0
27,178,200,296,441,25,70,0.14,1.02,0,0.006,0,0.52,0,0,0,0,0,0.03,0.21,0.5,0.04,0.013,0.009,0.006,0
27,178,300,238,456,24,65,0.14,1.02,0,0.006,0,0.52,0,0,0,0,0,0.03,0.21,0.5,0.04,0.013,0.009,0.006,0
27,178,400,211,462,26,74,0.14,1.02,0,0.006,0,0.52,0,0,0,0,0,0.03,0.21,0.5,0.04,0.013,0.009,0.006,0
27,178,450,224,447,25,76,0.14,1.02,0,0.006,0,0.52,0,0,0,0,0,0.03,0.21,0.5,0.04,0.013,0.009,0.006,0
27,178,500,203,423,26,80,0.14,1.02,0,0.006,0,0.52,0,0,0,0,0,0.03,0.21,0.5,0.04,0.013,0.009,0.006,0
27,178,550,208,385,30,84,0.14,1.02,0,0.006,0,0.52,0,0,0,0,0,0.03,0.21,0.5,0.04,0.013,0.009,0.006,0
27,178,600,187,310,45,88,0.14,1.02,0,0.006,0,0.52,0,0,0,0,0,0.03,0.21,0.5,0.04,0.013,0.009,0.006,0
27,178,650,149,235,63,90,0.14,1.02,0,0.006,0,0.52,0,0,0,0,0,0.03,0.21,0.5,0.04,0.013,0.009,0.006,0
27,179,20,46,503,29,74,0.145,1.09,0,0.001,0,0.53,0,0,0,0,0,0.03,0.2,0.58,0.14,0.005,0.013,0.0063,0
27,179,100,320,463,27,72,0.145,1.09,0,0.001,0,0.53,0,0,0,0,0,0.03,0.2,0.58,0.14,0.005,0.013,0.0063,0
27,179,200,320,465,24,70,0.145,1.09,0,0.001,0,0.53,0,0,0,0,0,0.03,0.2,0.58,0.14,0.005,0.013,0.0063,0
27,179,300,278,482,22,64,0.145,1.09,0,0.001,0,0.53,0,0,0,0,0,0.03,0.2,0.58,0.14,0.005,0.013,0.0063,0
27,179,400,270,474,25,72,0.145,1.09,0,0.001,0,0.53,0,0,0,0,0,0.03,0.2,0.58,0.14,0.005,0.013,0.0063,0
27,179,450,262,453,25,77,0.145,1.09,0,0.001,0,0.53,0,0,0,0,0,0.03,0.2,0.58,0.14,0.005,0.013,0.0063,0
27,179,500,258,421,26,82,0.145,1.09,0,0.001,0,0.53,0,0,0,0,0,0.03,0.2,0.58,0.14,0.005,0.013,0.0063,0
27,179,550,251,377,31,86,0.145,1.09,0,0.001,0,0.53,0,0,0,0,0,0.03,0.2,0.58,0.14,0.005,0.013,0.0063,0
27,179,600,221,308,37,91,0.145,1.09,0,0.001,0,0.53,0,0,0,0,0,0.03,0.2,0.58,0.14,0.005,0.013,0.0063,0
27,179,650,165,244,60,93,0.145,1.09,0,0.001,0,0.53,0,0,0,0,0,0.03,0.2,0.58,0.14,0.005,0.013,0.0063,0
27,180,20,301,498,30,66,0.18,1,0,0.007,0,0.45,0,0,0,0,0,0.02,0.2,0.5,0.01,0.012,0.015,0.0124,0
27,180,100,280,461,29,66,0.18,1,0,0.007,0,0.45,0,0,0,0,0,0.02,0.2,0.5,0.01,0.012,0.015,0.0124,0
27,180,200,251,440,26,63,0.18,1,0,0.007,0,0.45,0,0,0,0,0,0.02,0.2,0.5,0.01,0.012,0.015,0.0124,0
27,180,300,246,453,24,62,0.18,1,0,0.007,0,0.45,0,0,0,0,0,0.02,0.2,0.5,0.01,0.012,0.015,0.0124,0
27,180,400,238,451,25,69,0.18,1,0,0.007,0,0.45,0,0,0,0,0,0.02,0.2,0.5,0.01,0.012,0.015,0.0124,0
27,180,450,228,432,27,75,0.18,1,0,0.007,0,0.45,0,0,0,0,0,0.02,0.2,0.5,0.01,0.012,0.015,0.0124,0
27,180,500,226,418,29,80,0.18,1,0,0.007,0,0.45,0,0,0,0,0,0.02,0.2,0.5,0.01,0.012,0.015,0.0124,0
27,180,550,225,385,33,84,0.18,1,0,0.007,0,0.45,0,0,0,0,0,0.02,0.2,0.5,0.01,0.012,0.015,0.0124,0
27,180,600,201,325,44,89,0.18,1,0,0.007,0,0.45,0,0,0,0,0,0.02,0.2,0.5,0.01,0.012,0.015,0.0124,0
27,180,650,160,249,67,92,0.18,1,0,0.007,0,0.45,0,0,0,0,0,0.02,0.2,0.5,0.01,0.012,0.015,0.0124,0
28,181,20,615,750,22,78,0.15,2.27,0,0.017,0,1,0,0,0,0,0,0.095,0.39,0.44,0.04,0.004,0.006,0.006,0
28,181,100,599,715,21,79,0.15,2.27,0,0.017,0,1,0,0,0,0,0,0.095,0.39,0.44,0.04,0.004,0.006,0.006,0
28,181,200,560,677,19,79,0.15,2.27,0,0.017,0,1,0,0,0,0,0,0.095,0.39,0.44,0.04,0.004,0.006,0.006,0
28,181,300,546,652,17,77,0.15,2.27,0,0.017,0,1,0,0,0,0,0,0.095,0.39,0.44,0.04,0.004,0.006,0.006,0
28,181,400,521,629,18,77,0.15,2.27,0,0.017,0,1,0,0,0,0,0,0.095,0.39,0.44,0.04,0.004,0.006,0.006,0
28,181,450,515,593,23,81,0.15,2.27,0,0.017,0,1,0,0,0,0,0,0.095,0.39,0.44,0.04,0.004,0.006,0.006,0
28,181,500,461,544,21,85,0.15,2.27,0,0.017,0,1,0,0,0,0,0,0.095,0.39,0.44,0.04,0.004,0.006,0.006,0
28,181,550,419,481,25,88,0.15,2.27,0,0.017,0,1,0,0,0,0,0,0.095,0.39,0.44,0.04,0.004,0.006,0.006,0
28,181,600,341,426,30,90,0.15,2.27,0,0.017,0,1,0,0,0,0,0,0.095,0.39,0.44,0.04,0.004,0.006,0.006,0
28,181,650,269,360,33,92,0.15,2.27,0,0.017,0,1,0,0,0,0,0,0.095,0.39,0.44,0.04,0.004,0.006,0.006,0
28,182,20,470,610,25,75,0.156,2.27,0,1e-05,0,0.99,0,0,0,0,0,0.2,0.31,0.7,0.04,0.005,0.007,0.0096,0
28,182,100,448,569,22,76,0.156,2.27,0,1e-05,0,0.99,0,0,0,0,0,0.2,0.31,0.7,0.04,0.005,0.007,0.0096,0
28,182,200,425,537,21,74,0.156,2.27,0,1e-05,0,0.99,0,0,0,0,0,0.2,0.31,0.7,0.04,0.005,0.007,0.0096,0
28,182,300,407,512,19,73,0.156,2.27,0,1e-05,0,0.99,0,0,0,0,0,0.2,0.31,0.7,0.04,0.005,0.007,0.0096,0
28,182,400,385,504,19,68,0.156,2.27,0,1e-05,0,0.99,0,0,0,0,0,0.2,0.31,0.7,0.04,0.005,0.007,0.0096,0
28,182,450,3778,477,21,74,0.156,2.27,0,1e-05,0,0.99,0,0,0,0,0,0.2,0.31,0.7,0.04,0.005,0.007,0.0096,0
28,182,500,348,431,26,78,0.156,2.27,0,1e-05,0,0.99,0,0,0,0,0,0.2,0.31,0.7,0.04,0.005,0.007,0.0096,0
28,182,550,325,385,29,86,0.156,2.27,0,1e-05,0,0.99,0,0,0,0,0,0.2,0.31,0.7,0.04,0.005,0.007,0.0096,0
28,182,600,274,337,38,91,0.156,2.27,0,1e-05,0,0.99,0,0,0,0,0,0.2,0.31,0.7,0.04,0.005,0.007,0.0096,0
28,182,650,201,279,48,95,0.156,2.27,0,1e-05,0,0.99,0,0,0,0,0,0.2,0.31,0.7,0.04,0.005,0.007,0.0096,0
28,183,20,660,780,18,74,0.13,2.31,0,0.039,0,1.01,0,0,0,0,0,0.03,0.25,0.49,0.03,0.011,0.009,0.0115,0
28,183,100,622,724,18,75,0.13,2.31,0,0.039,0,1.01,0,0,0,0,0,0.03,0.25,0.49,0.03,0.011,0.009,0.0115,0
28,183,200,615,712,18,76,0.13,2.31,0,0.039,0,1.01,0,0,0,0,0,0.03,0.25,0.49,0.03,0.011,0.009,0.0115,0
28,183,300,604,685,16,74,0.13,2.31,0,0.039,0,1.01,0,0,0,0,0,0.03,0.25,0.49,0.03,0.011,0.009,0.0115,0
28,183,400,573,647,18,75,0.13,2.31,0,0.039,0,1.01,0,0,0,0,0,0.03,0.25,0.49,0.03,0.011,0.009,0.0115,0
28,183,450,522,613,19,76,0.13,2.31,0,0.039,0,1.01,0,0,0,0,0,0.03,0.25,0.49,0.03,0.011,0.009,0.0115,0
28,183,500,512,585,22,79,0.13,2.31,0,0.039,0,1.01,0,0,0,0,0,0.03,0.25,0.49,0.03,0.011,0.009,0.0115,0
28,183,550,450,517,22,81,0.13,2.31,0,0.039,0,1.01,0,0,0,0,0,0.03,0.25,0.49,0.03,0.011,0.009,0.0115,0
28,183,600,380,459,31,86,0.13,2.31,0,0.039,0,1.01,0,0,0,0,0,0.03,0.25,0.49,0.03,0.011,0.009,0.0115,0
28,183,650,273,386,33,85,0.13,2.31,0,0.039,0,1.01,0,0,0,0,0,0.03,0.25,0.49,0.03,0.011,0.009,0.0115,0
28,184,20,610,730,22,78,0.14,2.4,0,0.018,0,1.01,0,0,0,0,0,0.14,0.21,0.53,0.16,0.012,0.012,0.0108,0
28,184,100,597,694,19,77,0.14,2.4,0,0.018,0,1.01,0,0,0,0,0,0.14,0.21,0.53,0.16,0.012,0.012,0.0108,0
28,184,200,570,666,18,77,0.14,2.4,0,0.018,0,1.01,0,0,0,0,0,0.14,0.21,0.53,0.16,0.012,0.012,0.0108,0
28,184,300,557,642,17,74,0.14,2.4,0,0.018,0,1.01,0,0,0,0,0,0.14,0.21,0.53,0.16,0.012,0.012,0.0108,0
28,184,400,513,609,17,73,0.14,2.4,0,0.018,0,1.01,0,0,0,0,0,0.14,0.21,0.53,0.16,0.012,0.012,0.0108,0
28,184,450,494,583,18,75,0.14,2.4,0,0.018,0,1.01,0,0,0,0,0,0.14,0.21,0.53,0.16,0.012,0.012,0.0108,0
28,184,500,470,533,20,78,0.14,2.4,0,0.018,0,1.01,0,0,0,0,0,0.14,0.21,0.53,0.16,0.012,0.012,0.0108,0
28,184,550,426,487,20,83,0.14,2.4,0,0.018,0,1.01,0,0,0,0,0,0.14,0.21,0.53,0.16,0.012,0.012,0.0108,0
28,184,600,338,415,32,87,0.14,2.4,0,0.018,0,1.01,0,0,0,0,0,0.14,0.21,0.53,0.16,0.012,0.012,0.0108,0
28,184,650,255,349,31,88,0.14,2.4,0,0.018,0,1.01,0,0,0,0,0,0.14,0.21,0.53,0.16,0.012,0.012,0.0108,0
28,185,20,585,710,22,77,0.14,2.44,0,0.018,0,1.03,0,0,0,0,0,0.18,0.25,0.55,0.13,0.009,0.01,0.0102,0
28,185,100,585,689,19,76,0.14,2.44,0,0.018,0,1.03,0,0,0,0,0,0.18,0.25,0.55,0.13,0.009,0.01,0.0102,0
28,185,200,557,663,18,76,0.14,2.44,0,0.018,0,1.03,0,0,0,0,0,0.18,0.25,0.55,0.13,0.009,0.01,0.0102,0
28,185,300,553,645,17,70,0.14,2.44,0,0.018,0,1.03,0,0,0,0,0,0.18,0.25,0.55,0.13,0.009,0.01,0.0102,0
28,185,400,527,626,18,70,0.14,2.44,0,0.018,0,1.03,0,0,0,0,0,0.18,0.25,0.55,0.13,0.009,0.01,0.0102,0
28,185,450,493,583,19,71,0.14,2.44,0,0.018,0,1.03,0,0,0,0,0,0.18,0.25,0.55,0.13,0.009,0.01,0.0102,0
28,185,500,456,532,19,74,0.14,2.44,0,0.018,0,1.03,0,0,0,0,0,0.18,0.25,0.55,0.13,0.009,0.01,0.0102,0
28,185,550,428,486,25,82,0.14,2.44,0,0.018,0,1.03,0,0,0,0,0,0.18,0.25,0.55,0.13,0.009,0.01,0.0102,0
28,185,600,347,426,23,86,0.14,2.44,0,0.018,0,1.03,0,0,0,0,0,0.18,0.25,0.55,0.13,0.009,0.01,0.0102,0
28,185,650,272,351,32,89,0.14,2.44,0,0.018,0,1.03,0,0,0,0,0,0.18,0.25,0.55,0.13,0.009,0.01,0.0102,0
28,186,20,575,710,22,76,0.14,2.4,0,0.017,0,1.04,0,0,0,0,0,0.19,0.31,0.52,0.13,0.009,0.009,0.0112,0
28,186,100,559,670,20,74,0.14,2.4,0,0.017,0,1.04,0,0,0,0,0,0.19,0.31,0.52,0.13,0.009,0.009,0.0112,0
28,186,200,538,647,19,75,0.14,2.4,0,0.017,0,1.04,0,0,0,0,0,0.19,0.31,0.52,0.13,0.009,0.009,0.0112,0
28,186,300,550,641,16,71,0.14,2.4,0,0.017,0,1.04,0,0,0,0,0,0.19,0.31,0.52,0.13,0.009,0.009,0.0112,0
28,186,400,518,629,18,71,0.14,2.4,0,0.017,0,1.04,0,0,0,0,0,0.19,0.31,0.52,0.13,0.009,0.009,0.0112,0
28,186,450,471,574,20,73,0.14,2.4,0,0.017,0,1.04,0,0,0,0,0,0.19,0.31,0.52,0.13,0.009,0.009,0.0112,0
28,186,500,450,525,21,79,0.14,2.4,0,0.017,0,1.04,0,0,0,0,0,0.19,0.31,0.52,0.13,0.009,0.009,0.0112,0
28,186,550,435,478,21,81,0.14,2.4,0,0.017,0,1.04,0,0,0,0,0,0.19,0.31,0.52,0.13,0.009,0.009,0.0112,0
28,186,600,344,413,27,86,0.14,2.4,0,0.017,0,1.04,0,0,0,0,0,0.19,0.31,0.52,0.13,0.009,0.009,0.0112,0
28,186,650,257,352,28,87,0.14,2.4,0,0.017,0,1.04,0,0,0,0,0,0.19,0.31,0.52,0.13,0.009,0.009,0.0112,0
28,187,20,550,660,22,79,0.08,2.28,0,0.001,0,0.96,0,0,0,0,0,0.03,0.42,0.54,0.03,0.007,0.018,0.0069,0
28,187,100,533,626,20,79,0.08,2.28,0,0.001,0,0.96,0,0,0,0,0,0.03,0.42,0.54,0.03,0.007,0.018,0.0069,0
28,187,200,509,593,19,79,0.08,2.28,0,0.001,0,0.96,0,0,0,0,0,0.03,0.42,0.54,0.03,0.007,0.018,0.0069,0
28,187,300,486,561,19,79,0.08,2.28,0,0.001,0,0.96,0,0,0,0,0,0.03,0.42,0.54,0.03,0.007,0.018,0.0069,0
28,187,400,466,553,17,75,0.08,2.28,0,0.001,0,0.96,0,0,0,0,0,0.03,0.42,0.54,0.03,0.007,0.018,0.0069,0
28,187,450,450,530,21,81,0.08,2.28,0,0.001,0,0.96,0,0,0,0,0,0.03,0.42,0.54,0.03,0.007,0.018,0.0069,0
28,187,500,418,491,23,84,0.08,2.28,0,0.001,0,0.96,0,0,0,0,0,0.03,0.42,0.54,0.03,0.007,0.018,0.0069,0
28,187,550,379,433,26,87,0.08,2.28,0,0.001,0,0.96,0,0,0,0,0,0.03,0.42,0.54,0.03,0.007,0.018,0.0069,0
28,187,600,314,380,37,92,0.08,2.28,0,0.001,0,0.96,0,0,0,0,0,0.03,0.42,0.54,0.03,0.007,0.018,0.0069,0
28,187,650,233,317,44,94,0.08,2.28,0,0.001,0,0.96,0,0,0,0,0,0.03,0.42,0.54,0.03,0.007,0.018,0.0069,0
23,188,20,397,580,28,78,0.07,8.83,0,0.024,0,1.9,0,0.0001,0,0,0.022,0.34,0.03,0.66,0.021,0.001,0.007,0.036,0
23,188,100,382,543,26,75,0.07,8.83,0,0.024,0,1.9,0,0.0001,0,0,0.022,0.34,0.03,0.66,0.021,0.001,0.007,0.036,0
23,188,200,355,499,24,79,0.07,8.83,0,0.024,0,1.9,0,0.0001,0,0,0.022,0.34,0.03,0.66,0.021,0.001,0.007,0.036,0
23,188,300,345,476,22,77,0.07,8.83,0,0.024,0,1.9,0,0.0001,0,0,0.022,0.34,0.03,0.66,0.021,0.001,0.007,0.036,0
23,188,400,355,482,21,74,0.07,8.83,0,0.024,0,1.9,0,0.0001,0,0,0.022,0.34,0.03,0.66,0.021,0.001,0.007,0.036,0
23,188,500,320,442,21,76,0.07,8.83,0,0.024,0,1.9,0,0.0001,0,0,0.022,0.34,0.03,0.66,0.021,0.001,0.007,0.036,0
23,188,550,304,409,25,79,0.07,8.83,0,0.024,0,1.9,0,0.0001,0,0,0.022,0.34,0.03,0.66,0.021,0.001,0.007,0.036,0
23,188,600,283,360,30,85,0.07,8.83,0,0.024,0,1.9,0,0.0001,0,0,0.022,0.34,0.03,0.66,0.021,0.001,0.007,0.036,0
23,188,650,234,300,39,92,0.07,8.83,0,0.024,0,1.9,0,0.0001,0,0,0.022,0.34,0.03,0.66,0.021,0.001,0.007,0.036,0
23,188,700,164,246,46,96,0.07,8.83,0,0.024,0,1.9,0,0.0001,0,0,0.022,0.34,0.03,0.66,0.021,0.001,0.007,0.036,0
23,188,750,92,184,58,98,0.07,8.83,0,0.024,0,1.9,0,0.0001,0,0,0.022,0.34,0.03,0.66,0.021,0.001,0.007,0.036,0
29,189,20,760,971,17,49,0.2,11,0.04,0.03,0,1.1,1.07,0,0,0,0.21,0.78,0.5,0.59,0.09,0.007,0.021,0.015,0
29,189,100,710,911,15,50,0.2,11,0.04,0.03,0,1.1,1.07,0,0,0,0.21,0.78,0.5,0.59,0.09,0.007,0.021,0.015,0
29,189,200,684,858,13,49,0.2,11,0.04,0.03,0,1.1,1.07,0,0,0,0.21,0.78,0.5,0.59,0.09,0.007,0.021,0.015,0
29,189,300,628,832,13,50,0.2,11,0.04,0.03,0,1.1,1.07,0,0,0,0.21,0.78,0.5,0.59,0.09,0.007,0.021,0.015,0
29,189,400,637,796,12,47,0.2,11,0.04,0.03,0,1.1,1.07,0,0,0,0.21,0.78,0.5,0.59,0.09,0.007,0.021,0.015,0
29,189,450,599,751,13,48,0.2,11,0.04,0.03,0,1.1,1.07,0,0,0,0.21,0.78,0.5,0.59,0.09,0.007,0.021,0.015,0
29,189,500,545,677,20,68,0.2,11,0.04,0.03,0,1.1,1.07,0,0,0,0.21,0.78,0.5,0.59,0.09,0.007,0.021,0.015,0
29,189,550,528,589,23,83,0.2,11,0.04,0.03,0,1.1,1.07,0,0,0,0.21,0.78,0.5,0.59,0.09,0.007,0.021,0.015,0
29,189,600,378,498,33,90,0.2,11,0.04,0.03,0,1.1,1.07,0,0,0,0.21,0.78,0.5,0.59,0.09,0.007,0.021,0.015,0
29,189,650,253,378,32,95,0.2,11,0.04,0.03,0,1.1,1.07,0,0,0,0.21,0.78,0.5,0.59,0.09,0.007,0.021,0.015,0
29,190,20,774,998,16,50,0.23,11.3,0.04,0.039,0,1.2,0.96,0,0,0,0.22,0.64,0.37,0.55,0.11,0.008,0.023,0.019,0
29,190,100,718,931,15,53,0.23,11.3,0.04,0.039,0,1.2,0.96,0,0,0,0.22,0.64,0.37,0.55,0.11,0.008,0.023,0.019,0
29,190,200,707,886,14,53,0.23,11.3,0.04,0.039,0,1.2,0.96,0,0,0,0.22,0.64,0.37,0.55,0.11,0.008,0.023,0.019,0
29,190,300,667,848,13,51,0.23,11.3,0.04,0.039,0,1.2,0.96,0,0,0,0.22,0.64,0.37,0.55,0.11,0.008,0.023,0.019,0
29,190,400,627,808,16,47,0.23,11.3,0.04,0.039,0,1.2,0.96,0,0,0,0.22,0.64,0.37,0.55,0.11,0.008,0.023,0.019,0
29,190,450,611,774,14,50,0.23,11.3,0.04,0.039,0,1.2,0.96,0,0,0,0.22,0.64,0.37,0.55,0.11,0.008,0.023,0.019,0
29,190,500,555,698,19,68,0.23,11.3,0.04,0.039,0,1.2,0.96,0,0,0,0.22,0.64,0.37,0.55,0.11,0.008,0.023,0.019,0
29,190,550,493,607,29,82,0.23,11.3,0.04,0.039,0,1.2,0.96,0,0,0,0.22,0.64,0.37,0.55,0.11,0.008,0.023,0.019,0
29,190,600,360,493,31,88,0.23,11.3,0.04,0.039,0,1.2,0.96,0,0,0,0.22,0.64,0.37,0.55,0.11,0.008,0.023,0.019,0
29,190,650,265,402,42,93,0.23,11.3,0.04,0.039,0,1.2,0.96,0,0,0,0.22,0.64,0.37,0.55,0.11,0.008,0.023,0.019,0
29,191,20,788,1007,16,52,0.23,12.1,0.04,0.02,0,1.22,1.09,0,0,0,0.24,0.67,0.3,0.59,0.12,0.008,0.028,0.021,0
29,191,100,746,939,16,57,0.23,12.1,0.04,0.02,0,1.22,1.09,0,0,0,0.24,0.67,0.3,0.59,0.12,0.008,0.028,0.021,0
29,191,200,781,903,14,54,0.23,12.1,0.04,0.02,0,1.22,1.09,0,0,0,0.24,0.67,0.3,0.59,0.12,0.008,0.028,0.021,0
29,191,300,695,860,13,53,0.23,12.1,0.04,0.02,0,1.22,1.09,0,0,0,0.24,0.67,0.3,0.59,0.12,0.008,0.028,0.021,0
29,191,400,639,810,16,53,0.23,12.1,0.04,0.02,0,1.22,1.09,0,0,0,0.24,0.67,0.3,0.59,0.12,0.008,0.028,0.021,0
29,191,450,636,786,14,55,0.23,12.1,0.04,0.02,0,1.22,1.09,0,0,0,0.24,0.67,0.3,0.59,0.12,0.008,0.028,0.021,0
29,191,500,585,705,19,70,0.23,12.1,0.04,0.02,0,1.22,1.09,0,0,0,0.24,0.67,0.3,0.59,0.12,0.008,0.028,0.021,0
29,191,550,490,617,24,80,0.23,12.1,0.04,0.02,0,1.22,1.09,0,0,0,0.24,0.67,0.3,0.59,0.12,0.008,0.028,0.021,0
29,191,600,374,527,31,87,0.23,12.1,0.04,0.02,0,1.22,1.09,0,0,0,0.24,0.67,0.3,0.59,0.12,0.008,0.028,0.021,0
29,191,650,271,409,32,92,0.23,12.1,0.04,0.02,0,1.22,1.09,0,0,0,0.24,0.67,0.3,0.59,0.12,0.008,0.028,0.021,0
29,192,20,828,1019,14,37,0.19,11.4,0.12,0.007,0,0.91,1.07,0,0,0,0.24,0.9,0.33,0.87,0.11,0.011,0.029,0.02,0
29,192,100,797,958,13,35,0.19,11.4,0.12,0.007,0,0.91,1.07,0,0,0,0.24,0.9,0.33,0.87,0.11,0.011,0.029,0.02,0
29,192,200,759,910,12,37,0.19,11.4,0.12,0.007,0,0.91,1.07,0,0,0,0.24,0.9,0.33,0.87,0.11,0.011,0.029,0.02,0
29,192,300,728,873,10,53,0.19,11.4,0.12,0.007,0,0.91,1.07,0,0,0,0.24,0.9,0.33,0.87,0.11,0.011,0.029,0.02,0
29,192,400,658,829,9,30,0.19,11.4,0.12,0.007,0,0.91,1.07,0,0,0,0.24,0.9,0.33,0.87,0.11,0.011,0.029,0.02,0
29,192,450,625,779,11,33,0.19,11.4,0.12,0.007,0,0.91,1.07,0,0,0,0.24,0.9,0.33,0.87,0.11,0.011,0.029,0.02,0
29,192,500,588,709,17,46,0.19,11.4,0.12,0.007,0,0.91,1.07,0,0,0,0.24,0.9,0.33,0.87,0.11,0.011,0.029,0.02,0
29,192,550,483,614,26,75,0.19,11.4,0.12,0.007,0,0.91,1.07,0,0,0,0.24,0.9,0.33,0.87,0.11,0.011,0.029,0.02,0
29,192,600,405,507,30,83,0.19,11.4,0.12,0.007,0,0.91,1.07,0,0,0,0.24,0.9,0.33,0.87,0.11,0.011,0.029,0.02,0
29,192,650,283,422,29,87,0.19,11.4,0.12,0.007,0,0.91,1.07,0,0,0,0.24,0.9,0.33,0.87,0.11,0.011,0.029,0.02,0
29,193,20,875,1031,13,42,0.21,12.3,0.04,0.04,0,0.94,1.1,0,0,0,0.23,0.68,0.53,0.8,0.14,0.009,0.029,0.02,0
29,193,100,813,957,15,47,0.21,12.3,0.04,0.04,0,0.94,1.1,0,0,0,0.23,0.68,0.53,0.8,0.14,0.009,0.029,0.02,0
29,193,200,822,915,11,47,0.21,12.3,0.04,0.04,0,0.94,1.1,0,0,0,0.23,0.68,0.53,0.8,0.14,0.009,0.029,0.02,0
29,193,300,720,870,12,42,0.21,12.3,0.04,0.04,0,0.94,1.1,0,0,0,0.23,0.68,0.53,0.8,0.14,0.009,0.029,0.02,0
29,193,400,674,826,11,43,0.21,12.3,0.04,0.04,0,0.94,1.1,0,0,0,0.23,0.68,0.53,0.8,0.14,0.009,0.029,0.02,0
29,193,450,617,770,14,52,0.21,12.3,0.04,0.04,0,0.94,1.1,0,0,0,0.23,0.68,0.53,0.8,0.14,0.009,0.029,0.02,0
29,193,500,613,700,15,57,0.21,12.3,0.04,0.04,0,0.94,1.1,0,0,0,0.23,0.68,0.53,0.8,0.14,0.009,0.029,0.02,0
29,193,550,497,607,24,78,0.21,12.3,0.04,0.04,0,0.94,1.1,0,0,0,0.23,0.68,0.53,0.8,0.14,0.009,0.029,0.02,0
29,193,600,392,498,36,89,0.21,12.3,0.04,0.04,0,0.94,1.1,0,0,0,0.23,0.68,0.53,0.8,0.14,0.009,0.029,0.02,0
29,193,650,295,407,38,93,0.21,12.3,0.04,0.04,0,0.94,1.1,0,0,0,0.23,0.68,0.53,0.8,0.14,0.009,0.029,0.02,0
29,194,20,836,1019,14,46,0.21,12.9,0.15,0.023,0,0.93,0.93,0,0,0,0.21,0.67,0.41,0.6,0.13,0.009,0.026,0.021,0
29,194,100,815,969,13,46,0.21,12.9,0.15,0.023,0,0.93,0.93,0,0,0,0.21,0.67,0.41,0.6,0.13,0.009,0.026,0.021,0
