Repository: Adolphus8/Project_PROMAP

# Project PROMAP
Project PROMAP (acronym for Probabilistic Prediction of Material Properties) is a feasibility study which seeks to merge Artificial Intelligence (AI) tools with Bayesian statistics to yield probabilistic estimates of target features under scarse data/information. The context of this study is with regards to the following Nuclear material properties: 1) Creep rupture; and 2) Tensile properties. This repository contains the MATLAB codes required to perform such analysis.

## Instructions:
The following main MATLAB files are to be executed in the following order:
<details>
<summary> 1) PROMAP_NIMS_data_enchancement.m </summary>

File: Creep_rupture_data_processed.csv (part 6 of 21)
material_x,cast_code,stress,temperature,fracture,elongation,RA,Comp_C,Comp_Cr,Comp_Co,Comp_Al,Comp_Ti,Comp_Mo,Comp_W,Comp_Nb,Comp_Fe,Comp_B,Comp_V,Comp_Ni,Comp_Si,Comp_Mn,Comp_Cu,Comp_S,Comp_P,Comp_N,Comp_NbTa
8,51,137,450,135985.5,45,49,0.24,0.074,0,0.011,0,0.019,0,0,0,0,0,0,0.24,0.64,0.05,0.013,0.015,0.006,0
8,51,157,500,288.1,56,69,0.24,0.074,0,0.011,0,0.019,0,0,0,0,0,0,0.24,0.64,0.05,0.013,0.015,0.006,0
8,51,118,500,3298.3,60,53,0.24,0.074,0,0.011,0,0.019,0,0,0,0,0,0,0.24,0.64,0.05,0.013,0.015,0.006,0
8,51,88,500,24589,48,46,0.24,0.074,0,0.011,0,0.019,0,0,0,0,0,0,0.24,0.64,0.05,0.013,0.015,0.006,0
8,51,69,500,101382,47,51,0.24,0.074,0,0.011,0,0.019,0,0,0,0,0,0,0.24,0.64,0.05,0.013,0.015,0.006,0
8,52,373,400,22.4,26,48,0.2,0.056,0,0.005,0,0.01,0,0,0,0,0,0,0.2,0.47,0.07,0.009,0.007,0.011,0
8,52,333,400,476,23,37,0.2,0.056,0,0.005,0,0.01,0,0,0,0,0,0,0.2,0.47,0.07,0.009,0.007,0.011,0
8,52,294,400,4624.9,21,45,0.2,0.056,0,0.005,0,0.01,0,0,0,0,0,0,0.2,0.47,0.07,0.009,0.007,0.011,0
8,52,265,400,14493,18,51,0.2,0.056,0,0.005,0,0.01,0,0,0,0,0,0,0.2,0.47,0.07,0.009,0.007,0.011,0
8,52,235,400,43570.9,17,57,0.2,0.056,0,0.005,0,0.01,0,0,0,0,0,0,0.2,0.47,0.07,0.009,0.007,0.011,0
8,52,216,400,71341.4,23,64,0.2,0.056,0,0.005,0,0.01,0,0,0,0,0,0,0.2,0.47,0.07,0.009,0.007,0.011,0
8,52,216,400,75283.8,20,63,0.2,0.056,0,0.005,0,0.01,0,0,0,0,0,0,0.2,0.47,0.07,0.009,0.007,0.011,0
8,52,196,400,116518.1,30,69,0.2,0.056,0,0.005,0,0.01,0,0,0,0,0,0,0.2,0.47,0.07,0.009,0.007,0.011,0
8,52,196,400,118120.6,29,68,0.2,0.056,0,0.005,0,0.01,0,0,0,0,0,0,0.2,0.47,0.07,0.009,0.007,0.011,0
8,52,265,450,220,26,52,0.2,0.056,0,0.005,0,0.01,0,0,0,0,0,0,0.2,0.47,0.07,0.009,0.007,0.011,0
8,52,235,450,833.2,32,60,0.2,0.056,0,0.005,0,0.01,0,0,0,0,0,0,0.2,0.47,0.07,0.009,0.007,0.011,0
8,52,196,450,2883.3,27,68,0.2,0.056,0,0.005,0,0.01,0,0,0,0,0,0,0.2,0.47,0.07,0.009,0.007,0.011,0
8,52,177,450,4557.7,35,71,0.2,0.056,0,0.005,0,0.01,0,0,0,0,0,0,0.2,0.47,0.07,0.009,0.007,0.011,0
8,52,167,450,5655.4,38,72,0.2,0.056,0,0.005,0,0.01,0,0,0,0,0,0,0.2,0.47,0.07,0.009,0.007,0.011,0
8,52,157,450,6930.9,38,71,0.2,0.056,0,0.005,0,0.01,0,0,0,0,0,0,0.2,0.47,0.07,0.009,0.007,0.011,0
8,52,147,450,9231.2,46,73,0.2,0.056,0,0.005,0,0.01,0,0,0,0,0,0,0.2,0.47,0.07,0.009,0.007,0.011,0
8,52,137,450,11807.3,42,72,0.2,0.056,0,0.005,0,0.01,0,0,0,0,0,0,0.2,0.47,0.07,0.009,0.007,0.011,0
8,52,137,450,12166.9,43,73,0.2,0.056,0,0.005,0,0.01,0,0,0,0,0,0,0.2,0.47,0.07,0.009,0.007,0.011,0
8,52,127,450,17467.9,47,70,0.2,0.056,0,0.005,0,0.01,0,0,0,0,0,0,0.2,0.47,0.07,0.009,0.007,0.011,0
8,52,118,450,8858.7,48,67,0.2,0.056,0,0.005,0,0.01,0,0,0,0,0,0,0.2,0.47,0.07,0.009,0.007,0.011,0
8,52,108,450,50379.3,47,61,0.2,0.056,0,0.005,0,0.01,0,0,0,0,0,0,0.2,0.47,0.07,0.009,0.007,0.011,0
8,52,98,450,99064.4,41,53,0.2,0.056,0,0.005,0,0.01,0,0,0,0,0,0,0.2,0.47,0.07,0.009,0.007,0.011,0
8,52,157,500,308.9,35,71,0.2,0.056,0,0.005,0,0.01,0,0,0,0,0,0,0.2,0.47,0.07,0.009,0.007,0.011,0
8,52,147,500,413.7,43,74,0.2,0.056,0,0.005,0,0.01,0,0,0,0,0,0,0.2,0.47,0.07,0.009,0.007,0.011,0
8,52,137,500,539.3,47,74,0.2,0.056,0,0.005,0,0.01,0,0,0,0,0,0,0.2,0.47,0.07,0.009,0.007,0.011,0
8,52,118,500,948.8,47,69,0.2,0.056,0,0.005,0,0.01,0,0,0,0,0,0,0.2,0.47,0.07,0.009,0.007,0.011,0
8,52,88,500,3838.5,35,65,0.2,0.056,0,0.005,0,0.01,0,0,0,0,0,0,0.2,0.47,0.07,0.009,0.007,0.011,0
8,52,69,500,16174.9,37,41,0.2,0.056,0,0.005,0,0.01,0,0,0,0,0,0,0.2,0.47,0.07,0.009,0.007,0.011,0
8,53,333,400,21.5,41,67,0.21,0.017,0,0.004,0,0.006,0,0,0,0,0,0,0.32,0.48,0.08,0.018,0.02,0.0044,0
8,53,294,400,384.4,31,60,0.21,0.017,0,0.004,0,0.006,0,0,0,0,0,0,0.32,0.48,0.08,0.018,0.02,0.0044,0
8,53,265,400,1759.7,35,67,0.21,0.017,0,0.004,0,0.006,0,0,0,0,0,0,0.32,0.48,0.08,0.018,0.02,0.0044,0
8,53,235,400,5367.9,45,74,0.21,0.017,0,0.004,0,0.006,0,0,0,0,0,0,0.32,0.48,0.08,0.018,0.02,0.0044,0
8,53,216,400,10883.2,35,74,0.21,0.017,0,0.004,0,0.006,0,0,0,0,0,0,0.32,0.48,0.08,0.018,0.02,0.0044,0
8,53,196,400,18611.4,34,78,0.21,0.017,0,0.004,0,0.006,0,0,0,0,0,0,0.32,0.48,0.08,0.018,0.02,0.0044,0
8,53,177,400,33549.2,39,77,0.21,0.017,0,0.004,0,0.006,0,0,0,0,0,0,0.32,0.48,0.08,0.018,0.02,0.0044,0
8,53,177,400,35914.8,39,78,0.21,0.017,0,0.004,0,0.006,0,0,0,0,0,0,0.32,0.48,0.08,0.018,0.02,0.0044,0
8,53,157,400,65689.8,47,79,0.21,0.017,0,0.004,0,0.006,0,0,0,0,0,0,0.32,0.48,0.08,0.018,0.02,0.0044,0
8,53,157,400,76910.2,40,79,0.21,0.017,0,0.004,0,0.006,0,0,0,0,0,0,0.32,0.48,0.08,0.018,0.02,0.0044,0
8,53,137,400,128347.5,50,80,0.21,0.017,0,0.004,0,0.006,0,0,0,0,0,0,0.32,0.48,0.08,0.018,0.02,0.0044,0
8,53,235,450,68.6,47,73,0.21,0.017,0,0.004,0,0.006,0,0,0,0,0,0,0.32,0.48,0.08,0.018,0.02,0.0044,0
8,53,196,450,511.6,50,77,0.21,0.017,0,0.004,0,0.006,0,0,0,0,0,0,0.32,0.48,0.08,0.018,0.02,0.0044,0
8,53,157,450,2416.3,42,81,0.21,0.017,0,0.004,0,0.006,0,0,0,0,0,0,0.32,0.48,0.08,0.018,0.02,0.0044,0
8,53,137,450,4828.2,51,82,0.21,0.017,0,0.004,0,0.006,0,0,0,0,0,0,0.32,0.48,0.08,0.018,0.02,0.0044,0
8,53,118,450,28442.5,57,81,0.21,0.017,0,0.004,0,0.006,0,0,0,0,0,0,0.32,0.48,0.08,0.018,0.02,0.0044,0
8,53,118,450,10472.4,76,82,0.21,0.017,0,0.004,0,0.006,0,0,0,0,0,0,0.32,0.48,0.08,0.018,0.02,0.0044,0
8,53,108,450,17819,68,80,0.21,0.017,0,0.004,0,0.006,0,0,0,0,0,0,0.32,0.48,0.08,0.018,0.02,0.0044,0
8,53,98,450,32911,56,77,0.21,0.017,0,0.004,0,0.006,0,0,0,0,0,0,0.32,0.48,0.08,0.018,0.02,0.0044,0
8,53,88,450,72097.4,44,67,0.21,0.017,0,0.004,0,0.006,0,0,0,0,0,0,0.32,0.48,0.08,0.018,0.02,0.0044,0
8,53,78,450,137976.7,51,72,0.21,0.017,0,0.004,0,0.006,0,0,0,0,0,0,0.32,0.48,0.08,0.018,0.02,0.0044,0
8,53,157,500,71.2,48,82,0.21,0.017,0,0.004,0,0.006,0,0,0,0,0,0,0.32,0.48,0.08,0.018,0.02,0.0044,0
8,53,118,500,483.5,53,83,0.21,0.017,0,0.004,0,0.006,0,0,0,0,0,0,0.32,0.48,0.08,0.018,0.02,0.0044,0
8,53,88,500,2384.3,54,77,0.21,0.017,0,0.004,0,0.006,0,0,0,0,0,0,0.32,0.48,0.08,0.018,0.02,0.0044,0
8,53,69,500,9945,44,64,0.21,0.017,0,0.004,0,0.006,0,0,0,0,0,0,0.32,0.48,0.08,0.018,0.02,0.0044,0
8,54,333,400,30.8,32,64,0.2,0.017,0,0.004,0,0.006,0,0,0,0,0,0,0.31,0.5,0.09,0.017,0.022,0.0037,0
8,54,294,400,438,35,61,0.2,0.017,0,0.004,0,0.006,0,0,0,0,0,0,0.31,0.5,0.09,0.017,0.022,0.0037,0
8,54,265,400,1716.9,41,68,0.2,0.017,0,0.004,0,0.006,0,0,0,0,0,0,0.31,0.5,0.09,0.017,0.022,0.0037,0
8,54,235,400,5867.7,31,71,0.2,0.017,0,0.004,0,0.006,0,0,0,0,0,0,0.31,0.5,0.09,0.017,0.022,0.0037,0
8,54,216,400,10893.8,33,75,0.2,0.017,0,0.004,0,0.006,0,0,0,0,0,0,0.31,0.5,0.09,0.017,0.022,0.0037,0
8,54,196,400,19978.6,39,78,0.2,0.017,0,0.004,0,0.006,0,0,0,0,0,0,0.31,0.5,0.09,0.017,0.022,0.0037,0
8,54,177,400,33865,37,80,0.2,0.017,0,0.004,0,0.006,0,0,0,0,0,0,0.31,0.5,0.09,0.017,0.022,0.0037,0
8,54,177,400,35726.8,38,79,0.2,0.017,0,0.004,0,0.006,0,0,0,0,0,0,0.31,0.5,0.09,0.017,0.022,0.0037,0
8,54,157,400,60588.5,48,80,0.2,0.017,0,0.004,0,0.006,0,0,0,0,0,0,0.31,0.5,0.09,0.017,0.022,0.0037,0
8,54,157,400,72446.8,53,79,0.2,0.017,0,0.004,0,0.006,0,0,0,0,0,0,0.31,0.5,0.09,0.017,0.022,0.0037,0
8,54,137,400,141287.1,52,80,0.2,0.017,0,0.004,0,0.006,0,0,0,0,0,0,0.31,0.5,0.09,0.017,0.022,0.0037,0
8,54,235,450,58.1,52,76,0.2,0.017,0,0.004,0,0.006,0,0,0,0,0,0,0.31,0.5,0.09,0.017,0.022,0.0037,0
8,54,196,450,605,55,77,0.2,0.017,0,0.004,0,0.006,0,0,0,0,0,0,0.31,0.5,0.09,0.017,0.022,0.0037,0
8,54,157,450,2493.2,51,80,0.2,0.017,0,0.004,0,0.006,0,0,0,0,0,0,0.31,0.5,0.09,0.017,0.022,0.0037,0
8,54,137,450,4482.8,64,82,0.2,0.017,0,0.004,0,0.006,0,0,0,0,0,0,0.31,0.5,0.09,0.017,0.022,0.0037,0
8,54,118,450,10156.4,53,85,0.2,0.017,0,0.004,0,0.006,0,0,0,0,0,0,0.31,0.5,0.09,0.017,0.022,0.0037,0
8,54,118,450,10248.9,59,81,0.2,0.017,0,0.004,0,0.006,0,0,0,0,0,0,0.31,0.5,0.09,0.017,0.022,0.0037,0
8,54,108,450,17221.3,81,79,0.2,0.017,0,0.004,0,0.006,0,0,0,0,0,0,0.31,0.5,0.09,0.017,0.022,0.0037,0
8,54,98,450,34076.6,61,76,0.2,0.017,0,0.004,0,0.006,0,0,0,0,0,0,0.31,0.5,0.09,0.017,0.022,0.0037,0
8,54,88,450,69592.6,62,75,0.2,0.017,0,0.004,0,0.006,0,0,0,0,0,0,0.31,0.5,0.09,0.017,0.022,0.0037,0
8,54,78,450,138403.7,47,72,0.2,0.017,0,0.004,0,0.006,0,0,0,0,0,0,0.31,0.5,0.09,0.017,0.022,0.0037,0
8,54,157,500,51,50,80,0.2,0.017,0,0.004,0,0.006,0,0,0,0,0,0,0.31,0.5,0.09,0.017,0.022,0.0037,0
8,54,118,500,469.3,55,84,0.2,0.017,0,0.004,0,0.006,0,0,0,0,0,0,0.31,0.5,0.09,0.017,0.022,0.0037,0
8,54,88,500,2387.5,59,80,0.2,0.017,0,0.004,0,0.006,0,0,0,0,0,0,0.31,0.5,0.09,0.017,0.022,0.0037,0
8,54,69,500,9824.9,50,69,0.2,0.017,0,0.004,0,0.006,0,0,0,0,0,0,0.31,0.5,0.09,0.017,0.022,0.0037,0
8,55,333,400,43.2,40,60,0.23,0.022,0,0.0005,0,0.005,0,0,0,0,0,0,0.32,0.53,0.07,0.016,0.023,0.0051,0
8,55,294,400,390.7,35,58,0.23,0.022,0,0.0005,0,0.005,0,0,0,0,0,0,0.32,0.53,0.07,0.016,0.023,0.0051,0
8,55,265,400,1327,42,64,0.23,0.022,0,0.0005,0,0.005,0,0,0,0,0,0,0.32,0.53,0.07,0.016,0.023,0.0051,0
8,55,235,400,3655.3,35,69,0.23,0.022,0,0.0005,0,0.005,0,0,0,0,0,0,0.32,0.53,0.07,0.016,0.023,0.0051,0
8,55,216,400,7621.5,42,71,0.23,0.022,0,0.0005,0,0.005,0,0,0,0,0,0,0.32,0.53,0.07,0.016,0.023,0.0051,0
8,55,196,400,14253.4,43,76,0.23,0.022,0,0.0005,0,0.005,0,0,0,0,0,0,0.32,0.53,0.07,0.016,0.023,0.0051,0
8,55,177,400,27284.4,51,78,0.23,0.022,0,0.0005,0,0.005,0,0,0,0,0,0,0.32,0.53,0.07,0.016,0.023,0.0051,0
8,55,177,400,28881.6,49,78,0.23,0.022,0,0.0005,0,0.005,0,0,0,0,0,0,0.32,0.53,0.07,0.016,0.023,0.0051,0
8,55,157,400,60975.8,56,79,0.23,0.022,0,0.0005,0,0.005,0,0,0,0,0,0,0.32,0.53,0.07,0.016,0.023,0.0051,0
8,55,157,400,61954.2,57,80,0.23,0.022,0,0.0005,0,0.005,0,0,0,0,0,0,0.32,0.53,0.07,0.016,0.023,0.0051,0
8,55,137,400,144785.3,59,77,0.23,0.022,0,0.0005,0,0.005,0,0,0,0,0,0,0.32,0.53,0.07,0.016,0.023,0.0051,0
8,55,235,450,58.8,45,65,0.23,0.022,0,0.0005,0,0.005,0,0,0,0,0,0,0.32,0.53,0.07,0.016,0.023,0.0051,0
8,55,196,450,373.5,53,77,0.23,0.022,0,0.0005,0,0.005,0,0,0,0,0,0,0.32,0.53,0.07,0.016,0.023,0.0051,0
8,55,157,450,1797.2,48,79,0.23,0.022,0,0.0005,0,0.005,0,0,0,0,0,0,0.32,0.53,0.07,0.016,0.023,0.0051,0
8,55,137,450,3813.2,57,80,0.23,0.022,0,0.0005,0,0.005,0,0,0,0,0,0,0.32,0.53,0.07,0.016,0.023,0.0051,0
8,55,118,450,9334.4,75,77,0.23,0.022,0,0.0005,0,0.005,0,0,0,0,0,0,0.32,0.53,0.07,0.016,0.023,0.0051,0
8,55,118,450,10417.9,70,80,0.23,0.022,0,0.0005,0,0.005,0,0,0,0,0,0,0.32,0.53,0.07,0.016,0.023,0.0051,0
8,55,108,450,16079.2,71,79,0.23,0.022,0,0.0005,0,0.005,0,0,0,0,0,0,0.32,0.53,0.07,0.016,0.023,0.0051,0
8,55,98,450,31150.7,63,75,0.23,0.022,0,0.0005,0,0.005,0,0,0,0,0,0,0.32,0.53,0.07,0.016,0.023,0.0051,0
8,55,88,450,69364.9,53,69,0.23,0.022,0,0.0005,0,0.005,0,0,0,0,0,0,0.32,0.53,0.07,0.016,0.023,0.0051,0
8,55,78,450,131423.9,52,63,0.23,0.022,0,0.0005,0,0.005,0,0,0,0,0,0,0.32,0.53,0.07,0.016,0.023,0.0051,0
8,55,157,500,71.3,61,78,0.23,0.022,0,0.0005,0,0.005,0,0,0,0,0,0,0.32,0.53,0.07,0.016,0.023,0.0051,0
8,55,118,500,370,64,79,0.23,0.022,0,0.0005,0,0.005,0,0,0,0,0,0,0.32,0.53,0.07,0.016,0.023,0.0051,0
8,55,88,500,1946.8,67,78,0.23,0.022,0,0.0005,0,0.005,0,0,0,0,0,0,0.32,0.53,0.07,0.016,0.023,0.0051,0
8,55,69,500,10236.1,53,59,0.23,0.022,0,0.0005,0,0.005,0,0,0,0,0,0,0.32,0.53,0.07,0.016,0.023,0.0051,0
9,56,540,400,1.2,30,64,0.22,0.04,0,0.003,0,0.01,0,0,0,0,0.009,0.03,0.23,1.24,0.01,0.012,0.027,0.0111,0.001
9,56,460,400,128.8,29,61,0.22,0.04,0,0.003,0,0.01,0,0,0,0,0.009,0.03,0.23,1.24,0.01,0.012,0.027,0.0111,0.001
9,56,400,400,849.5,33,70,0.22,0.04,0,0.003,0,0.01,0,0,0,0,0.009,0.03,0.23,1.24,0.01,0.012,0.027,0.0111,0.001
9,56,300,400,9846.5,36,80,0.22,0.04,0,0.003,0,0.01,0,0,0,0,0.009,0.03,0.23,1.24,0.01,0.012,0.027,0.0111,0.001
9,56,270,400,18366.9,42,82,0.22,0.04,0,0.003,0,0.01,0,0,0,0,0.009,0.03,0.23,1.24,0.01,0.012,0.027,0.0111,0.001
9,56,240,400,38816.3,36,83,0.22,0.04,0,0.003,0,0.01,0,0,0,0,0.009,0.03,0.23,1.24,0.01,0.012,0.027,0.0111,0.001
9,56,300,425,1600.3,44,80,0.22,0.04,0,0.003,0,0.01,0,0,0,0,0.009,0.03,0.23,1.24,0.01,0.012,0.027,0.0111,0.001
9,56,400,450,14.3,29,70,0.22,0.04,0,0.003,0,0.01,0,0,0,0,0.009,0.03,0.23,1.24,0.01,0.012,0.027,0.0111,0.001
9,56,300,450,328,41,80,0.22,0.04,0,0.003,0,0.01,0,0,0,0,0.009,0.03,0.23,1.24,0.01,0.012,0.027,0.0111,0.001
9,56,240,450,1229.7,46,84,0.22,0.04,0,0.003,0,0.01,0,0,0,0,0.009,0.03,0.23,1.24,0.01,0.012,0.027,0.0111,0.001
9,56,200,450,2885.5,48,84,0.22,0.04,0,0.003,0,0.01,0,0,0,0,0.009,0.03,0.23,1.24,0.01,0.012,0.027,0.0111,0.001
9,56,140,450,20505.2,52,87,0.22,0.04,0,0.003,0,0.01,0,0,0,0,0.009,0.03,0.23,1.24,0.01,0.012,0.027,0.0111,0.001
9,56,120,450,38704.2,53,88,0.22,0.04,0,0.003,0,0.01,0,0,0,0,0.009,0.03,0.23,1.24,0.01,0.012,0.027,0.0111,0.001
9,56,200,475,676.4,55,86,0.22,0.04,0,0.003,0,0.01,0,0,0,0,0.009,0.03,0.23,1.24,0.01,0.012,0.027,0.0111,0.001
9,56,200,500,135.2,54,86,0.22,0.04,0,0.003,0,0.01,0,0,0,0,0.009,0.03,0.23,1.24,0.01,0.012,0.027,0.0111,0.001
9,56,140,500,657.6,60,89,0.22,0.04,0,0.003,0,0.01,0,0,0,0,0.009,0.03,0.23,1.24,0.01,0.012,0.027,0.0111,0.001
9,56,100,500,3617,71,90,0.22,0.04,0,0.003,0,0.01,0,0,0,0,0.009,0.03,0.23,1.24,0.01,0.012,0.027,0.0111,0.001
9,56,70,500,22029.1,49,83,0.22,0.04,0,0.003,0,0.01,0,0,0,0,0.009,0.03,0.23,1.24,0.01,0.012,0.027,0.0111,0.001
9,57,540,400,1.4,30,63,0.22,0.05,0,0.005,0,0.01,0,0,0,0,0.005,0.03,0.22,1.25,0.01,0.008,0.021,0.0116,0.001
9,57,460,400,171.3,32,66,0.22,0.05,0,0.005,0,0.01,0,0,0,0,0.005,0.03,0.22,1.25,0.01,0.008,0.021,0.0116,0.001
9,57,400,400,946.6,34,71,0.22,0.05,0,0.005,0,0.01,0,0,0,0,0.005,0.03,0.22,1.25,0.01,0.008,0.021,0.0116,0.001
9,57,300,400,12017.6,45,82,0.22,0.05,0,0.005,0,0.01,0,0,0,0,0.005,0.03,0.22,1.25,0.01,0.008,0.021,0.0116,0.001
9,57,270,400,22804.8,45,82,0.22,0.05,0,0.005,0,0.01,0,0,0,0,0.005,0.03,0.22,1.25,0.01,0.008,0.021,0.0116,0.001
9,57,240,400,52113.8,48,84,0.22,0.05,0,0.005,0,0.01,0,0,0,0,0.005,0.03,0.22,1.25,0.01,0.008,0.021,0.0116,0.001
9,57,300,425,1869.5,35,79,0.22,0.05,0,0.005,0,0.01,0,0,0,0,0.005,0.03,0.22,1.25,0.01,0.008,0.021,0.0116,0.001
9,57,400,450,18.4,36,71,0.22,0.05,0,0.005,0,0.01,0,0,0,0,0.005,0.03,0.22,1.25,0.01,0.008,0.021,0.0116,0.001
9,57,300,450,347.3,38,80,0.22,0.05,0,0.005,0,0.01,0,0,0,0,0.005,0.03,0.22,1.25,0.01,0.008,0.021,0.0116,0.001
9,57,240,450,1181.2,48,81,0.22,0.05,0,0.005,0,0.01,0,0,0,0,0.005,0.03,0.22,1.25,0.01,0.008,0.021,0.0116,0.001
9,57,200,450,2777.1,52,85,0.22,0.05,0,0.005,0,0.01,0,0,0,0,0.005,0.03,0.22,1.25,0.01,0.008,0.021,0.0116,0.001
9,57,140,450,23519.4,58,87,0.22,0.05,0,0.005,0,0.01,0,0,0,0,0.005,0.03,0.22,1.25,0.01,0.008,0.021,0.0116,0.001
9,57,120,450,57353.1,64,88,0.22,0.05,0,0.005,0,0.01,0,0,0,0,0.005,0.03,0.22,1.25,0.01,0.008,0.021,0.0116,0.001
9,57,200,475,557.2,49,85,0.22,0.05,0,0.005,0,0.01,0,0,0,0,0.005,0.03,0.22,1.25,0.01,0.008,0.021,0.0116,0.001
9,57,200,500,110,63,85,0.22,0.05,0,0.005,0,0.01,0,0,0,0,0.005,0.03,0.22,1.25,0.01,0.008,0.021,0.0116,0.001
9,57,140,500,659.2,93,89,0.22,0.05,0,0.005,0,0.01,0,0,0,0,0.005,0.03,0.22,1.25,0.01,0.008,0.021,0.0116,0.001
9,57,100,500,4553.2,59,87,0.22,0.05,0,0.005,0,0.01,0,0,0,0,0.005,0.03,0.22,1.25,0.01,0.008,0.021,0.0116,0.001
9,57,70,500,30530.3,52,86,0.22,0.05,0,0.005,0,0.01,0,0,0,0,0.005,0.03,0.22,1.25,0.01,0.008,0.021,0.0116,0.001
10,58,333,400,170.2,40,64,0.28,0.07,0,0.004,0,0.02,0,0,0,0,0,0.14,0.3,0.7,0.22,0.011,0.022,0.0097,0
10,58,314,400,402.5,47,66,0.28,0.07,0,0.004,0,0.02,0,0,0,0,0,0.14,0.3,0.7,0.22,0.011,0.022,0.0097,0
10,58,294,400,1641.6,47,68,0.28,0.07,0,0.004,0,0.02,0,0,0,0,0,0.14,0.3,0.7,0.22,0.011,0.022,0.0097,0
10,58,265,400,4760.8,56,72,0.28,0.07,0,0.004,0,0.02,0,0,0,0,0,0.14,0.3,0.7,0.22,0.011,0.022,0.0097,0
10,58,235,400,22735.7,53,74,0.28,0.07,0,0.004,0,0.02,0,0,0,0,0,0.14,0.3,0.7,0.22,0.011,0.022,0.0097,0
10,58,216,400,143846.1,48,65,0.28,0.07,0,0.004,0,0.02,0,0,0,0,0,0.14,0.3,0.7,0.22,0.011,0.022,0.0097,0
10,58,265,425,708.8,49,68,0.28,0.07,0,0.004,0,0.02,0,0,0,0,0,0.14,0.3,0.7,0.22,0.011,0.022,0.0097,0
10,58,235,425,2780.6,46,70,0.28,0.07,0,0.004,0,0.02,0,0,0,0,0,0.14,0.3,0.7,0.22,0.011,0.022,0.0097,0
10,58,265,450,41.5,55,73,0.28,0.07,0,0.004,0,0.02,0,0,0,0,0,0.14,0.3,0.7,0.22,0.011,0.022,0.0097,0
10,58,235,450,189.3,58,77,0.28,0.07,0,0.004,0,0.02,0,0,0,0,0,0.14,0.3,0.7,0.22,0.011,0.022,0.0097,0
10,58,216,450,505,48,75,0.28,0.07,0,0.004,0,0.02,0,0,0,0,0,0.14,0.3,0.7,0.22,0.011,0.022,0.0097,0
10,58,196,450,1794.4,60,76,0.28,0.07,0,0.004,0,0.02,0,0,0,0,0,0.14,0.3,0.7,0.22,0.011,0.022,0.0097,0
10,58,157,450,19565.6,61,69,0.28,0.07,0,0.004,0,0.02,0,0,0,0,0,0.14,0.3,0.7,0.22,0.011,0.022,0.0097,0
10,58,196,475,299,61,71,0.28,0.07,0,0.004,0,0.02,0,0,0,0,0,0.14,0.3,0.7,0.22,0.011,0.022,0.0097,0
10,58,157,475,1992.6,56,65,0.28,0.07,0,0.004,0,0.02,0,0,0,0,0,0.14,0.3,0.7,0.22,0.011,0.022,0.0097,0
10,58,196,500,22.4,60,75,0.28,0.07,0,0.004,0,0.02,0,0,0,0,0,0.14,0.3,0.7,0.22,0.011,0.022,0.0097,0
10,58,157,500,336.6,57,62,0.28,0.07,0,0.004,0,0.02,0,0,0,0,0,0.14,0.3,0.7,0.22,0.011,0.022,0.0097,0
10,58,118,500,4583.6,42,38,0.28,0.07,0,0.004,0,0.02,0,0,0,0,0,0.14,0.3,0.7,0.22,0.011,0.022,0.0097,0
10,58,88,500,23940,35,30,0.28,0.07,0,0.004,0,0.02,0,0,0,0,0,0.14,0.3,0.7,0.22,0.011,0.022,0.0097,0
10,58,333,400,170.2,40,64,0.28,0.07,0,0.004,0,0.02,0,0,0,0,0,0.14,0.3,0.7,0.22,0.011,0.022,0.0097,0
10,58,294,400,1641.6,47,68,0.28,0.07,0,0.004,0,0.02,0,0,0,0,0,0.14,0.3,0.7,0.22,0.011,0.022,0.0097,0
10,58,265,400,4760.8,56,72,0.28,0.07,0,0.004,0,0.02,0,0,0,0,0,0.14,0.3,0.7,0.22,0.011,0.022,0.0097,0
10,58,235,400,22735.7,53,74,0.28,0.07,0,0.004,0,0.02,0,0,0,0,0,0.14,0.3,0.7,0.22,0.011,0.022,0.0097,0
10,58,216,400,143846.1,48,65,0.28,0.07,0,0.004,0,0.02,0,0,0,0,0,0.14,0.3,0.7,0.22,0.011,0.022,0.0097,0
10,58,265,425,708.8,49,68,0.28,0.07,0,0.004,0,0.02,0,0,0,0,0,0.14,0.3,0.7,0.22,0.011,0.022,0.0097,0
10,58,235,425,2780.6,46,70,0.28,0.07,0,0.004,0,0.02,0,0,0,0,0,0.14,0.3,0.7,0.22,0.011,0.022,0.0097,0
10,58,196,450,1794.4,60,76,0.28,0.07,0,0.004,0,0.02,0,0,0,0,0,0.14,0.3,0.7,0.22,0.011,0.022,0.0097,0
10,58,196,475,299,61,71,0.28,0.07,0,0.004,0,0.02,0,0,0,0,0,0.14,0.3,0.7,0.22,0.011,0.022,0.0097,0
10,58,157,475,1992.6,56,65,0.28,0.07,0,0.004,0,0.02,0,0,0,0,0,0.14,0.3,0.7,0.22,0.011,0.022,0.0097,0
10,58,118,500,4583.6,42,38,0.28,0.07,0,0.004,0,0.02,0,0,0,0,0,0.14,0.3,0.7,0.22,0.011,0.022,0.0097,0
10,59,333,400,157.9,46,67,0.2,0.11,0,0.01,0,0.03,0,0,0,0,0,0.15,0.22,0.68,0.23,0.009,0.024,0.0077,0
10,59,314,400,763.9,44,68,0.2,0.11,0,0.01,0,0.03,0,0,0,0,0,0.15,0.22,0.68,0.23,0.009,0.024,0.0077,0
10,59,294,400,2318,48,71,0.2,0.11,0,0.01,0,0.03,0,0,0,0,0,0.15,0.22,0.68,0.23,0.009,0.024,0.0077,0
10,59,265,400,13272.5,50,71,0.2,0.11,0,0.01,0,0.03,0,0,0,0,0,0.15,0.22,0.68,0.23,0.009,0.024,0.0077,0
10,59,235,400,109610.6,48,73,0.2,0.11,0,0.01,0,0.03,0,0,0,0,0,0.15,0.22,0.68,0.23,0.009,0.024,0.0077,0
10,59,235,440,1071.6,56,76,0.2,0.11,0,0.01,0,0.03,0,0,0,0,0,0.15,0.22,0.68,0.23,0.009,0.024,0.0077,0
10,59,265,450,62.6,48,74,0.2,0.11,0,0.01,0,0.03,0,0,0,0,0,0.15,0.22,0.68,0.23,0.009,0.024,0.0077,0
10,59,235,450,299.3,52,75,0.2,0.11,0,0.01,0,0.03,0,0,0,0,0,0.15,0.22,0.68,0.23,0.009,0.024,0.0077,0
10,59,216,450,1130.1,53,74,0.2,0.11,0,0.01,0,0.03,0,0,0,0,0,0.15,0.22,0.68,0.23,0.009,0.024,0.0077,0
10,59,196,450,4035.7,65,77,0.2,0.11,0,0.01,0,0.03,0,0,0,0,0,0.15,0.22,0.68,0.23,0.009,0.024,0.0077,0
10,59,157,450,77339.5,55,60,0.2,0.11,0,0.01,0,0.03,0,0,0,0,0,0.15,0.22,0.68,0.23,0.009,0.024,0.0077,0
10,59,235,475,33.3,57,78,0.2,0.11,0,0.01,0,0.03,0,0,0,0,0,0.15,0.22,0.68,0.23,0.009,0.024,0.0077,0
10,59,235,500,4,56,78,0.2,0.11,0,0.01,0,0.03,0,0,0,0,0,0.15,0.22,0.68,0.23,0.009,0.024,0.0077,0
10,59,196,500,38.2,57,81,0.2,0.11,0,0.01,0,0.03,0,0,0,0,0,0.15,0.22,0.68,0.23,0.009,0.024,0.0077,0
10,59,157,500,521,76,76,0.2,0.11,0,0.01,0,0.03,0,0,0,0,0,0.15,0.22,0.68,0.23,0.009,0.024,0.0077,0
10,59,118,500,7535.9,46,45,0.2,0.11,0,0.01,0,0.03,0,0,0,0,0,0.15,0.22,0.68,0.23,0.009,0.024,0.0077,0
10,59,88,500,42062,24,17,0.2,0.11,0,0.01,0,0.03,0,0,0,0,0,0.15,0.22,0.68,0.23,0.009,0.024,0.0077,0
10,59,157,525,66.5,65,78,0.2,0.11,0,0.01,0,0.03,0,0,0,0,0,0.15,0.22,0.68,0.23,0.009,0.024,0.0077,0
10,59,157,550,9.8,71,82,0.2,0.11,0,0.01,0,0.03,0,0,0,0,0,0.15,0.22,0.68,0.23,0.009,0.024,0.0077,0
10,59,157,575,1.8,71,84,0.2,0.11,0,0.01,0,0.03,0,0,0,0,0,0.15,0.22,0.68,0.23,0.009,0.024,0.0077,0
10,59,333,400,157.9,46,67,0.2,0.11,0,0.01,0,0.03,0,0,0,0,0,0.15,0.22,0.68,0.23,0.009,0.024,0.0077,0
10,59,294,400,2318,48,71,0.2,0.11,0,0.01,0,0.03,0,0,0,0,0,0.15,0.22,0.68,0.23,0.009,0.024,0.0077,0
10,59,265,400,13272.5,50,71,0.2,0.11,0,0.01,0,0.03,0,0,0,0,0,0.15,0.22,0.68,0.23,0.009,0.024,0.0077,0
10,59,235,400,109610.6,48,73,0.2,0.11,0,0.01,0,0.03,0,0,0,0,0,0.15,0.22,0.68,0.23,0.009,0.024,0.0077,0
10,59,196,450,4035.7,65,77,0.2,0.11,0,0.01,0,0.03,0,0,0,0,0,0.15,0.22,0.68,0.23,0.009,0.024,0.0077,0
10,59,118,500,7535.9,46,45,0.2,0.11,0,0.01,0,0.03,0,0,0,0,0,0.15,0.22,0.68,0.23,0.009,0.024,0.0077,0
10,60,333,400,203,42,67,0.34,0.1,0,0.002,0,0.03,0,0,0,0,0,0.14,0.22,0.7,0.2,0.012,0.016,0.0107,0
10,60,314,400,1006,42,69,0.34,0.1,0,0.002,0,0.03,0,0,0,0,0,0.14,0.22,0.7,0.2,0.012,0.016,0.0107,0
10,60,294,400,1873.7,57,69,0.34,0.1,0,0.002,0,0.03,0,0,0,0,0,0.14,0.22,0.7,0.2,0.012,0.016,0.0107,0
10,60,265,400,20220.8,46,73,0.34,0.1,0,0.002,0,0.03,0,0,0,0,0,0.14,0.22,0.7,0.2,0.012,0.016,0.0107,0
10,60,265,450,73.7,59,74,0.34,0.1,0,0.002,0,0.03,0,0,0,0,0,0.14,0.22,0.7,0.2,0.012,0.016,0.0107,0
10,60,235,450,471.4,55,77,0.34,0.1,0,0.002,0,0.03,0,0,0,0,0,0.14,0.22,0.7,0.2,0.012,0.016,0.0107,0
10,60,216,450,1400.2,63,76,0.34,0.1,0,0.002,0,0.03,0,0,0,0,0,0.14,0.22,0.7,0.2,0.012,0.016,0.0107,0
10,60,196,450,6427.9,58,74,0.34,0.1,0,0.002,0,0.03,0,0,0,0,0,0.14,0.22,0.7,0.2,0.012,0.016,0.0107,0
10,60,157,450,118823.8,49,55,0.34,0.1,0,0.002,0,0.03,0,0,0,0,0,0.14,0.22,0.7,0.2,0.012,0.016,0.0107,0
10,60,196,500,43,60,79,0.34,0.1,0,0.002,0,0.03,0,0,0,0,0,0.14,0.22,0.7,0.2,0.012,0.016,0.0107,0
10,60,157,500,625.8,67,77,0.34,0.1,0,0.002,0,0.03,0,0,0,0,0,0.14,0.22,0.7,0.2,0.012,0.016,0.0107,0
10,60,118,500,9590.6,47,47,0.34,0.1,0,0.002,0,0.03,0,0,0,0,0,0.14,0.22,0.7,0.2,0.012,0.016,0.0107,0
10,60,88,500,48482,27,27,0.34,0.1,0,0.002,0,0.03,0,0,0,0,0,0.14,0.22,0.7,0.2,0.012,0.016,0.0107,0
10,60,333,400,203,42,67,0.34,0.1,0,0.002,0,0.03,0,0,0,0,0,0.14,0.22,0.7,0.2,0.012,0.016,0.0107,0
10,60,294,400,1873.7,57,69,0.34,0.1,0,0.002,0,0.03,0,0,0,0,0,0.14,0.22,0.7,0.2,0.012,0.016,0.0107,0
10,60,265,400,20220.8,46,73,0.34,0.1,0,0.002,0,0.03,0,0,0,0,0,0.14,0.22,0.7,0.2,0.012,0.016,0.0107,0
10,60,196,450,6427.9,58,74,0.34,0.1,0,0.002,0,0.03,0,0,0,0,0,0.14,0.22,0.7,0.2,0.012,0.016,0.0107,0
10,60,118,500,9590.6,47,47,0.34,0.1,0,0.002,0,0.03,0,0,0,0,0,0.14,0.22,0.7,0.2,0.012,0.016,0.0107,0
10,61,392,400,82.8,29,61,0.28,0.06,0,0.016,0,0.22,0,0,0,0,0,1e-05,0.19,0.8,0.04,0.012,0.01,0.0073,0
10,61,373,400,919.2,36,63,0.28,0.06,0,0.016,0,0.22,0,0,0,0,0,1e-05,0.19,0.8,0.04,0.012,0.01,0.0073,0
10,61,353,400,7184.4,42,67,0.28,0.06,0,0.016,0,0.22,0,0,0,0,0,1e-05,0.19,0.8,0.04,0.012,0.01,0.0073,0
10,61,333,400,75907.3,38,63,0.28,0.06,0,0.016,0,0.22,0,0,0,0,0,1e-05,0.19,0.8,0.04,0.012,0.01,0.0073,0
10,61,373,450,0,33,70,0.28,0.06,0,0.016,0,0.22,0,0,0,0,0,1e-05,0.19,0.8,0.04,0.012,0.01,0.0073,0
10,61,333,450,29.8,40,68,0.28,0.06,0,0.016,0,0.22,0,0,0,0,0,1e-05,0.19,0.8,0.04,0.012,0.01,0.0073,0
10,61,294,450,447,43,69,0.28,0.06,0,0.016,0,0.22,0,0,0,0,0,1e-05,0.19,0.8,0.04,0.012,0.01,0.0073,0
10,61,265,450,11779.8,36,45,0.28,0.06,0,0.016,0,0.22,0,0,0,0,0,1e-05,0.19,0.8,0.04,0.012,0.01,0.0073,0
10,61,235,450,56275.2,28,31,0.28,0.06,0,0.016,0,0.22,0,0,0,0,0,1e-05,0.19,0.8,0.04,0.012,0.01,0.0073,0
10,61,235,500,70,49,75,0.28,0.06,0,0.016,0,0.22,0,0,0,0,0,1e-05,0.19,0.8,0.04,0.012,0.01,0.0073,0
10,61,196,500,1084.8,44,51,0.28,0.06,0,0.016,0,0.22,0,0,0,0,0,1e-05,0.19,0.8,0.04,0.012,0.01,0.0073,0
10,61,157,500,6699.9,41,36,0.28,0.06,0,0.016,0,0.22,0,0,0,0,0,1e-05,0.19,0.8,0.04,0.012,0.01,0.0073,0
10,61,118,500,25561.8,37,39,0.28,0.06,0,0.016,0,0.22,0,0,0,0,0,1e-05,0.19,0.8,0.04,0.012,0.01,0.0073,0
10,61,88,500,71822.5,43,46,0.28,0.06,0,0.016,0,0.22,0,0,0,0,0,1e-05,0.19,0.8,0.04,0.012,0.01,0.0073,0
10,61,353,400,7184.4,42,67,0.28,0.06,0,0.016,0,0.22,0,0,0,0,0,1e-05,0.19,0.8,0.04,0.012,0.01,0.0073,0
10,61,333,400,75907.3,38,63,0.28,0.06,0,0.016,0,0.22,0,0,0,0,0,1e-05,0.19,0.8,0.04,0.012,0.01,0.0073,0
10,61,333,450,29.8,40,68,0.28,0.06,0,0.016,0,0.22,0,0,0,0,0,1e-05,0.19,0.8,0.04,0.012,0.01,0.0073,0
10,61,265,450,11779.8,36,45,0.28,0.06,0,0.016,0,0.22,0,0,0,0,0,1e-05,0.19,0.8,0.04,0.012,0.01,0.0073,0
10,61,118,500,25561.8,37,39,0.28,0.06,0,0.016,0,0.22,0,0,0,0,0,1e-05,0.19,0.8,0.04,0.012,0.01,0.0073,0
10,62,430,400,560.6,35,61,0.29,0.03,0,0.018,0,0.36,0,0,0,0,0,0.03,0.2,0.93,0.06,0.015,0.014,0.0045,0
10,62,412,400,2862.4,36,58,0.29,0.03,0,0.018,0,0.36,0,0,0,0,0,0.03,0.2,0.93,0.06,0.015,0.014,0.0045,0
10,62,392,400,39681.3,28,34,0.29,0.03,0,0.018,0,0.36,0,0,0,0,0,0.03,0.2,0.93,0.06,0.015,0.014,0.0045,0
10,62,373,400,76874.8,23,26,0.29,0.03,0,0.018,0,0.36,0,0,0,0,0,0.03,0.2,0.93,0.06,0.015,0.014,0.0045,0
10,62,392,425,331.8,34,63,0.29,0.03,0,0.018,0,0.36,0,0,0,0,0,0.03,0.2,0.93,0.06,0.015,0.014,0.0045,0
10,62,373,450,33.2,34,65,0.29,0.03,0,0.018,0,0.36,0,0,0,0,0,0.03,0.2,0.93,0.06,0.015,0.014,0.0045,0
10,62,333,450,3248.4,29,41,0.29,0.03,0,0.018,0,0.36,0,0,0,0,0,0.03,0.2,0.93,0.06,0.015,0.014,0.0045,0
10,62,294,450,17771.6,18,17,0.29,0.03,0,0.018,0,0.36,0,0,0,0,0,0.03,0.2,0.93,0.06,0.015,0.014,0.0045,0
10,62,265,450,42412,11,11,0.29,0.03,0,0.018,0,0.36,0,0,0,0,0,0.03,0.2,0.93,0.06,0.015,0.014,0.0045,0
10,62,235,450,75635.5,12,14,0.29,0.03,0,0.018,0,0.36,0,0,0,0,0,0.03,0.2,0.93,0.06,0.015,0.014,0.0045,0
10,62,196,450,161239.3,11,11,0.29,0.03,0,0.018,0,0.36,0,0,0,0,0,0.03,0.2,0.93,0.06,0.015,0.014,0.0045,0
10,62,294,475,1539.1,24,33,0.29,0.03,0,0.018,0,0.36,0,0,0,0,0,0.03,0.2,0.93,0.06,0.015,0.014,0.0045,0
10,62,265,475,4272.2,20,22,0.29,0.03,0,0.018,0,0.36,0,0,0,0,0,0.03,0.2,0.93,0.06,0.015,0.014,0.0045,0
10,62,265,500,340.6,28,38,0.29,0.03,0,0.018,0,0.36,0,0,0,0,0,0.03,0.2,0.93,0.06,0.015,0.014,0.0045,0
10,62,235,500,1478.6,24,30,0.29,0.03,0,0.018,0,0.36,0,0,0,0,0,0.03,0.2,0.93,0.06,0.015,0.014,0.0045,0
10,62,196,500,4420.4,18,36,0.29,0.03,0,0.018,0,0.36,0,0,0,0,0,0.03,0.2,0.93,0.06,0.015,0.014,0.0045,0
10,62,157,500,11651.4,23,23,0.29,0.03,0,0.018,0,0.36,0,0,0,0,0,0.03,0.2,0.93,0.06,0.015,0.014,0.0045,0
10,62,118,500,32184.8,28,33,0.29,0.03,0,0.018,0,0.36,0,0,0,0,0,0.03,0.2,0.93,0.06,0.015,0.014,0.0045,0
10,62,88,500,84169.4,22,24,0.29,0.03,0,0.018,0,0.36,0,0,0,0,0,0.03,0.2,0.93,0.06,0.015,0.014,0.0045,0
10,62,412,400,2862.4,36,58,0.29,0.03,0,0.018,0,0.36,0,0,0,0,0,0.03,0.2,0.93,0.06,0.015,0.014,0.0045,0
10,62,392,400,39681.3,28,34,0.29,0.03,0,0.018,0,0.36,0,0,0,0,0,0.03,0.2,0.93,0.06,0.015,0.014,0.0045,0
10,62,392,425,331.8,34,63,0.29,0.03,0,0.018,0,0.36,0,0,0,0,0,0.03,0.2,0.93,0.06,0.015,0.014,0.0045,0
10,62,373,450,33.2,34,65,0.29,0.03,0,0.018,0,0.36,0,0,0,0,0,0.03,0.2,0.93,0.06,0.015,0.014,0.0045,0
10,62,333,450,3248.4,29,41,0.29,0.03,0,0.018,0,0.36,0,0,0,0,0,0.03,0.2,0.93,0.06,0.015,0.014,0.0045,0
10,62,265,450,42412,11,11,0.29,0.03,0,0.018,0,0.36,0,0,0,0,0,0.03,0.2,0.93,0.06,0.015,0.014,0.0045,0
10,62,235,450,75635.5,12,14,0.29,0.03,0,0.018,0,0.36,0,0,0,0,0,0.03,0.2,0.93,0.06,0.015,0.014,0.0045,0
10,62,196,450,161239.3,11,11,0.29,0.03,0,0.018,0,0.36,0,0,0,0,0,0.03,0.2,0.93,0.06,0.015,0.014,0.0045,0
10,62,294,475,1539.1,24,33,0.29,0.03,0,0.018,0,0.36,0,0,0,0,0,0.03,0.2,0.93,0.06,0.015,0.014,0.0045,0
10,62,265,475,4272.2,20,22,0.29,0.03,0,0.018,0,0.36,0,0,0,0,0,0.03,0.2,0.93,0.06,0.015,0.014,0.0045,0
10,62,118,500,32184.8,28,33,0.29,0.03,0,0.018,0,0.36,0,0,0,0,0,0.03,0.2,0.93,0.06,0.015,0.014,0.0045,0
10,63,412,400,179.5,39,69,0.29,0.07,0,0.011,0,0.34,0,0,0,0,0,0.05,0.22,1,0.05,0.011,0.016,0.0035,0
10,63,392,400,752.3,40,65,0.29,0.07,0,0.011,0,0.34,0,0,0,0,0,0.05,0.22,1,0.05,0.011,0.016,0.0035,0
10,63,373,400,4206,41,60,0.29,0.07,0,0.011,0,0.34,0,0,0,0,0,0.05,0.22,1,0.05,0.011,0.016,0.0035,0
10,63,353,400,45856.4,25,25,0.29,0.07,0,0.011,0,0.34,0,0,0,0,0,0.05,0.22,1,0.05,0.011,0.016,0.0035,0
10,63,333,400,155727,18,21,0.29,0.07,0,0.011,0,0.34,0,0,0,0,0,0.05,0.22,1,0.05,0.011,0.016,0.0035,0
10,63,373,450,31.9,38,67,0.29,0.07,0,0.011,0,0.34,0,0,0,0,0,0.05,0.22,1,0.05,0.011,0.016,0.0035,0
10,63,333,450,205.2,37,65,0.29,0.07,0,0.011,0,0.34,0,0,0,0,0,0.05,0.22,1,0.05,0.011,0.016,0.0035,0
10,63,294,450,4377.8,22,24,0.29,0.07,0,0.011,0,0.34,0,0,0,0,0,0.05,0.22,1,0.05,0.011,0.016,0.0035,0
10,63,265,450,9766.8,17,18,0.29,0.07,0,0.011,0,0.34,0,0,0,0,0,0.05,0.22,1,0.05,0.011,0.016,0.0035,0
10,63,235,450,35127.6,13,14,0.29,0.07,0,0.011,0,0.34,0,0,0,0,0,0.05,0.22,1,0.05,0.011,0.016,0.0035,0
10,63,196,450,122103.2,9,13,0.29,0.07,0,0.011,0,0.34,0,0,0,0,0,0.05,0.22,1,0.05,0.011,0.016,0.0035,0
10,63,265,500,86.5,47,58,0.29,0.07,0,0.011,0,0.34,0,0,0,0,0,0.05,0.22,1,0.05,0.011,0.016,0.0035,0
10,63,235,500,324,29,31,0.29,0.07,0,0.011,0,0.34,0,0,0,0,0,0.05,0.22,1,0.05,0.011,0.016,0.0035,0
10,63,196,500,2337.3,18,20,0.29,0.07,0,0.011,0,0.34,0,0,0,0,0,0.05,0.22,1,0.05,0.011,0.016,0.0035,0
10,63,157,500,8373.6,17,23,0.29,0.07,0,0.011,0,0.34,0,0,0,0,0,0.05,0.22,1,0.05,0.011,0.016,0.0035,0
10,63,118,500,27872.2,22,26,0.29,0.07,0,0.011,0,0.34,0,0,0,0,0,0.05,0.22,1,0.05,0.011,0.016,0.0035,0
10,63,88,500,85699.2,22,19,0.29,0.07,0,0.011,0,0.34,0,0,0,0,0,0.05,0.22,1,0.05,0.011,0.016,0.0035,0
10,63,412,400,179.5,39,69,0.29,0.07,0,0.011,0,0.34,0,0,0,0,0,0.05,0.22,1,0.05,0.011,0.016,0.0035,0
10,63,353,400,45856.4,25,25,0.29,0.07,0,0.011,0,0.34,0,0,0,0,0,0.05,0.22,1,0.05,0.011,0.016,0.0035,0
10,63,333,400,155727,18,21,0.29,0.07,0,0.011,0,0.34,0,0,0,0,0,0.05,0.22,1,0.05,0.011,0.016,0.0035,0
10,63,373,450,31.9,38,67,0.29,0.07,0,0.011,0,0.34,0,0,0,0,0,0.05,0.22,1,0.05,0.011,0.016,0.0035,0
10,63,333,450,205.2,37,65,0.29,0.07,0,0.011,0,0.34,0,0,0,0,0,0.05,0.22,1,0.05,0.011,0.016,0.0035,0
10,63,265,450,9766.8,17,18,0.29,0.07,0,0.011,0,0.34,0,0,0,0,0,0.05,0.22,1,0.05,0.011,0.016,0.0035,0
10,63,196,450,122103.2,9,13,0.29,0.07,0,0.011,0,0.34,0,0,0,0,0,0.05,0.22,1,0.05,0.011,0.016,0.0035,0
10,63,118,500,27872.2,22,26,0.29,0.07,0,0.011,0,0.34,0,0,0,0,0,0.05,0.22,1,0.05,0.011,0.016,0.0035,0
10,64,392,400,66.1,29,67,0.22,0.06,0,0.005,0,0.18,0,0,0,0,0,0.05,0.22,0.82,0.08,0.006,0.015,0.0082,0
10,64,373,400,789,31,65,0.22,0.06,0,0.005,0,0.18,0,0,0,0,0,0.05,0.22,0.82,0.08,0.006,0.015,0.0082,0
10,64,373,400,522.4,35,68,0.22,0.06,0,0.005,0,0.18,0,0,0,0,0,0.05,0.22,0.82,0.08,0.006,0.015,0.0082,0
10,64,353,400,12072.1,33,68,0.22,0.06,0,0.005,0,0.18,0,0,0,0,0,0.05,0.22,0.82,0.08,0.006,0.015,0.0082,0
10,64,333,450,51.6,37,69,0.22,0.06,0,0.005,0,0.18,0,0,0,0,0,0.05,0.22,0.82,0.08,0.006,0.015,0.0082,0
10,64,294,450,151.8,38,76,0.22,0.06,0,0.005,0,0.18,0,0,0,0,0,0.05,0.22,0.82,0.08,0.006,0.015,0.0082,0
10,64,265,450,6311,43,72,0.22,0.06,0,0.005,0,0.18,0,0,0,0,0,0.05,0.22,0.82,0.08,0.006,0.015,0.0082,0
10,64,235,450,50916,41,64,0.22,0.06,0,0.005,0,0.18,0,0,0,0,0,0.05,0.22,0.82,0.08,0.006,0.015,0.0082,0
10,64,235,500,141.4,50,78,0.22,0.06,0,0.005,0,0.18,0,0,0,0,0,0.05,0.22,0.82,0.08,0.006,0.015,0.0082,0
10,64,196,500,665,57,78,0.22,0.06,0,0.005,0,0.18,0,0,0,0,0,0.05,0.22,0.82,0.08,0.006,0.015,0.0082,0
10,64,157,500,7649.4,49,65,0.22,0.06,0,0.005,0,0.18,0,0,0,0,0,0.05,0.22,0.82,0.08,0.006,0.015,0.0082,0
10,64,118,500,34031.5,44,53,0.22,0.06,0,0.005,0,0.18,0,0,0,0,0,0.05,0.22,0.82,0.08,0.006,0.015,0.0082,0
10,64,88,500,141286.6,37,38,0.22,0.06,0,0.005,0,0.18,0,0,0,0,0,0.05,0.22,0.82,0.08,0.006,0.015,0.0082,0
10,64,353,400,12072.1,33,68,0.22,0.06,0,0.005,0,0.18,0,0,0,0,0,0.05,0.22,0.82,0.08,0.006,0.015,0.0082,0
10,64,333,450,51.6,37,69,0.22,0.06,0,0.005,0,0.18,0,0,0,0,0,0.05,0.22,0.82,0.08,0.006,0.015,0.0082,0
10,64,265,450,6311,43,72,0.22,0.06,0,0.005,0,0.18,0,0,0,0,0,0.05,0.22,0.82,0.08,0.006,0.015,0.0082,0
10,64,118,500,34031.5,44,53,0.22,0.06,0,0.005,0,0.18,0,0,0,0,0,0.05,0.22,0.82,0.08,0.006,0.015,0.0082,0
10,65,412,400,0,32,63,0.26,0.04,0,0.007,0,0.15,0,0,0,0,0,0.05,0.23,0.74,0.07,0.006,0.016,0.0108,0
10,65,392,400,16.8,31,66,0.26,0.04,0,0.007,0,0.15,0,0,0,0,0,0.05,0.23,0.74,0.07,0.006,0.016,0.0108,0
10,65,373,400,1919.2,31,57,0.26,0.04,0,0.007,0,0.15,0,0,0,0,0,0.05,0.23,0.74,0.07,0.006,0.016,0.0108,0
10,65,353,400,998.7,26,64,0.26,0.04,0,0.007,0,0.15,0,0,0,0,0,0.05,0.23,0.74,0.07,0.006,0.016,0.0108,0
10,65,333,400,1935,38,67,0.26,0.04,0,0.007,0,0.15,0,0,0,0,0,0.05,0.23,0.74,0.07,0.006,0.016,0.0108,0
10,65,333,400,19952.6,29,47,0.26,0.04,0,0.007,0,0.15,0,0,0,0,0,0.05,0.23,0.74,0.07,0.006,0.016,0.0108,0
10,65,314,400,20886.1,40,66,0.26,0.04,0,0.007,0,0.15,0,0,0,0,0,0.05,0.23,0.74,0.07,0.006,0.016,0.0108,0
10,65,314,425,2658.5,34,59,0.26,0.04,0,0.007,0,0.15,0,0,0,0,0,0.05,0.23,0.74,0.07,0.006,0.016,0.0108,0
10,65,333,450,177.4,35,53,0.26,0.04,0,0.007,0,0.15,0,0,0,0,0,0.05,0.23,0.74,0.07,0.006,0.016,0.0108,0
10,65,294,450,66.1,40,72,0.26,0.04,0,0.007,0,0.15,0,0,0,0,0,0.05,0.23,0.74,0.07,0.006,0.016,0.0108,0
10,65,265,450,3302.4,29,45,0.26,0.04,0,0.007,0,0.15,0,0,0,0,0,0.05,0.23,0.74,0.07,0.006,0.016,0.0108,0
10,65,235,450,7942,35,56,0.26,0.04,0,0.007,0,0.15,0,0,0,0,0,0.05,0.23,0.74,0.07,0.006,0.016,0.0108,0
10,65,196,450,108570,22,30,0.26,0.04,0,0.007,0,0.15,0,0,0,0,0,0.05,0.23,0.74,0.07,0.006,0.016,0.0108,0
10,65,235,475,279.7,43,68,0.26,0.04,0,0.007,0,0.15,0,0,0,0,0,0.05,0.23,0.74,0.07,0.006,0.016,0.0108,0
10,65,196,475,4075.2,40,54,0.26,0.04,0,0.007,0,0.15,0,0,0,0,0,0.05,0.23,0.74,0.07,0.006,0.016,0.0108,0
10,65,235,500,88.8,41,56,0.26,0.04,0,0.007,0,0.15,0,0,0,0,0,0.05,0.23,0.74,0.07,0.006,0.016,0.0108,0
10,65,196,500,472.9,47,55,0.26,0.04,0,0.007,0,0.15,0,0,0,0,0,0.05,0.23,0.74,0.07,0.006,0.016,0.0108,0
10,65,157,500,2513.7,46,48,0.26,0.04,0,0.007,0,0.15,0,0,0,0,0,0.05,0.23,0.74,0.07,0.006,0.016,0.0108,0
10,65,118,500,29194.6,37,43,0.26,0.04,0,0.007,0,0.15,0,0,0,0,0,0.05,0.23,0.74,0.07,0.006,0.016,0.0108,0
10,65,353,400,998.7,36,64,0.26,0.04,0,0.007,0,0.15,0,0,0,0,0,0.05,0.23,0.74,0.07,0.006,0.016,0.0108,0
10,65,333,400,19952.6,29,47,0.26,0.04,0,0.007,0,0.15,0,0,0,0,0,0.05,0.23,0.74,0.07,0.006,0.016,0.0108,0
10,65,314,400,20886.1,40,66,0.26,0.04,0,0.007,0,0.15,0,0,0,0,0,0.05,0.23,0.74,0.07,0.006,0.016,0.0108,0
10,65,314,425,2658.5,34,59,0.26,0.04,0,0.007,0,0.15,0,0,0,0,0,0.05,0.23,0.74,0.07,0.006,0.016,0.0108,0
10,65,333,450,177.4,35,53,0.26,0.04,0,0.007,0,0.15,0,0,0,0,0,0.05,0.23,0.74,0.07,0.006,0.016,0.0108,0
10,65,265,450,3302.4,29,45,0.26,0.04,0,0.007,0,0.15,0,0,0,0,0,0.05,0.23,0.74,0.07,0.006,0.016,0.0108,0
10,65,196,450,108570,22,30,0.26,0.04,0,0.007,0,0.15,0,0,0,0,0,0.05,0.23,0.74,0.07,0.006,0.016,0.0108,0
10,65,235,475,279.9,43,69,0.26,0.04,0,0.007,0,0.15,0,0,0,0,0,0.05,0.23,0.74,0.07,0.006,0.016,0.0108,0
10,65,196,475,4075.2,40,54,0.26,0.04,0,0.007,0,0.15,0,0,0,0,0,0.05,0.23,0.74,0.07,0.006,0.016,0.0108,0
10,65,118,500,29194.6,37,43,0.26,0.04,0,0.007,0,0.15,0,0,0,0,0,0.05,0.23,0.74,0.07,0.006,0.016,0.0108,0
11,66,431,450,41.8,39,70,0.11,0,0,0.005,0,0.51,0,0,0,0,0,0,0.3,0.48,0,0.01,0.012,0.0078,0
11,66,412,450,3238.7,32,37,0.11,0,0,0.005,0,0.51,0,0,0,0,0,0,0.3,0.48,0,0.01,0.012,0.0078,0
11,66,373,450,13978.8,17,20,0.11,0,0,0.005,0,0.51,0,0,0,0,0,0,0.3,0.48,0,0.01,0.012,0.0078,0
11,66,333,450,63690,8,14,0.11,0,0,0.005,0,0.51,0,0,0,0,0,0,0.3,0.48,0,0.01,0.012,0.0078,0
11,66,314,450,107362.5,9,12,0.11,0,0,0.005,0,0.51,0,0,0,0,0,0,0.3,0.48,0,0.01,0.012,0.0078,0
11,66,294,450,157720.7,9,11,0.11,0,0,0.005,0,0.51,0,0,0,0,0,0,0.3,0.48,0,0.01,0.012,0.0078,0
11,66,333,475,7787.3,14,16,0.11,0,0,0.005,0,0.51,0,0,0,0,0,0,0.3,0.48,0,0.01,0.012,0.0078,0
11,66,373,500,88.5,33,52,0.11,0,0,0.005,0,0.51,0,0,0,0,0,0,0.3,0.48,0,0.01,0.012,0.0078,0
11,66,333,500,744.1,18,27,0.11,0,0,0.005,0,0.51,0,0,0,0,0,0,0.3,0.48,0,0.01,0.012,0.0078,0
11,66,265,500,5691.2,9,13,0.11,0,0,0.005,0,0.51,0,0,0,0,0,0,0.3,0.48,0,0.01,0.012,0.0078,0
11,66,216,500,17071.9,10,17,0.11,0,0,0.005,0,0.51,0,0,0,0,0,0,0.3,0.48,0,0.01,0.012,0.0078,0
11,66,177,500,34975.3,15,27,0.11,0,0,0.005,0,0.51,0,0,0,0,0,0,0.3,0.48,0,0.01,0.012,0.0078,0
11,66,157,500,44514.6,8,21,0.11,0,0,0.005,0,0.51,0,0,0,0,0,0,0.3,0.48,0,0.01,0.012,0.0078,0
11,66,137,500,64140.9,15,27,0.11,0,0,0.005,0,0.51,0,0,0,0,0,0,0.3,0.48,0,0.01,0.012,0.0078,0
11,66,118,500,98441,18,28,0.11,0,0,0.005,0,0.51,0,0,0,0,0,0,0.3,0.48,0,0.01,0.012,0.0078,0
11,66,314,525,178.4,24,35,0.11,0,0,0.005,0,0.51,0,0,0,0,0,0,0.3,0.48,0,0.01,0.012,0.0078,0
11,66,294,525,378,20,28,0.11,0,0,0.005,0,0.51,0,0,0,0,0,0,0.3,0.48,0,0.01,0.012,0.0078,0
11,66,216,525,3175.1,13,19,0.11,0,0,0.005,0,0.51,0,0,0,0,0,0,0.3,0.48,0,0.01,0.012,0.0078,0
11,66,294,550,24.7,35,58,0.11,0,0,0.005,0,0.51,0,0,0,0,0,0,0.3,0.48,0,0.01,0.012,0.0078,0
11,66,275,550,63,30,46,0.11,0,0,0.005,0,0.51,0,0,0,0,0,0,0.3,0.48,0,0.01,0.012,0.0078,0
11,66,216,550,482.9,13,26,0.11,0,0,0.005,0,0.51,0,0,0,0,0,0,0.3,0.48,0,0.01,0.012,0.0078,0
11,66,177,550,1220.3,18,25,0.11,0,0,0.005,0,0.51,0,0,0,0,0,0,0.3,0.48,0,0.01,0.012,0.0078,0
11,66,137,550,2511.2,23,29,0.11,0,0,0.005,0,0.51,0,0,0,0,0,0,0.3,0.48,0,0.01,0.012,0.0078,0
11,66,98,550,6406.9,28,30,0.11,0,0,0.005,0,0.51,0,0,0,0,0,0,0.3,0.48,0,0.01,0.012,0.0078,0
11,66,69,550,23523,14,32,0.11,0,0,0.005,0,0.51,0,0,0,0,0,0,0.3,0.48,0,0.01,0.012,0.0078,0
11,66,137,575,535.5,30,38,0.11,0,0,0.005,0,0.51,0,0,0,0,0,0,0.3,0.48,0,0.01,0.012,0.0078,0
11,67,412,450,182.2,35,57,0.12,0,0,0.005,0,0.5,0,0,0,0,0,0,0.25,0.5,0,0.01,0.012,0.0068,0
11,67,392,450,1014.8,26,31,0.12,0,0,0.005,0,0.5,0,0,0,0,0,0,0.25,0.5,0,0.01,0.012,0.0068,0
11,67,373,450,2482.1,19,17,0.12,0,0,0.005,0,0.5,0,0,0,0,0,0,0.25,0.5,0,0.01,0.012,0.0068,0
11,67,333,450,55774.8,8,14,0.12,0,0,0.005,0,0.5,0,0,0,0,0,0,0.25,0.5,0,0.01,0.012,0.0068,0
11,67,314,450,95274,9,13,0.12,0,0,0.005,0,0.5,0,0,0,0,0,0,0.25,0.5,0,0.01,0.012,0.0068,0
11,67,294,450,161955.7,9,9,0.12,0,0,0.005,0,0.5,0,0,0,0,0,0,0.25,0.5,0,0.01,0.012,0.0068,0
11,67,373,500,4.8,38,73,0.12,0,0,0.005,0,0.5,0,0,0,0,0,0,0.25,0.5,0,0.01,0.012,0.0068,0
11,67,333,500,320.6,20,26,0.12,0,0,0.005,0,0.5,0,0,0,0,0,0,0.25,0.5,0,0.01,0.012,0.0068,0
11,67,265,500,6285.2,8,14,0.12,0,0,0.005,0,0.5,0,0,0,0,0,0,0.25,0.5,0,0.01,0.012,0.0068,0
11,67,216,500,15966,11,17,0.12,0,0,0.005,0,0.5,0,0,0,0,0,0,0.25,0.5,0,0.01,0.012,0.0068,0
11,67,177,500,32780.4,9,23,0.12,0,0,0.005,0,0.5,0,0,0,0,0,0,0.25,0.5,0,0.01,0.012,0.0068,0
11,67,157,500,45355.4,17,24,0.12,0,0,0.005,0,0.5,0,0,0,0,0,0,0.25,0.5,0,0.01,0.012,0.0068,0
11,67,137,500,64367.9,20,26,0.12,0,0,0.005,0,0.5,0,0,0,0,0,0,0.25,0.5,0,0.01,0.012,0.0068,0
11,67,118,500,91196.9,16,28,0.12,0,0,0.005,0,0.5,0,0,0,0,0,0,0.25,0.5,0,0.01,0.012,0.0068,0
11,67,216,550,594.8,19,29,0.12,0,0,0.005,0,0.5,0,0,0,0,0,0,0.25,0.5,0,0.01,0.012,0.0068,0
11,67,177,550,1193.3,20,26,0.12,0,0,0.005,0,0.5,0,0,0,0,0,0,0.25,0.5,0,0.01,0.012,0.0068,0
11,67,137,550,2646.5,22,37,0.12,0,0,0.005,0,0.5,0,0,0,0,0,0,0.25,0.5,0,0.01,0.012,0.0068,0
11,67,98,550,6094.6,26,48,0.12,0,0,0.005,0,0.5,0,0,0,0,0,0,0.25,0.5,0,0.01,0.012,0.0068,0
11,67,69,550,24180.5,13,35,0.12,0,0,0.005,0,0.5,0,0,0,0,0,0,0.25,0.5,0,0.01,0.012,0.0068,0
11,67,98,575,1299.9,41,41,0.12,0,0,0.005,0,0.5,0,0,0,0,0,0,0.25,0.5,0,0.01,0.012,0.0068,0
11,68,431,450,0.1,32,74,0.13,0,0,0.005,0,0.49,0,0,0,0,0,0,0.31,0.48,0,0.007,0.006,0.006,0
11,68,412,450,3520.6,32,37,0.13,0,0,0.005,0,0.49,0,0,0,0,0,0,0.31,0.48,0,0.007,0.006,0.006,0
11,68,373,450,17203,17,22,0.13,0,0,0.005,0,0.49,0,0,0,0,0,0,0.31,0.48,0,0.007,0.006,0.006,0
11,68,333,450,64104,8,12,0.13,0,0,0.005,0,0.49,0,0,0,0,0,0,0.31,0.48,0,0.007,0.006,0.006,0
11,68,314,450,109755.1,9,15,0.13,0,0,0.005,0,0.49,0,0,0,0,0,0,0.31,0.48,0,0.007,0.006,0.006,0
11,68,294,450,164168.7,9,15,0.13,0,0,0.005,0,0.49,0,0,0,0,0,0,0.31,0.48,0,0.007,0.006,0.006,0
11,68,373,500,67.6,35,54,0.13,0,0,0.005,0,0.49,0,0,0,0,0,0,0.31,0.48,0,0.007,0.006,0.006,0
11,68,333,500,739.5,18,26,0.13,0,0,0.005,0,0.49,0,0,0,0,0,0,0.31,0.48,0,0.007,0.006,0.006,0
11,68,265,500,5596.9,9,13,0.13,0,0,0.005,0,0.49,0,0,0,0,0,0,0.31,0.48,0,0.007,0.006,0.006,0
11,68,216,500,16630.4,10,17,0.13,0,0,0.005,0,0.49,0,0,0,0,0,0,0.31,0.48,0,0.007,0.006,0.006,0
11,68,177,500,33049.4,18,22,0.13,0,0,0.005,0,0.49,0,0,0,0,0,0,0.31,0.48,0,0.007,0.006,0.006,0
11,68,157,500,47895.8,12,25,0.13,0,0,0.005,0,0.49,0,0,0,0,0,0,0.31,0.48,0,0.007,0.006,0.006,0
11,68,137,500,69531.6,29,33,0.13,0,0,0.005,0,0.49,0,0,0,0,0,0,0.31,0.48,0,0.007,0.006,0.006,0
11,68,118,500,88957.8,18,27,0.13,0,0,0.005,0,0.49,0,0,0,0,0,0,0.31,0.48,0,0.007,0.006,0.006,0
11,68,216,550,462.6,16,27,0.13,0,0,0.005,0,0.49,0,0,0,0,0,0,0.31,0.48,0,0.007,0.006,0.006,0
11,68,177,550,1166.1,20,25,0.13,0,0,0.005,0,0.49,0,0,0,0,0,0,0.31,0.48,0,0.007,0.006,0.006,0
