Repository: Adolphus8/Project_PROMAP

# Project PROMAP
Project PROMAP (acronym for Probabilistic Prediction of Material Properties) is a feasibility study which seeks to merge Artificial Intelligence (AI) tools with Bayesian statistics to yield probabilistic estimates of target features under scarse data/information. The context of this study is with regards to the following Nuclear material properties: 1) Creep rupture; and 2) Tensile properties. This repository contains the MATLAB codes required to perform such analysis.

## Instructions:
The following main MATLAB files are to be executed in the following order:
<details>
<summary> 1) PROMAP_NIMS_data_enchancement.m </summary>

File: Tensile_data_processed.csv (part 6 of 8)
material_x,cast_code,temperature,PS_02,UTS,elongation,RofA,Comp_C,Comp_Cr,Comp_Co,Comp_Al,Comp_Ti,Comp_Mo,Comp_W,Comp_Nb,Comp_Fe,Comp_B,Comp_V,Comp_Ni,Comp_Si,Comp_Mn,Comp_Cu,Comp_S,Comp_P,Comp_N,Comp_NbTa
29,194,200,788,918,10,42,0.21,12.9,0.15,0.023,0,0.93,0.93,0,0,0,0.21,0.67,0.41,0.6,0.13,0.009,0.026,0.021,0
29,194,300,714,866,12,46,0.21,12.9,0.15,0.023,0,0.93,0.93,0,0,0,0.21,0.67,0.41,0.6,0.13,0.009,0.026,0.021,0
29,194,400,689,865,11,39,0.21,12.9,0.15,0.023,0,0.93,0.93,0,0,0,0.21,0.67,0.41,0.6,0.13,0.009,0.026,0.021,0
29,194,450,640,781,13,47,0.21,12.9,0.15,0.023,0,0.93,0.93,0,0,0,0.21,0.67,0.41,0.6,0.13,0.009,0.026,0.021,0
29,194,500,576,698,18,60,0.21,12.9,0.15,0.023,0,0.93,0.93,0,0,0,0.21,0.67,0.41,0.6,0.13,0.009,0.026,0.021,0
29,194,550,485,593,26,79,0.21,12.9,0.15,0.023,0,0.93,0.93,0,0,0,0.21,0.67,0.41,0.6,0.13,0.009,0.026,0.021,0
29,194,600,374,516,36,88,0.21,12.9,0.15,0.023,0,0.93,0.93,0,0,0,0.21,0.67,0.41,0.6,0.13,0.009,0.026,0.021,0
29,194,650,288,410,32,93,0.21,12.9,0.15,0.023,0,0.93,0.93,0,0,0,0.21,0.67,0.41,0.6,0.13,0.009,0.026,0.021,0
29,195,20,833,1031,14,46,0.23,11.7,0.04,0.037,0,0.92,0.9,0,0,0,0.27,0.68,0.4,0.73,0.15,0.008,0.009,0.032,0
29,195,100,806,973,15,51,0.23,11.7,0.04,0.037,0,0.92,0.9,0,0,0,0.27,0.68,0.4,0.73,0.15,0.008,0.009,0.032,0
29,195,200,782,906,14,52,0.23,11.7,0.04,0.037,0,0.92,0.9,0,0,0,0.27,0.68,0.4,0.73,0.15,0.008,0.009,0.032,0
29,195,300,715,880,12,50,0.23,11.7,0.04,0.037,0,0.92,0.9,0,0,0,0.27,0.68,0.4,0.73,0.15,0.008,0.009,0.032,0
29,195,400,668,827,11,46,0.23,11.7,0.04,0.037,0,0.92,0.9,0,0,0,0.27,0.68,0.4,0.73,0.15,0.008,0.009,0.032,0
29,195,450,623,770,14,47,0.23,11.7,0.04,0.037,0,0.92,0.9,0,0,0,0.27,0.68,0.4,0.73,0.15,0.008,0.009,0.032,0
29,195,500,562,698,17,62,0.23,11.7,0.04,0.037,0,0.92,0.9,0,0,0,0.27,0.68,0.4,0.73,0.15,0.008,0.009,0.032,0
29,195,550,479,611,21,72,0.23,11.7,0.04,0.037,0,0.92,0.9,0,0,0,0.27,0.68,0.4,0.73,0.15,0.008,0.009,0.032,0
29,195,600,359,510,28,82,0.23,11.7,0.04,0.037,0,0.92,0.9,0,0,0,0.27,0.68,0.4,0.73,0.15,0.008,0.009,0.032,0
29,195,650,253,429,40,87,0.23,11.7,0.04,0.037,0,0.92,0.9,0,0,0,0.27,0.68,0.4,0.73,0.15,0.008,0.009,0.032,0
29,196,20,774,986,16,49,0.25,11.9,0.05,0.027,0,0.99,0.95,0,0,0,0.28,0.75,0.35,0.7,0.03,0.008,0.016,0.021,0
29,196,100,757,946,15,49,0.25,11.9,0.05,0.027,0,0.99,0.95,0,0,0,0.28,0.75,0.35,0.7,0.03,0.008,0.016,0.021,0
29,196,200,704,892,14,49,0.25,11.9,0.05,0.027,0,0.99,0.95,0,0,0,0.28,0.75,0.35,0.7,0.03,0.008,0.016,0.021,0
29,196,300,667,854,13,49,0.25,11.9,0.05,0.027,0,0.99,0.95,0,0,0,0.28,0.75,0.35,0.7,0.03,0.008,0.016,0.021,0
29,196,400,626,814,13,47,0.25,11.9,0.05,0.027,0,0.99,0.95,0,0,0,0.28,0.75,0.35,0.7,0.03,0.008,0.016,0.021,0
29,196,450,580,754,15,56,0.25,11.9,0.05,0.027,0,0.99,0.95,0,0,0,0.28,0.75,0.35,0.7,0.03,0.008,0.016,0.021,0
29,196,500,532,669,18,73,0.25,11.9,0.05,0.027,0,0.99,0.95,0,0,0,0.28,0.75,0.35,0.7,0.03,0.008,0.016,0.021,0
29,196,550,457,580,27,82,0.25,11.9,0.05,0.027,0,0.99,0.95,0,0,0,0.28,0.75,0.35,0.7,0.03,0.008,0.016,0.021,0
29,196,600,351,490,34,86,0.25,11.9,0.05,0.027,0,0.99,0.95,0,0,0,0.28,0.75,0.35,0.7,0.03,0.008,0.016,0.021,0
29,196,650,256,389,31,90,0.25,11.9,0.05,0.027,0,0.99,0.95,0,0,0,0.28,0.75,0.35,0.7,0.03,0.008,0.016,0.021,0
29,197,20,766,968,17,54,0.23,11.2,0.04,0.005,0,1,1.13,0,0,0,0.3,0.68,0.32,0.69,0.03,0.009,0.016,0.029,0
29,197,100,753,922,17,55,0.23,11.2,0.04,0.005,0,1,1.13,0,0,0,0.3,0.68,0.32,0.69,0.03,0.009,0.016,0.029,0
29,197,200,705,863,15,56,0.23,11.2,0.04,0.005,0,1,1.13,0,0,0,0.3,0.68,0.32,0.69,0.03,0.009,0.016,0.029,0
29,197,300,658,818,14,54,0.23,11.2,0.04,0.005,0,1,1.13,0,0,0,0.3,0.68,0.32,0.69,0.03,0.009,0.016,0.029,0
29,197,400,618,784,13,53,0.23,11.2,0.04,0.005,0,1,1.13,0,0,0,0.3,0.68,0.32,0.69,0.03,0.009,0.016,0.029,0
29,197,450,593,742,16,59,0.23,11.2,0.04,0.005,0,1,1.13,0,0,0,0.3,0.68,0.32,0.69,0.03,0.009,0.016,0.029,0
29,197,500,596,677,19,72,0.23,11.2,0.04,0.005,0,1,1.13,0,0,0,0.3,0.68,0.32,0.69,0.03,0.009,0.016,0.029,0
29,197,550,486,582,25,82,0.23,11.2,0.04,0.005,0,1,1.13,0,0,0,0.3,0.68,0.32,0.69,0.03,0.009,0.016,0.029,0
29,197,600,370,489,28,86,0.23,11.2,0.04,0.005,0,1,1.13,0,0,0,0.3,0.68,0.32,0.69,0.03,0.009,0.016,0.029,0
29,197,650,283,396,31,91,0.23,11.2,0.04,0.005,0,1,1.13,0,0,0,0.3,0.68,0.32,0.69,0.03,0.009,0.016,0.029,0
30,198,20,590,730,21,71,0.12,11.8,0,0.023,0,0.05,0,0,0,0,0,0.19,0.43,0.42,0.05,0.004,0.022,0.0149,0
30,198,100,572,698,19,73,0.12,11.8,0,0.023,0,0.05,0,0,0,0,0,0.19,0.43,0.42,0.05,0.004,0.022,0.0149,0
30,198,200,562,662,17,74,0.12,11.8,0,0.023,0,0.05,0,0,0,0,0,0.19,0.43,0.42,0.05,0.004,0.022,0.0149,0
30,198,300,524,619,16,73,0.12,11.8,0,0.023,0,0.05,0,0,0,0,0,0.19,0.43,0.42,0.05,0.004,0.022,0.0149,0
30,198,400,507,583,16,71,0.12,11.8,0,0.023,0,0.05,0,0,0,0,0,0.19,0.43,0.42,0.05,0.004,0.022,0.0149,0
30,198,450,473,550,19,76,0.12,11.8,0,0.023,0,0.05,0,0,0,0,0,0.19,0.43,0.42,0.05,0.004,0.022,0.0149,0
30,198,500,420,482,20,83,0.12,11.8,0,0.023,0,0.05,0,0,0,0,0,0.19,0.43,0.42,0.05,0.004,0.022,0.0149,0
30,198,550,335,406,33,90,0.12,11.8,0,0.023,0,0.05,0,0,0,0,0,0.19,0.43,0.42,0.05,0.004,0.022,0.0149,0
30,198,600,229,321,31,94,0.12,11.8,0,0.023,0,0.05,0,0,0,0,0,0.19,0.43,0.42,0.05,0.004,0.022,0.0149,0
30,199,20,600,740,21,71,0.12,12.1,0,0.032,0,0.04,0,0,0,0,0,0.23,0.41,0.46,0.06,0.004,0.02,0.0137,0
30,199,100,594,701,19,72,0.12,12.1,0,0.032,0,0.04,0,0,0,0,0,0.23,0.41,0.46,0.06,0.004,0.02,0.0137,0
30,199,200,564,661,17,73,0.12,12.1,0,0.032,0,0.04,0,0,0,0,0,0.23,0.41,0.46,0.06,0.004,0.02,0.0137,0
30,199,300,530,625,16,73,0.12,12.1,0,0.032,0,0.04,0,0,0,0,0,0.23,0.41,0.46,0.06,0.004,0.02,0.0137,0
30,199,400,527,576,15,73,0.12,12.1,0,0.032,0,0.04,0,0,0,0,0,0.23,0.41,0.46,0.06,0.004,0.02,0.0137,0
30,199,450,475,545,19,77,0.12,12.1,0,0.032,0,0.04,0,0,0,0,0,0.23,0.41,0.46,0.06,0.004,0.02,0.0137,0
30,199,500,416,475,22,84,0.12,12.1,0,0.032,0,0.04,0,0,0,0,0,0.23,0.41,0.46,0.06,0.004,0.02,0.0137,0
30,199,550,339,404,33,89,0.12,12.1,0,0.032,0,0.04,0,0,0,0,0,0.23,0.41,0.46,0.06,0.004,0.02,0.0137,0
30,199,600,235,322,27,93,0.12,12.1,0,0.032,0,0.04,0,0,0,0,0,0.23,0.41,0.46,0.06,0.004,0.02,0.0137,0
30,200,20,585,730,22,72,0.14,12,0,0.008,0,0.04,0,0,0,0,0,0.15,0.31,0.46,0.05,0.008,0.019,0.0167,0
30,200,100,556,682,20,74,0.14,12,0,0.008,0,0.04,0,0,0,0,0,0.15,0.31,0.46,0.05,0.008,0.019,0.0167,0
30,200,200,536,643,18,75,0.14,12,0,0.008,0,0.04,0,0,0,0,0,0.15,0.31,0.46,0.05,0.008,0.019,0.0167,0
30,200,300,527,618,16,74,0.14,12,0,0.008,0,0.04,0,0,0,0,0,0.15,0.31,0.46,0.05,0.008,0.019,0.0167,0
30,200,400,495,574,16,73,0.14,12,0,0.008,0,0.04,0,0,0,0,0,0.15,0.31,0.46,0.05,0.008,0.019,0.0167,0
30,200,450,478,535,17,77,0.14,12,0,0.008,0,0.04,0,0,0,0,0,0.15,0.31,0.46,0.05,0.008,0.019,0.0167,0
30,200,500,402,480,24,83,0.14,12,0,0.008,0,0.04,0,0,0,0,0,0.15,0.31,0.46,0.05,0.008,0.019,0.0167,0
30,200,550,317,393,38,91,0.14,12,0,0.008,0,0.04,0,0,0,0,0,0.15,0.31,0.46,0.05,0.008,0.019,0.0167,0
30,200,600,206,326,36,95,0.14,12,0,0.008,0,0.04,0,0,0,0,0,0.15,0.31,0.46,0.05,0.008,0.019,0.0167,0
30,201,20,440,640,25,70,0.14,11.78,0,0.036,0,0.18,0,0,0,0,0,0.32,0.5,0.67,0.21,0.01,0.027,0.0175,0
30,201,100,418,598,25,71,0.14,11.78,0,0.036,0,0.18,0,0,0,0,0,0.32,0.5,0.67,0.21,0.01,0.027,0.0175,0
30,201,200,399,571,22,71,0.14,11.78,0,0.036,0,0.18,0,0,0,0,0,0.32,0.5,0.67,0.21,0.01,0.027,0.0175,0
30,201,300,395,543,21,69,0.14,11.78,0,0.036,0,0.18,0,0,0,0,0,0.32,0.5,0.67,0.21,0.01,0.027,0.0175,0
30,201,400,371,506,20,68,0.14,11.78,0,0.036,0,0.18,0,0,0,0,0,0.32,0.5,0.67,0.21,0.01,0.027,0.0175,0
30,201,450,349,460,27,72,0.14,11.78,0,0.036,0,0.18,0,0,0,0,0,0.32,0.5,0.67,0.21,0.01,0.027,0.0175,0
30,201,500,317,390,32,79,0.14,11.78,0,0.036,0,0.18,0,0,0,0,0,0.32,0.5,0.67,0.21,0.01,0.027,0.0175,0
30,201,550,263,328,34,85,0.14,11.78,0,0.036,0,0.18,0,0,0,0,0,0.32,0.5,0.67,0.21,0.01,0.027,0.0175,0
30,201,600,202,259,44,91,0.14,11.78,0,0.036,0,0.18,0,0,0,0,0,0.32,0.5,0.67,0.21,0.01,0.027,0.0175,0
30,202,20,395,610,28,71,0.12,12.38,0,0.038,0,0.09,0,0,0,0,0,0.31,0.48,0.71,0.09,0.007,0.026,0.0194,0
30,202,100,367,555,26,72,0.12,12.38,0,0.038,0,0.09,0,0,0,0,0,0.31,0.48,0.71,0.09,0.007,0.026,0.0194,0
30,202,200,353,527,24,71,0.12,12.38,0,0.038,0,0.09,0,0,0,0,0,0.31,0.48,0.71,0.09,0.007,0.026,0.0194,0
30,202,300,339,506,24,70,0.12,12.38,0,0.038,0,0.09,0,0,0,0,0,0.31,0.48,0.71,0.09,0.007,0.026,0.0194,0
30,202,400,330,461,22,70,0.12,12.38,0,0.038,0,0.09,0,0,0,0,0,0.31,0.48,0.71,0.09,0.007,0.026,0.0194,0
30,202,450,300,420,22,71,0.12,12.38,0,0.038,0,0.09,0,0,0,0,0,0.31,0.48,0.71,0.09,0.007,0.026,0.0194,0
30,202,500,272,352,38,80,0.12,12.38,0,0.038,0,0.09,0,0,0,0,0,0.31,0.48,0.71,0.09,0.007,0.026,0.0194,0
30,202,550,238,297,40,85,0.12,12.38,0,0.038,0,0.09,0,0,0,0,0,0.31,0.48,0.71,0.09,0.007,0.026,0.0194,0
30,202,600,176,236,55,91,0.12,12.38,0,0.038,0,0.09,0,0,0,0,0,0.31,0.48,0.71,0.09,0.007,0.026,0.0194,0
30,203,20,455,640,25,69,0.12,11.8,0,0.002,0,0.13,0,0,0,0,0,0.41,0.21,0.66,0.1,0.003,0.028,0.0393,0
30,203,100,433,599,24,74,0.12,11.8,0,0.002,0,0.13,0,0,0,0,0,0.41,0.21,0.66,0.1,0.003,0.028,0.0393,0
30,203,200,396,544,23,73,0.12,11.8,0,0.002,0,0.13,0,0,0,0,0,0.41,0.21,0.66,0.1,0.003,0.028,0.0393,0
30,203,300,386,525,21,73,0.12,11.8,0,0.002,0,0.13,0,0,0,0,0,0.41,0.21,0.66,0.1,0.003,0.028,0.0393,0
30,203,400,381,498,18,68,0.12,11.8,0,0.002,0,0.13,0,0,0,0,0,0.41,0.21,0.66,0.1,0.003,0.028,0.0393,0
30,203,450,349,461,21,69,0.12,11.8,0,0.002,0,0.13,0,0,0,0,0,0.41,0.21,0.66,0.1,0.003,0.028,0.0393,0
30,203,500,328,407,24,76,0.12,11.8,0,0.002,0,0.13,0,0,0,0,0,0.41,0.21,0.66,0.1,0.003,0.028,0.0393,0
30,203,550,278,344,28,85,0.12,11.8,0,0.002,0,0.13,0,0,0,0,0,0.41,0.21,0.66,0.1,0.003,0.028,0.0393,0
30,203,600,208,267,39,92,0.12,11.8,0,0.002,0,0.13,0,0,0,0,0,0.41,0.21,0.66,0.1,0.003,0.028,0.0393,0
30,204,20,660,790,20,68,0.13,11.64,0,0.044,0,0.18,0,0,0,0,0,0.43,0.5,0.61,0.08,0.014,0.016,0.0264,0
30,204,100,613,734,19,70,0.13,11.64,0,0.044,0,0.18,0,0,0,0,0,0.43,0.5,0.61,0.08,0.014,0.016,0.0264,0
30,204,200,592,695,16,71,0.13,11.64,0,0.044,0,0.18,0,0,0,0,0,0.43,0.5,0.61,0.08,0.014,0.016,0.0264,0
30,204,300,569,658,16,70,0.13,11.64,0,0.044,0,0.18,0,0,0,0,0,0.43,0.5,0.61,0.08,0.014,0.016,0.0264,0
30,204,400,530,616,15,70,0.13,11.64,0,0.044,0,0.18,0,0,0,0,0,0.43,0.5,0.61,0.08,0.014,0.016,0.0264,0
30,204,450,488,573,17,72,0.13,11.64,0,0.044,0,0.18,0,0,0,0,0,0.43,0.5,0.61,0.08,0.014,0.016,0.0264,0
30,204,500,454,505,20,81,0.13,11.64,0,0.044,0,0.18,0,0,0,0,0,0.43,0.5,0.61,0.08,0.014,0.016,0.0264,0
30,204,550,351,424,36,88,0.13,11.64,0,0.044,0,0.18,0,0,0,0,0,0.43,0.5,0.61,0.08,0.014,0.016,0.0264,0
30,204,600,231,345,32,92,0.13,11.64,0,0.044,0,0.18,0,0,0,0,0,0.43,0.5,0.61,0.08,0.014,0.016,0.0264,0
30,205,20,610,750,21,68,0.13,11.69,0,0.016,0,0.19,0,0,0,0,0,0.38,0.36,0.65,0.03,0.011,0.015,0.027,0
30,205,100,576,699,18,71,0.13,11.69,0,0.016,0,0.19,0,0,0,0,0,0.38,0.36,0.65,0.03,0.011,0.015,0.027,0
30,205,200,551,660,18,71,0.13,11.69,0,0.016,0,0.19,0,0,0,0,0,0.38,0.36,0.65,0.03,0.011,0.015,0.027,0
30,205,300,530,626,16,70,0.13,11.69,0,0.016,0,0.19,0,0,0,0,0,0.38,0.36,0.65,0.03,0.011,0.015,0.027,0
30,205,400,502,582,15,68,0.13,11.69,0,0.016,0,0.19,0,0,0,0,0,0.38,0.36,0.65,0.03,0.011,0.015,0.027,0
30,205,450,478,556,17,71,0.13,11.69,0,0.016,0,0.19,0,0,0,0,0,0.38,0.36,0.65,0.03,0.011,0.015,0.027,0
30,205,500,418,484,24,81,0.13,11.69,0,0.016,0,0.19,0,0,0,0,0,0.38,0.36,0.65,0.03,0.011,0.015,0.027,0
30,205,550,349,412,25,86,0.13,11.69,0,0.016,0,0.19,0,0,0,0,0,0.38,0.36,0.65,0.03,0.011,0.015,0.027,0
30,205,600,258,339,34,91,0.13,11.69,0,0.016,0,0.19,0,0,0,0,0,0.38,0.36,0.65,0.03,0.011,0.015,0.027,0
30,206,20,585,740,22,69,0.14,1.92,0,0.007,0,0.21,0,0,0,0,0,0.45,0.28,0.59,0.04,0.017,0.018,0.0303,0
30,206,100,564,687,20,70,0.14,1.92,0,0.007,0,0.21,0,0,0,0,0,0.45,0.28,0.59,0.04,0.017,0.018,0.0303,0
30,206,200,527,640,18,72,0.14,1.92,0,0.007,0,0.21,0,0,0,0,0,0.45,0.28,0.59,0.04,0.017,0.018,0.0303,0
30,206,300,525,611,16,70,0.14,1.92,0,0.007,0,0.21,0,0,0,0,0,0.45,0.28,0.59,0.04,0.017,0.018,0.0303,0
30,206,400,478,570,15,67,0.14,1.92,0,0.007,0,0.21,0,0,0,0,0,0.45,0.28,0.59,0.04,0.017,0.018,0.0303,0
30,206,450,456,537,18,70,0.14,1.92,0,0.007,0,0.21,0,0,0,0,0,0.45,0.28,0.59,0.04,0.017,0.018,0.0303,0
30,206,500,412,476,22,81,0.14,1.92,0,0.007,0,0.21,0,0,0,0,0,0.45,0.28,0.59,0.04,0.017,0.018,0.0303,0
30,206,550,336,403,28,89,0.14,1.92,0,0.007,0,0.21,0,0,0,0,0,0.45,0.28,0.59,0.04,0.017,0.018,0.0303,0
30,206,600,250,332,29,93,0.14,1.92,0,0.007,0,0.21,0,0,0,0,0,0.45,0.28,0.59,0.04,0.017,0.018,0.0303,0
31,207,20,250,610,32,30,0.43,24.98,0.047,0.079,0.06,0.32,0,0,0,0.0006,0,20.33,1.03,1.09,0.011,0.018,0.012,0.053,0
31,207,100,211,562,33,41,0.43,24.98,0.047,0.079,0.06,0.32,0,0,0,0.0006,0,20.33,1.03,1.09,0.011,0.018,0.012,0.053,0
31,207,200,187,533,36,35,0.43,24.98,0.047,0.079,0.06,0.32,0,0,0,0.0006,0,20.33,1.03,1.09,0.011,0.018,0.012,0.053,0
31,207,300,189,529,35,31,0.43,24.98,0.047,0.079,0.06,0.32,0,0,0,0.0006,0,20.33,1.03,1.09,0.011,0.018,0.012,0.053,0
31,207,400,178,529,35,39,0.43,24.98,0.047,0.079,0.06,0.32,0,0,0,0.0006,0,20.33,1.03,1.09,0.011,0.018,0.012,0.053,0
31,207,500,165,509,37,37,0.43,24.98,0.047,0.079,0.06,0.32,0,0,0,0.0006,0,20.33,1.03,1.09,0.011,0.018,0.012,0.053,0
31,207,600,153,466,34,34,0.43,24.98,0.047,0.079,0.06,0.32,0,0,0,0.0006,0,20.33,1.03,1.09,0.011,0.018,0.012,0.053,0
31,207,700,154,395,27,30,0.43,24.98,0.047,0.079,0.06,0.32,0,0,0,0.0006,0,20.33,1.03,1.09,0.011,0.018,0.012,0.053,0
31,207,750,172,308,25,35,0.43,24.98,0.047,0.079,0.06,0.32,0,0,0,0.0006,0,20.33,1.03,1.09,0.011,0.018,0.012,0.053,0
31,207,800,140,242,24,50,0.43,24.98,0.047,0.079,0.06,0.32,0,0,0,0.0006,0,20.33,1.03,1.09,0.011,0.018,0.012,0.053,0
31,207,900,94,148,41,64,0.43,24.98,0.047,0.079,0.06,0.32,0,0,0,0.0006,0,20.33,1.03,1.09,0.011,0.018,0.012,0.053,0
31,207,1000,63,93,50,78,0.43,24.98,0.047,0.079,0.06,0.32,0,0,0,0.0006,0,20.33,1.03,1.09,0.011,0.018,0.012,0.053,0
31,208,20,250,620,35,30,0.44,24.8,0.052,0.035,0.044,0.36,0,0,0,0.0008,0,20.83,0.87,1.07,0.015,0.019,0.012,0.049,0
31,208,100,217,575,37,32,0.44,24.8,0.052,0.035,0.044,0.36,0,0,0,0.0008,0,20.83,0.87,1.07,0.015,0.019,0.012,0.049,0
31,208,200,187,522,30,26,0.44,24.8,0.052,0.035,0.044,0.36,0,0,0,0.0008,0,20.83,0.87,1.07,0.015,0.019,0.012,0.049,0
31,208,300,181,506,29,29,0.44,24.8,0.052,0.035,0.044,0.36,0,0,0,0.0008,0,20.83,0.87,1.07,0.015,0.019,0.012,0.049,0
31,208,400,178,531,38,35,0.44,24.8,0.052,0.035,0.044,0.36,0,0,0,0.0008,0,20.83,0.87,1.07,0.015,0.019,0.012,0.049,0
31,208,500,162,498,35,33,0.44,24.8,0.052,0.035,0.044,0.36,0,0,0,0.0008,0,20.83,0.87,1.07,0.015,0.019,0.012,0.049,0
31,208,600,156,468,34,29,0.44,24.8,0.052,0.035,0.044,0.36,0,0,0,0.0008,0,20.83,0.87,1.07,0.015,0.019,0.012,0.049,0
31,208,700,163,392,22,32,0.44,24.8,0.052,0.035,0.044,0.36,0,0,0,0.0008,0,20.83,0.87,1.07,0.015,0.019,0.012,0.049,0
31,208,750,165,324,23,26,0.44,24.8,0.052,0.035,0.044,0.36,0,0,0,0.0008,0,20.83,0.87,1.07,0.015,0.019,0.012,0.049,0
31,208,800,140,251,30,42,0.44,24.8,0.052,0.035,0.044,0.36,0,0,0,0.0008,0,20.83,0.87,1.07,0.015,0.019,0.012,0.049,0
31,208,900,99,158,46,58,0.44,24.8,0.052,0.035,0.044,0.36,0,0,0,0.0008,0,20.83,0.87,1.07,0.015,0.019,0.012,0.049,0
31,208,1000,64,98,35,80,0.44,24.8,0.052,0.035,0.044,0.36,0,0,0,0.0008,0,20.83,0.87,1.07,0.015,0.019,0.012,0.049,0
31,209,20,285,560,15,19,0.41,25.45,0.052,1e-05,0.001,0.01,0,0,0,0.0003,0,21.2,0.79,0.82,0.069,0.008,0.013,0.09,0
31,209,100,242,513,16,19,0.41,25.45,0.052,1e-05,0.001,0.01,0,0,0,0.0003,0,21.2,0.79,0.82,0.069,0.008,0.013,0.09,0
31,209,200,211,548,27,24,0.41,25.45,0.052,1e-05,0.001,0.01,0,0,0,0.0003,0,21.2,0.79,0.82,0.069,0.008,0.013,0.09,0
31,209,300,210,472,20,26,0.41,25.45,0.052,1e-05,0.001,0.01,0,0,0,0.0003,0,21.2,0.79,0.82,0.069,0.008,0.013,0.09,0
31,209,400,193,468,19,25,0.41,25.45,0.052,1e-05,0.001,0.01,0,0,0,0.0003,0,21.2,0.79,0.82,0.069,0.008,0.013,0.09,0
31,209,500,180,426,18,23,0.41,25.45,0.052,1e-05,0.001,0.01,0,0,0,0.0003,0,21.2,0.79,0.82,0.069,0.008,0.013,0.09,0
31,209,600,172,431,22,28,0.41,25.45,0.052,1e-05,0.001,0.01,0,0,0,0.0003,0,21.2,0.79,0.82,0.069,0.008,0.013,0.09,0
31,209,700,184,391,16,22,0.41,25.45,0.052,1e-05,0.001,0.01,0,0,0,0.0003,0,21.2,0.79,0.82,0.069,0.008,0.013,0.09,0
31,209,750,197,335,8,22,0.41,25.45,0.052,1e-05,0.001,0.01,0,0,0,0.0003,0,21.2,0.79,0.82,0.069,0.008,0.013,0.09,0
31,209,800,174,274,11,20,0.41,25.45,0.052,1e-05,0.001,0.01,0,0,0,0.0003,0,21.2,0.79,0.82,0.069,0.008,0.013,0.09,0
31,209,900,109,177,15,28,0.41,25.45,0.052,1e-05,0.001,0.01,0,0,0,0.0003,0,21.2,0.79,0.82,0.069,0.008,0.013,0.09,0
31,209,1000,76,116,20,37,0.41,25.45,0.052,1e-05,0.001,0.01,0,0,0,0.0003,0,21.2,0.79,0.82,0.069,0.008,0.013,0.09,0
31,210,20,265,630,28,17,0.43,25.1,0.046,1e-05,0.001,0.01,0,0,0,0.0003,0,20.9,0.92,0.922,0.058,0.005,0.016,0.07,0
31,210,100,240,592,30,23,0.43,25.1,0.046,1e-05,0.001,0.01,0,0,0,0.0003,0,20.9,0.92,0.922,0.058,0.005,0.016,0.07,0
31,210,200,205,534,29,26,0.43,25.1,0.046,1e-05,0.001,0.01,0,0,0,0.0003,0,20.9,0.92,0.922,0.058,0.005,0.016,0.07,0
31,210,300,199,542,33,31,0.43,25.1,0.046,1e-05,0.001,0.01,0,0,0,0.0003,0,20.9,0.92,0.922,0.058,0.005,0.016,0.07,0
31,210,400,190,537,31,30,0.43,25.1,0.046,1e-05,0.001,0.01,0,0,0,0.0003,0,20.9,0.92,0.922,0.058,0.005,0.016,0.07,0
31,210,500,160,512,33,31,0.43,25.1,0.046,1e-05,0.001,0.01,0,0,0,0.0003,0,20.9,0.92,0.922,0.058,0.005,0.016,0.07,0
31,210,600,161,454,29,28,0.43,25.1,0.046,1e-05,0.001,0.01,0,0,0,0.0003,0,20.9,0.92,0.922,0.058,0.005,0.016,0.07,0
31,210,700,178,383,19,24,0.43,25.1,0.046,1e-05,0.001,0.01,0,0,0,0.0003,0,20.9,0.92,0.922,0.058,0.005,0.016,0.07,0
31,210,750,185,332,15,13,0.43,25.1,0.046,1e-05,0.001,0.01,0,0,0,0.0003,0,20.9,0.92,0.922,0.058,0.005,0.016,0.07,0
31,210,800,159,254,19,30,0.43,25.1,0.046,1e-05,0.001,0.01,0,0,0,0.0003,0,20.9,0.92,0.922,0.058,0.005,0.016,0.07,0
31,210,900,102,170,22,28,0.43,25.1,0.046,1e-05,0.001,0.01,0,0,0,0.0003,0,20.9,0.92,0.922,0.058,0.005,0.016,0.07,0
31,210,1000,69,107,31,55,0.43,25.1,0.046,1e-05,0.001,0.01,0,0,0,0.0003,0,20.9,0.92,0.922,0.058,0.005,0.016,0.07,0
31,211,20,270,640,29,29,0.35,25.18,0.031,1e-05,0.001,0.03,0,0,0,0.0006,0,20.74,1.1,1.38,0.015,0.008,0.015,0.037,0
31,211,100,250,595,25,21,0.35,25.18,0.031,1e-05,0.001,0.03,0,0,0,0.0006,0,20.74,1.1,1.38,0.015,0.008,0.015,0.037,0
31,211,200,207,558,30,25,0.35,25.18,0.031,1e-05,0.001,0.03,0,0,0,0.0006,0,20.74,1.1,1.38,0.015,0.008,0.015,0.037,0
31,211,300,200,551,31,28,0.35,25.18,0.031,1e-05,0.001,0.03,0,0,0,0.0006,0,20.74,1.1,1.38,0.015,0.008,0.015,0.037,0
31,211,400,190,545,29,26,0.35,25.18,0.031,1e-05,0.001,0.03,0,0,0,0.0006,0,20.74,1.1,1.38,0.015,0.008,0.015,0.037,0
31,211,500,171,512,28,30,0.35,25.18,0.031,1e-05,0.001,0.03,0,0,0,0.0006,0,20.74,1.1,1.38,0.015,0.008,0.015,0.037,0
31,211,600,178,453,23,23,0.35,25.18,0.031,1e-05,0.001,0.03,0,0,0,0.0006,0,20.74,1.1,1.38,0.015,0.008,0.015,0.037,0
31,211,700,171,374,14,18,0.35,25.18,0.031,1e-05,0.001,0.03,0,0,0,0.0006,0,20.74,1.1,1.38,0.015,0.008,0.015,0.037,0
31,211,750,199,326,12,16,0.35,25.18,0.031,1e-05,0.001,0.03,0,0,0,0.0006,0,20.74,1.1,1.38,0.015,0.008,0.015,0.037,0
31,211,800,151,246,14,24,0.35,25.18,0.031,1e-05,0.001,0.03,0,0,0,0.0006,0,20.74,1.1,1.38,0.015,0.008,0.015,0.037,0
31,211,900,98,164,21,23,0.35,25.18,0.031,1e-05,0.001,0.03,0,0,0,0.0006,0,20.74,1.1,1.38,0.015,0.008,0.015,0.037,0
31,211,1000,69,106,32,41,0.35,25.18,0.031,1e-05,0.001,0.03,0,0,0,0.0006,0,20.74,1.1,1.38,0.015,0.008,0.015,0.037,0
31,212,20,270,640,30,28,0.37,25.12,0.043,1e-05,0.001,0.02,0,0,0,0.0007,0,20.66,1.24,1.41,0.015,0.011,0.014,0.034,0
31,212,100,239,606,32,30,0.37,25.12,0.043,1e-05,0.001,0.02,0,0,0,0.0007,0,20.66,1.24,1.41,0.015,0.011,0.014,0.034,0
31,212,200,202,558,28,30,0.37,25.12,0.043,1e-05,0.001,0.02,0,0,0,0.0007,0,20.66,1.24,1.41,0.015,0.011,0.014,0.034,0
31,212,300,200,561,35,33,0.37,25.12,0.043,1e-05,0.001,0.02,0,0,0,0.0007,0,20.66,1.24,1.41,0.015,0.011,0.014,0.034,0
31,212,400,194,556,35,35,0.37,25.12,0.043,1e-05,0.001,0.02,0,0,0,0.0007,0,20.66,1.24,1.41,0.015,0.011,0.014,0.034,0
31,212,500,177,523,31,29,0.37,25.12,0.043,1e-05,0.001,0.02,0,0,0,0.0007,0,20.66,1.24,1.41,0.015,0.011,0.014,0.034,0
31,212,600,164,456,25,26,0.37,25.12,0.043,1e-05,0.001,0.02,0,0,0,0.0007,0,20.66,1.24,1.41,0.015,0.011,0.014,0.034,0
31,212,700,170,362,13,14,0.37,25.12,0.043,1e-05,0.001,0.02,0,0,0,0.0007,0,20.66,1.24,1.41,0.015,0.011,0.014,0.034,0
31,212,750,222,341,16,19,0.37,25.12,0.043,1e-05,0.001,0.02,0,0,0,0.0007,0,20.66,1.24,1.41,0.015,0.011,0.014,0.034,0
31,212,800,156,253,16,22,0.37,25.12,0.043,1e-05,0.001,0.02,0,0,0,0.0007,0,20.66,1.24,1.41,0.015,0.011,0.014,0.034,0
31,212,900,93,160,20,25,0.37,25.12,0.043,1e-05,0.001,0.02,0,0,0,0.0007,0,20.66,1.24,1.41,0.015,0.011,0.014,0.034,0
31,212,1000,68,104,28,36,0.37,25.12,0.043,1e-05,0.001,0.02,0,0,0,0.0007,0,20.66,1.24,1.41,0.015,0.011,0.014,0.034,0
31,213,20,255,550,27,32,0.36,25.21,0.007,1e-05,0.001,0.03,0,0,0,0.0002,0,21.42,0.92,1.02,0.053,0.013,0.016,0.107,0
31,213,100,240,522,30,28,0.36,25.21,0.007,1e-05,0.001,0.03,0,0,0,0.0002,0,21.42,0.92,1.02,0.053,0.013,0.016,0.107,0
31,213,200,178,447,28,29,0.36,25.21,0.007,1e-05,0.001,0.03,0,0,0,0.0002,0,21.42,0.92,1.02,0.053,0.013,0.016,0.107,0
31,213,300,181,459,31,34,0.36,25.21,0.007,1e-05,0.001,0.03,0,0,0,0.0002,0,21.42,0.92,1.02,0.053,0.013,0.016,0.107,0
31,213,400,162,448,30,28,0.36,25.21,0.007,1e-05,0.001,0.03,0,0,0,0.0002,0,21.42,0.92,1.02,0.053,0.013,0.016,0.107,0
31,213,500,159,413,28,30,0.36,25.21,0.007,1e-05,0.001,0.03,0,0,0,0.0002,0,21.42,0.92,1.02,0.053,0.013,0.016,0.107,0
31,213,600,157,377,28,30,0.36,25.21,0.007,1e-05,0.001,0.03,0,0,0,0.0002,0,21.42,0.92,1.02,0.053,0.013,0.016,0.107,0
31,213,700,181,336,13,19,0.36,25.21,0.007,1e-05,0.001,0.03,0,0,0,0.0002,0,21.42,0.92,1.02,0.053,0.013,0.016,0.107,0
31,213,750,226,327,9,18,0.36,25.21,0.007,1e-05,0.001,0.03,0,0,0,0.0002,0,21.42,0.92,1.02,0.053,0.013,0.016,0.107,0
31,213,800,172,254,12,25,0.36,25.21,0.007,1e-05,0.001,0.03,0,0,0,0.0002,0,21.42,0.92,1.02,0.053,0.013,0.016,0.107,0
31,213,900,105,157,10,17,0.36,25.21,0.007,1e-05,0.001,0.03,0,0,0,0.0002,0,21.42,0.92,1.02,0.053,0.013,0.016,0.107,0
31,213,1000,67,99,22,40,0.36,25.21,0.007,1e-05,0.001,0.03,0,0,0,0.0002,0,21.42,0.92,1.02,0.053,0.013,0.016,0.107,0
31,214,20,235,510,21,22,0.37,25.29,0.002,1e-05,0.001,0.01,0,0,0,0.0002,0,23.13,1.16,1.23,0.042,0.014,0.015,0.054,0
31,214,100,207,450,21,28,0.37,25.29,0.002,1e-05,0.001,0.01,0,0,0,0.0002,0,23.13,1.16,1.23,0.042,0.014,0.015,0.054,0
31,214,200,173,432,24,22,0.37,25.29,0.002,1e-05,0.001,0.01,0,0,0,0.0002,0,23.13,1.16,1.23,0.042,0.014,0.015,0.054,0
31,214,300,170,438,30,30,0.37,25.29,0.002,1e-05,0.001,0.01,0,0,0,0.0002,0,23.13,1.16,1.23,0.042,0.014,0.015,0.054,0
31,214,400,180,460,32,28,0.37,25.29,0.002,1e-05,0.001,0.01,0,0,0,0.0002,0,23.13,1.16,1.23,0.042,0.014,0.015,0.054,0
31,214,500,156,417,25,23,0.37,25.29,0.002,1e-05,0.001,0.01,0,0,0,0.0002,0,23.13,1.16,1.23,0.042,0.014,0.015,0.054,0
31,214,600,148,341,22,23,0.37,25.29,0.002,1e-05,0.001,0.01,0,0,0,0.0002,0,23.13,1.16,1.23,0.042,0.014,0.015,0.054,0
31,214,700,165,316,16,22,0.37,25.29,0.002,1e-05,0.001,0.01,0,0,0,0.0002,0,23.13,1.16,1.23,0.042,0.014,0.015,0.054,0
31,214,750,185,298,14,30,0.37,25.29,0.002,1e-05,0.001,0.01,0,0,0,0.0002,0,23.13,1.16,1.23,0.042,0.014,0.015,0.054,0
31,214,800,133,226,16,30,0.37,25.29,0.002,1e-05,0.001,0.01,0,0,0,0.0002,0,23.13,1.16,1.23,0.042,0.014,0.015,0.054,0
31,214,900,88,140,17,34,0.37,25.29,0.002,1e-05,0.001,0.01,0,0,0,0.0002,0,23.13,1.16,1.23,0.042,0.014,0.015,0.054,0
31,214,1000,56,87,26,83,0.37,25.29,0.002,1e-05,0.001,0.01,0,0,0,0.0002,0,23.13,1.16,1.23,0.042,0.014,0.015,0.054,0
31,215,20,280,630,30,27,0.38,24.8,0.013,1e-05,0.001,0.08,0,0,0,0.0014,0,21.82,0.82,0.75,0.022,0.024,0.014,0.0713,0
31,215,100,231,576,29,26,0.38,24.8,0.013,1e-05,0.001,0.08,0,0,0,0.0014,0,21.82,0.82,0.75,0.022,0.024,0.014,0.0713,0
31,215,200,187,527,33,33,0.38,24.8,0.013,1e-05,0.001,0.08,0,0,0,0.0014,0,21.82,0.82,0.75,0.022,0.024,0.014,0.0713,0
31,215,300,222,540,33,29,0.38,24.8,0.013,1e-05,0.001,0.08,0,0,0,0.0014,0,21.82,0.82,0.75,0.022,0.024,0.014,0.0713,0
31,215,400,201,526,30,28,0.38,24.8,0.013,1e-05,0.001,0.08,0,0,0,0.0014,0,21.82,0.82,0.75,0.022,0.024,0.014,0.0713,0
31,215,500,175,479,27,25,0.38,24.8,0.013,1e-05,0.001,0.08,0,0,0,0.0014,0,21.82,0.82,0.75,0.022,0.024,0.014,0.0713,0
31,215,600,165,418,22,25,0.38,24.8,0.013,1e-05,0.001,0.08,0,0,0,0.0014,0,21.82,0.82,0.75,0.022,0.024,0.014,0.0713,0
31,215,700,188,370,14,18,0.38,24.8,0.013,1e-05,0.001,0.08,0,0,0,0.0014,0,21.82,0.82,0.75,0.022,0.024,0.014,0.0713,0
31,215,750,240,348,10,14,0.38,24.8,0.013,1e-05,0.001,0.08,0,0,0,0.0014,0,21.82,0.82,0.75,0.022,0.024,0.014,0.0713,0
31,215,800,169,262,13,26,0.38,24.8,0.013,1e-05,0.001,0.08,0,0,0,0.0014,0,21.82,0.82,0.75,0.022,0.024,0.014,0.0713,0
31,215,900,108,166,17,17,0.38,24.8,0.013,1e-05,0.001,0.08,0,0,0,0.0014,0,21.82,0.82,0.75,0.022,0.024,0.014,0.0713,0
31,215,1000,71,107,19,30,0.38,24.8,0.013,1e-05,0.001,0.08,0,0,0,0.0014,0,21.82,0.82,0.75,0.022,0.024,0.014,0.0713,0
31,216,20,275,590,27,22,0.4,24,0.017,1e-05,0.001,0.08,0,0,0,0.0011,0,21.8,0.87,0.84,0.056,0.017,0.014,0.0429,0
31,216,100,282,540,22,21,0.4,24,0.017,1e-05,0.001,0.08,0,0,0,0.0011,0,21.8,0.87,0.84,0.056,0.017,0.014,0.0429,0
31,216,200,220,498,25,31,0.4,24,0.017,1e-05,0.001,0.08,0,0,0,0.0011,0,21.8,0.87,0.84,0.056,0.017,0.014,0.0429,0
31,216,300,198,484,26,27,0.4,24,0.017,1e-05,0.001,0.08,0,0,0,0.0011,0,21.8,0.87,0.84,0.056,0.017,0.014,0.0429,0
31,216,400,194,495,30,37,0.4,24,0.017,1e-05,0.001,0.08,0,0,0,0.0011,0,21.8,0.87,0.84,0.056,0.017,0.014,0.0429,0
31,216,500,181,474,28,29,0.4,24,0.017,1e-05,0.001,0.08,0,0,0,0.0011,0,21.8,0.87,0.84,0.056,0.017,0.014,0.0429,0
31,216,600,166,406,22,20,0.4,24,0.017,1e-05,0.001,0.08,0,0,0,0.0011,0,21.8,0.87,0.84,0.056,0.017,0.014,0.0429,0
31,216,700,186,369,16,27,0.4,24,0.017,1e-05,0.001,0.08,0,0,0,0.0011,0,21.8,0.87,0.84,0.056,0.017,0.014,0.0429,0
31,216,750,215,329,11,20,0.4,24,0.017,1e-05,0.001,0.08,0,0,0,0.0011,0,21.8,0.87,0.84,0.056,0.017,0.014,0.0429,0
31,216,800,168,253,20,28,0.4,24,0.017,1e-05,0.001,0.08,0,0,0,0.0011,0,21.8,0.87,0.84,0.056,0.017,0.014,0.0429,0
31,216,900,101,154,16,19,0.4,24,0.017,1e-05,0.001,0.08,0,0,0,0.0011,0,21.8,0.87,0.84,0.056,0.017,0.014,0.0429,0
31,216,1000,73,101,18,54,0.4,24,0.017,1e-05,0.001,0.08,0,0,0,0.0011,0,21.8,0.87,0.84,0.056,0.017,0.014,0.0429,0
31,217,20,285,620,23,24,0.4,25.96,0.017,1e-05,0.001,0.07,0,0,0,0.0004,0,20.69,1.27,1.56,0.079,0.008,0.016,0.048,0
31,217,100,250,580,24,24,0.4,25.96,0.017,1e-05,0.001,0.07,0,0,0,0.0004,0,20.69,1.27,1.56,0.079,0.008,0.016,0.048,0
31,217,200,209,528,29,26,0.4,25.96,0.017,1e-05,0.001,0.07,0,0,0,0.0004,0,20.69,1.27,1.56,0.079,0.008,0.016,0.048,0
31,217,300,200,496,25,21,0.4,25.96,0.017,1e-05,0.001,0.07,0,0,0,0.0004,0,20.69,1.27,1.56,0.079,0.008,0.016,0.048,0
31,217,400,194,529,27,25,0.4,25.96,0.017,1e-05,0.001,0.07,0,0,0,0.0004,0,20.69,1.27,1.56,0.079,0.008,0.016,0.048,0
31,217,500,175,479,32,27,0.4,25.96,0.017,1e-05,0.001,0.07,0,0,0,0.0004,0,20.69,1.27,1.56,0.079,0.008,0.016,0.048,0
31,217,600,169,455,26,24,0.4,25.96,0.017,1e-05,0.001,0.07,0,0,0,0.0004,0,20.69,1.27,1.56,0.079,0.008,0.016,0.048,0
31,217,700,180,379,18,20,0.4,25.96,0.017,1e-05,0.001,0.07,0,0,0,0.0004,0,20.69,1.27,1.56,0.079,0.008,0.016,0.048,0
31,217,750,233,333,15,20,0.4,25.96,0.017,1e-05,0.001,0.07,0,0,0,0.0004,0,20.69,1.27,1.56,0.079,0.008,0.016,0.048,0
31,217,800,165,251,19,29,0.4,25.96,0.017,1e-05,0.001,0.07,0,0,0,0.0004,0,20.69,1.27,1.56,0.079,0.008,0.016,0.048,0
31,217,900,102,154,24,50,0.4,25.96,0.017,1e-05,0.001,0.07,0,0,0,0.0004,0,20.69,1.27,1.56,0.079,0.008,0.016,0.048,0
31,217,1000,71,100,32,62,0.4,25.96,0.017,1e-05,0.001,0.07,0,0,0,0.0004,0,20.69,1.27,1.56,0.079,0.008,0.016,0.048,0
31,218,20,270,570,24,16,0.35,25.57,0.01,1e-05,0.001,0.13,0,0,0,0.0015,0,20.91,1.19,1.64,0.073,0.007,0.02,0.043,0
31,218,100,240,555,29,28,0.35,25.57,0.01,1e-05,0.001,0.13,0,0,0,0.0015,0,20.91,1.19,1.64,0.073,0.007,0.02,0.043,0
31,218,200,196,495,29,29,0.35,25.57,0.01,1e-05,0.001,0.13,0,0,0,0.0015,0,20.91,1.19,1.64,0.073,0.007,0.02,0.043,0
31,218,300,191,491,30,16,0.35,25.57,0.01,1e-05,0.001,0.13,0,0,0,0.0015,0,20.91,1.19,1.64,0.073,0.007,0.02,0.043,0
31,218,400,208,508,33,30,0.35,25.57,0.01,1e-05,0.001,0.13,0,0,0,0.0015,0,20.91,1.19,1.64,0.073,0.007,0.02,0.043,0
31,218,500,168,474,29,26,0.35,25.57,0.01,1e-05,0.001,0.13,0,0,0,0.0015,0,20.91,1.19,1.64,0.073,0.007,0.02,0.043,0
31,218,600,177,430,28,28,0.35,25.57,0.01,1e-05,0.001,0.13,0,0,0,0.0015,0,20.91,1.19,1.64,0.073,0.007,0.02,0.043,0
31,218,700,191,375,15,20,0.35,25.57,0.01,1e-05,0.001,0.13,0,0,0,0.0015,0,20.91,1.19,1.64,0.073,0.007,0.02,0.043,0
31,218,750,239,330,16,28,0.35,25.57,0.01,1e-05,0.001,0.13,0,0,0,0.0015,0,20.91,1.19,1.64,0.073,0.007,0.02,0.043,0
31,218,800,154,241,18,33,0.35,25.57,0.01,1e-05,0.001,0.13,0,0,0,0.0015,0,20.91,1.19,1.64,0.073,0.007,0.02,0.043,0
31,218,900,98,152,18,28,0.35,25.57,0.01,1e-05,0.001,0.13,0,0,0,0.0015,0,20.91,1.19,1.64,0.073,0.007,0.02,0.043,0
31,218,1000,71,102,20,52,0.35,25.57,0.01,1e-05,0.001,0.13,0,0,0,0.0015,0,20.91,1.19,1.64,0.073,0.007,0.02,0.043,0
31,219,20,315,580,21,22,0.41,24.49,0.022,1e-05,0.001,0.001,0,0,0,0.0007,0,22.09,1.05,0.48,0.056,0.021,0.015,0.063,0
31,219,100,264,546,24,29,0.41,24.49,0.022,1e-05,0.001,0.001,0,0,0,0.0007,0,22.09,1.05,0.48,0.056,0.021,0.015,0.063,0
31,219,200,214,491,22,29,0.41,24.49,0.022,1e-05,0.001,0.001,0,0,0,0.0007,0,22.09,1.05,0.48,0.056,0.021,0.015,0.063,0
31,219,300,205,484,23,27,0.41,24.49,0.022,1e-05,0.001,0.001,0,0,0,0.0007,0,22.09,1.05,0.48,0.056,0.021,0.015,0.063,0
31,219,400,192,501,25,23,0.41,24.49,0.022,1e-05,0.001,0.001,0,0,0,0.0007,0,22.09,1.05,0.48,0.056,0.021,0.015,0.063,0
31,219,500,200,478,23,21,0.41,24.49,0.022,1e-05,0.001,0.001,0,0,0,0.0007,0,22.09,1.05,0.48,0.056,0.021,0.015,0.063,0
31,219,600,166,428,22,20,0.41,24.49,0.022,1e-05,0.001,0.001,0,0,0,0.0007,0,22.09,1.05,0.48,0.056,0.021,0.015,0.063,0
31,219,700,182,370,15,20,0.41,24.49,0.022,1e-05,0.001,0.001,0,0,0,0.0007,0,22.09,1.05,0.48,0.056,0.021,0.015,0.063,0
31,219,750,217,348,12,24,0.41,24.49,0.022,1e-05,0.001,0.001,0,0,0,0.0007,0,22.09,1.05,0.48,0.056,0.021,0.015,0.063,0
31,219,800,167,255,18,25,0.41,24.49,0.022,1e-05,0.001,0.001,0,0,0,0.0007,0,22.09,1.05,0.48,0.056,0.021,0.015,0.063,0
31,219,900,107,160,22,45,0.41,24.49,0.022,1e-05,0.001,0.001,0,0,0,0.0007,0,22.09,1.05,0.48,0.056,0.021,0.015,0.063,0
31,219,1000,74,106,32,38,0.41,24.49,0.022,1e-05,0.001,0.001,0,0,0,0.0007,0,22.09,1.05,0.48,0.056,0.021,0.015,0.063,0
31,220,20,260,550,22,21,0.41,25.42,0.027,1e-05,0.001,0.01,0,0,0,0.0001,0,22.32,0.99,0.53,0.05,0.025,0.015,0.043,0
31,220,100,228,529,24,23,0.41,25.42,0.027,1e-05,0.001,0.01,0,0,0,0.0001,0,22.32,0.99,0.53,0.05,0.025,0.015,0.043,0
31,220,200,187,463,24,24,0.41,25.42,0.027,1e-05,0.001,0.01,0,0,0,0.0001,0,22.32,0.99,0.53,0.05,0.025,0.015,0.043,0
31,220,300,189,431,20,20,0.41,25.42,0.027,1e-05,0.001,0.01,0,0,0,0.0001,0,22.32,0.99,0.53,0.05,0.025,0.015,0.043,0
31,220,400,186,480,26,23,0.41,25.42,0.027,1e-05,0.001,0.01,0,0,0,0.0001,0,22.32,0.99,0.53,0.05,0.025,0.015,0.043,0
31,220,500,163,450,27,24,0.41,25.42,0.027,1e-05,0.001,0.01,0,0,0,0.0001,0,22.32,0.99,0.53,0.05,0.025,0.015,0.043,0
31,220,600,161,419,26,27,0.41,25.42,0.027,1e-05,0.001,0.01,0,0,0,0.0001,0,22.32,0.99,0.53,0.05,0.025,0.015,0.043,0
31,220,700,166,352,17,18,0.41,25.42,0.027,1e-05,0.001,0.01,0,0,0,0.0001,0,22.32,0.99,0.53,0.05,0.025,0.015,0.043,0
31,220,750,223,329,10,23,0.41,25.42,0.027,1e-05,0.001,0.01,0,0,0,0.0001,0,22.32,0.99,0.53,0.05,0.025,0.015,0.043,0
31,220,800,168,241,15,31,0.41,25.42,0.027,1e-05,0.001,0.01,0,0,0,0.0001,0,22.32,0.99,0.53,0.05,0.025,0.015,0.043,0
31,220,900,96,153,20,33,0.41,25.42,0.027,1e-05,0.001,0.01,0,0,0,0.0001,0,22.32,0.99,0.53,0.05,0.025,0.015,0.043,0
31,220,1000,98,98,27,63,0.41,25.42,0.027,1e-05,0.001,0.01,0,0,0,0.0001,0,22.32,0.99,0.53,0.05,0.025,0.015,0.043,0
32,221,20,245,490,10,13,0.48,25.64,0.45,1e-05,1e-05,0.06,0,0,0,0,0,34.47,0.83,1.01,0.03,0.005,0.009,0.079,1e-05
32,221,200,188,437,15,19,0.48,25.64,0.45,1e-05,1e-05,0.06,0,0,0,0,0,34.47,0.83,1.01,0.03,0.005,0.009,0.079,1e-05
32,221,400,160,418,18,16,0.48,25.64,0.45,1e-05,1e-05,0.06,0,0,0,0,0,34.47,0.83,1.01,0.03,0.005,0.009,0.079,1e-05
32,221,500,164,393,15,17,0.48,25.64,0.45,1e-05,1e-05,0.06,0,0,0,0,0,34.47,0.83,1.01,0.03,0.005,0.009,0.079,1e-05
32,221,600,143,369,18,21,0.48,25.64,0.45,1e-05,1e-05,0.06,0,0,0,0,0,34.47,0.83,1.01,0.03,0.005,0.009,0.079,1e-05
32,221,700,175,364,15,14,0.48,25.64,0.45,1e-05,1e-05,0.06,0,0,0,0,0,34.47,0.83,1.01,0.03,0.005,0.009,0.079,1e-05
32,221,750,192,321,15,30,0.48,25.64,0.45,1e-05,1e-05,0.06,0,0,0,0,0,34.47,0.83,1.01,0.03,0.005,0.009,0.079,1e-05
32,221,800,158,258,18,18,0.48,25.64,0.45,1e-05,1e-05,0.06,0,0,0,0,0,34.47,0.83,1.01,0.03,0.005,0.009,0.079,1e-05
32,221,900,92,151,32,61,0.48,25.64,0.45,1e-05,1e-05,0.06,0,0,0,0,0,34.47,0.83,1.01,0.03,0.005,0.009,0.079,1e-05
32,222,20,260,530,15,12,0.48,27.49,0.17,0.001,0.001,0.02,0,0,0,0,0,35.63,0.97,0.81,0.001,0.009,0.014,0.062,0.001
32,222,200,178,429,15,15,0.48,27.49,0.17,0.001,0.001,0.02,0,0,0,0,0,35.63,0.97,0.81,0.001,0.009,0.014,0.062,0.001
32,222,400,160,421,17,18,0.48,27.49,0.17,0.001,0.001,0.02,0,0,0,0,0,35.63,0.97,0.81,0.001,0.009,0.014,0.062,0.001
32,222,500,155,389,15,21,0.48,27.49,0.17,0.001,0.001,0.02,0,0,0,0,0,35.63,0.97,0.81,0.001,0.009,0.014,0.062,0.001
32,222,600,155,384,19,21,0.48,27.49,0.17,0.001,0.001,0.02,0,0,0,0,0,35.63,0.97,0.81,0.001,0.009,0.014,0.062,0.001
32,222,700,162,363,18,15,0.48,27.49,0.17,0.001,0.001,0.02,0,0,0,0,0,35.63,0.97,0.81,0.001,0.009,0.014,0.062,0.001
32,222,750,191,328,16,22,0.48,27.49,0.17,0.001,0.001,0.02,0,0,0,0,0,35.63,0.97,0.81,0.001,0.009,0.014,0.062,0.001
32,222,800,155,259,20,33,0.48,27.49,0.17,0.001,0.001,0.02,0,0,0,0,0,35.63,0.97,0.81,0.001,0.009,0.014,0.062,0.001
32,222,900,98,157,26,26,0.48,27.49,0.17,0.001,0.001,0.02,0,0,0,0,0,35.63,0.97,0.81,0.001,0.009,0.014,0.062,0.001
32,223,20,250,510,16,16,0.42,24.75,0.27,0.004,1e-05,0.02,0,0,0,0,0,34.4,0.82,1.02,0.04,0.018,0.01,0.0503,1e-05
32,223,200,168,442,20,22,0.42,24.75,0.27,0.004,1e-05,0.02,0,0,0,0,0,34.4,0.82,1.02,0.04,0.018,0.01,0.0503,1e-05
32,223,400,155,450,24,21,0.42,24.75,0.27,0.004,1e-05,0.02,0,0,0,0,0,34.4,0.82,1.02,0.04,0.018,0.01,0.0503,1e-05
32,223,500,150,431,25,20,0.42,24.75,0.27,0.004,1e-05,0.02,0,0,0,0,0,34.4,0.82,1.02,0.04,0.018,0.01,0.0503,1e-05
32,223,600,152,397,21,27,0.42,24.75,0.27,0.004,1e-05,0.02,0,0,0,0,0,34.4,0.82,1.02,0.04,0.018,0.01,0.0503,1e-05
32,223,700,192,350,13,7,0.42,24.75,0.27,0.004,1e-05,0.02,0,0,0,0,0,34.4,0.82,1.02,0.04,0.018,0.01,0.0503,1e-05
32,223,750,198,323,15,30,0.42,24.75,0.27,0.004,1e-05,0.02,0,0,0,0,0,34.4,0.82,1.02,0.04,0.018,0.01,0.0503,1e-05
32,223,800,172,261,15,18,0.42,24.75,0.27,0.004,1e-05,0.02,0,0,0,0,0,34.4,0.82,1.02,0.04,0.018,0.01,0.0503,1e-05
32,223,900,100,160,24,39,0.42,24.75,0.27,0.004,1e-05,0.02,0,0,0,0,0,34.4,0.82,1.02,0.04,0.018,0.01,0.0503,1e-05
32,224,20,280,520,9,11,0.52,24.9,0.17,0.07,0,0.06,0,0,0,0,0,34.9,1.61,1.3,0.07,0.012,0.028,0.042,0.07
32,224,200,192,452,12,13,0.52,24.9,0.17,0.07,0,0.06,0,0,0,0,0,34.9,1.61,1.3,0.07,0.012,0.028,0.042,0.07
32,224,400,182,446,13,15,0.52,24.9,0.17,0.07,0,0.06,0,0,0,0,0,34.9,1.61,1.3,0.07,0.012,0.028,0.042,0.07
32,224,500,183,440,15,18,0.52,24.9,0.17,0.07,0,0.06,0,0,0,0,0,34.9,1.61,1.3,0.07,0.012,0.028,0.042,0.07
32,224,600,159,395,14,15,0.52,24.9,0.17,0.07,0,0.06,0,0,0,0,0,34.9,1.61,1.3,0.07,0.012,0.028,0.042,0.07
32,224,700,178,361,11,16,0.52,24.9,0.17,0.07,0,0.06,0,0,0,0,0,34.9,1.61,1.3,0.07,0.012,0.028,0.042,0.07
32,224,750,171,317,15,20,0.52,24.9,0.17,0.07,0,0.06,0,0,0,0,0,34.9,1.61,1.3,0.07,0.012,0.028,0.042,0.07
32,224,800,147,249,20,29,0.52,24.9,0.17,0.07,0,0.06,0,0,0,0,0,34.9,1.61,1.3,0.07,0.012,0.028,0.042,0.07
32,224,900,92,154,36,45,0.52,24.9,0.17,0.07,0,0.06,0,0,0,0,0,34.9,1.61,1.3,0.07,0.012,0.028,0.042,0.07
32,225,20,245,540,18,17,0.43,26.28,0.42,0.04,1e-05,1e-05,0,0,0,0,0,35.2,1.62,1.44,0.01,0.008,0.012,0.05,1e-05
32,225,200,172,438,17,18,0.43,26.28,0.42,0.04,1e-05,1e-05,0,0,0,0,0,35.2,1.62,1.44,0.01,0.008,0.012,0.05,1e-05
32,225,400,166,444,22,27,0.43,26.28,0.42,0.04,1e-05,1e-05,0,0,0,0,0,35.2,1.62,1.44,0.01,0.008,0.012,0.05,1e-05
32,225,500,160,405,21,22,0.43,26.28,0.42,0.04,1e-05,1e-05,0,0,0,0,0,35.2,1.62,1.44,0.01,0.008,0.012,0.05,1e-05
32,225,600,151,363,19,22,0.43,26.28,0.42,0.04,1e-05,1e-05,0,0,0,0,0,35.2,1.62,1.44,0.01,0.008,0.012,0.05,1e-05
32,225,700,169,335,15,12,0.43,26.28,0.42,0.04,1e-05,1e-05,0,0,0,0,0,35.2,1.62,1.44,0.01,0.008,0.012,0.05,1e-05
32,225,750,185,315,16,23,0.43,26.28,0.42,0.04,1e-05,1e-05,0,0,0,0,0,35.2,1.62,1.44,0.01,0.008,0.012,0.05,1e-05
32,225,800,137,234,26,36,0.43,26.28,0.42,0.04,1e-05,1e-05,0,0,0,0,0,35.2,1.62,1.44,0.01,0.008,0.012,0.05,1e-05
32,225,900,84,142,33,54,0.43,26.28,0.42,0.04,1e-05,1e-05,0,0,0,0,0,35.2,1.62,1.44,0.01,0.008,0.012,0.05,1e-05
32,226,20,255,540,17,25,0.47,26.11,0.18,0.004,0.01,0.03,0,0,0,0,0,35.02,0.9,0.97,0.02,0.009,0.008,0.064,0.01
32,226,200,186,457,18,19,0.47,26.11,0.18,0.004,0.01,0.03,0,0,0,0,0,35.02,0.9,0.97,0.02,0.009,0.008,0.064,0.01
32,226,400,171,444,23,20,0.47,26.11,0.18,0.004,0.01,0.03,0,0,0,0,0,35.02,0.9,0.97,0.02,0.009,0.008,0.064,0.01
32,226,500,151,438,23,27,0.47,26.11,0.18,0.004,0.01,0.03,0,0,0,0,0,35.02,0.9,0.97,0.02,0.009,0.008,0.064,0.01
32,226,600,151,400,22,21,0.47,26.11,0.18,0.004,0.01,0.03,0,0,0,0,0,35.02,0.9,0.97,0.02,0.009,0.008,0.064,0.01
32,226,700,159,360,18,11,0.47,26.11,0.18,0.004,0.01,0.03,0,0,0,0,0,35.02,0.9,0.97,0.02,0.009,0.008,0.064,0.01
32,226,750,206,326,14,24,0.47,26.11,0.18,0.004,0.01,0.03,0,0,0,0,0,35.02,0.9,0.97,0.02,0.009,0.008,0.064,0.01
32,226,800,167,254,24,20,0.47,26.11,0.18,0.004,0.01,0.03,0,0,0,0,0,35.02,0.9,0.97,0.02,0.009,0.008,0.064,0.01
32,226,900,103,160,28,40,0.47,26.11,0.18,0.004,0.01,0.03,0,0,0,0,0,35.02,0.9,0.97,0.02,0.009,0.008,0.064,0.01
32,227,20,230,400,9,11,0.47,26.11,0.18,0.004,0.01,0.03,0,0,0,0,0,35.02,0.9,0.97,0.02,0.009,0.008,0.064,0.02
32,227,200,164,331,10,11,0.47,26.11,0.18,0.004,0.01,0.03,0,0,0,0,0,35.02,0.9,0.97,0.02,0.009,0.008,0.064,0.02
32,227,400,149,364,18,16,0.47,26.11,0.18,0.004,0.01,0.03,0,0,0,0,0,35.02,0.9,0.97,0.02,0.009,0.008,0.064,0.02
32,227,500,134,344,19,22,0.47,26.11,0.18,0.004,0.01,0.03,0,0,0,0,0,35.02,0.9,0.97,0.02,0.009,0.008,0.064,0.02
32,227,600,137,309,17,20,0.47,26.11,0.18,0.004,0.01,0.03,0,0,0,0,0,35.02,0.9,0.97,0.02,0.009,0.008,0.064,0.02
32,227,700,137,303,19,32,0.47,26.11,0.18,0.004,0.01,0.03,0,0,0,0,0,35.02,0.9,0.97,0.02,0.009,0.008,0.064,0.02
32,227,750,132,258,22,28,0.47,26.11,0.18,0.004,0.01,0.03,0,0,0,0,0,35.02,0.9,0.97,0.02,0.009,0.008,0.064,0.02
32,227,800,133,240,14,19,0.47,26.11,0.18,0.004,0.01,0.03,0,0,0,0,0,35.02,0.9,0.97,0.02,0.009,0.008,0.064,0.02
33,228,20,320,510,4,7,0.32,25.6,0.25,0.008,0.007,0.15,0,0,0,0,0,13.44,1.2,0.98,0.09,0.026,0.016,0.152,0.009
33,228,100,244,480,9,6,0.32,25.6,0.25,0.008,0.007,0.15,0,0,0,0,0,13.44,1.2,0.98,0.09,0.026,0.016,0.152,0.009
33,228,300,179,358,17,20,0.32,25.6,0.25,0.008,0.007,0.15,0,0,0,0,0,13.44,1.2,0.98,0.09,0.026,0.016,0.152,0.009
33,228,500,181,403,15,21,0.32,25.6,0.25,0.008,0.007,0.15,0,0,0,0,0,13.44,1.2,0.98,0.09,0.026,0.016,0.152,0.009
33,228,600,178,374,18,19,0.32,25.6,0.25,0.008,0.007,0.15,0,0,0,0,0,13.44,1.2,0.98,0.09,0.026,0.016,0.152,0.009
33,228,700,171,380,17,22,0.32,25.6,0.25,0.008,0.007,0.15,0,0,0,0,0,13.44,1.2,0.98,0.09,0.026,0.016,0.152,0.009
33,228,800,168,269,17,28,0.32,25.6,0.25,0.008,0.007,0.15,0,0,0,0,0,13.44,1.2,0.98,0.09,0.026,0.016,0.152,0.009
33,228,900,106,172,20,42,0.32,25.6,0.25,0.008,0.007,0.15,0,0,0,0,0,13.44,1.2,0.98,0.09,0.026,0.016,0.152,0.009
33,229,20,270,530,22,25,0.34,25.46,0.22,0.005,0.01,0.01,0,0,0,0,0,12.06,1.21,0.79,0.03,0.011,0.015,0.098,0.01
33,229,100,207,437,21,23,0.34,25.46,0.22,0.005,0.01,0.01,0,0,0,0,0,12.06,1.21,0.79,0.03,0.011,0.015,0.098,0.01
33,229,300,173,419,27,30,0.34,25.46,0.22,0.005,0.01,0.01,0,0,0,0,0,12.06,1.21,0.79,0.03,0.011,0.015,0.098,0.01
33,229,500,159,402,24,28,0.34,25.46,0.22,0.005,0.01,0.01,0,0,0,0,0,12.06,1.21,0.79,0.03,0.011,0.015,0.098,0.01
33,229,600,153,389,25,22,0.34,25.46,0.22,0.005,0.01,0.01,0,0,0,0,0,12.06,1.21,0.79,0.03,0.011,0.015,0.098,0.01
33,229,700,140,317,23,31,0.34,25.46,0.22,0.005,0.01,0.01,0,0,0,0,0,12.06,1.21,0.79,0.03,0.011,0.015,0.098,0.01
33,229,800,144,221,22,38,0.34,25.46,0.22,0.005,0.01,0.01,0,0,0,0,0,12.06,1.21,0.79,0.03,0.011,0.015,0.098,0.01
