Repository: Adolphus8/Project_PROMAP

# Project PROMAP
Project PROMAP (acronym for Probabilistic Prediction of Material Properties) is a feasibility study which seeks to merge Artificial Intelligence (AI) tools with Bayesian statistics to yield probabilistic estimates of target features under scarse data/information. The context of this study is with regards to the following Nuclear material properties: 1) Creep rupture; and 2) Tensile properties. This repository contains the MATLAB codes required to perform such analysis.

## Instructions:
The following main MATLAB files are to be executed in the following order:
<details>
<summary> 1) PROMAP_NIMS_data_enchancement.m </summary>

File: Creep_rupture_data_processed.csv (part 7 of 21)
material_x,cast_code,stress,temperature,fracture,elongation,RA,Comp_C,Comp_Cr,Comp_Co,Comp_Al,Comp_Ti,Comp_Mo,Comp_W,Comp_Nb,Comp_Fe,Comp_B,Comp_V,Comp_Ni,Comp_Si,Comp_Mn,Comp_Cu,Comp_S,Comp_P,Comp_N,Comp_NbTa
11,68,137,550,2384.2,28,29,0.13,0,0,0.005,0,0.49,0,0,0,0,0,0,0.31,0.48,0,0.007,0.006,0.006,0
11,68,98,550,6024.2,27,31,0.13,0,0,0.005,0,0.49,0,0,0,0,0,0,0.31,0.48,0,0.007,0.006,0.006,0
11,68,69,550,20363.8,16,33,0.13,0,0,0.005,0,0.49,0,0,0,0,0,0,0.31,0.48,0,0.007,0.006,0.006,0
11,68,98,575,1189.7,6,12,0.13,0,0,0.005,0,0.49,0,0,0,0,0,0,0.31,0.48,0,0.007,0.006,0.006,0
11,69,382,450,87,40,69,0.15,0.02,0,0.004,0,0.5,0,0,0,0,0,0.01,0.22,0.43,0.03,0.022,0.011,0.004,0
11,69,373,450,1473.7,34,41,0.15,0.02,0,0.004,0,0.5,0,0,0,0,0,0.01,0.22,0.43,0.03,0.022,0.011,0.004,0
11,69,333,450,10575.6,14,22,0.15,0.02,0,0.004,0,0.5,0,0,0,0,0,0.01,0.22,0.43,0.03,0.022,0.011,0.004,0
11,69,314,450,20100.4,12,14,0.15,0.02,0,0.004,0,0.5,0,0,0,0,0,0.01,0.22,0.43,0.03,0.022,0.011,0.004,0
11,69,294,450,44776.2,9,12,0.15,0.02,0,0.004,0,0.5,0,0,0,0,0,0.01,0.22,0.43,0.03,0.022,0.011,0.004,0
11,69,294,450,47202.7,9,12,0.15,0.02,0,0.004,0,0.5,0,0,0,0,0,0.01,0.22,0.43,0.03,0.022,0.011,0.004,0
11,69,265,450,108788,8,10,0.15,0.02,0,0.004,0,0.5,0,0,0,0,0,0.01,0.22,0.43,0.03,0.022,0.011,0.004,0
11,69,333,500,45.9,40,44,0.15,0.02,0,0.004,0,0.5,0,0,0,0,0,0.01,0.22,0.43,0.03,0.022,0.011,0.004,0
11,69,265,500,1966.2,10,16,0.15,0.02,0,0.004,0,0.5,0,0,0,0,0,0.01,0.22,0.43,0.03,0.022,0.011,0.004,0
11,69,216,500,8347.7,9,11,0.15,0.02,0,0.004,0,0.5,0,0,0,0,0,0.01,0.22,0.43,0.03,0.022,0.011,0.004,0
11,69,177,500,19547.1,7,9,0.15,0.02,0,0.004,0,0.5,0,0,0,0,0,0.01,0.22,0.43,0.03,0.022,0.011,0.004,0
11,69,157,500,32896.9,6,12,0.15,0.02,0,0.004,0,0.5,0,0,0,0,0,0.01,0.22,0.43,0.03,0.022,0.011,0.004,0
11,69,137,500,49384.5,6,13,0.15,0.02,0,0.004,0,0.5,0,0,0,0,0,0.01,0.22,0.43,0.03,0.022,0.011,0.004,0
11,69,108,500,93155.3,8,13,0.15,0.02,0,0.004,0,0.5,0,0,0,0,0,0.01,0.22,0.43,0.03,0.022,0.011,0.004,0
11,69,216,550,251.2,16,27,0.15,0.02,0,0.004,0,0.5,0,0,0,0,0,0.01,0.22,0.43,0.03,0.022,0.011,0.004,0
11,69,177,550,775.1,15,17,0.15,0.02,0,0.004,0,0.5,0,0,0,0,0,0.01,0.22,0.43,0.03,0.022,0.011,0.004,0
11,69,137,550,2079.8,12,16,0.15,0.02,0,0.004,0,0.5,0,0,0,0,0,0.01,0.22,0.43,0.03,0.022,0.011,0.004,0
11,69,98,550,5546.8,16,31,0.15,0.02,0,0.004,0,0.5,0,0,0,0,0,0.01,0.22,0.43,0.03,0.022,0.011,0.004,0
11,69,69,550,17883.4,13,25,0.15,0.02,0,0.004,0,0.5,0,0,0,0,0,0.01,0.22,0.43,0.03,0.022,0.011,0.004,0
11,70,382,450,104.7,39,68,0.14,0.03,0,0.006,0,0.5,0,0,0,0,0,0.01,0.22,0.46,0,0.012,0.012,0.006,0
11,70,373,450,1275.6,34,42,0.14,0.03,0,0.006,0,0.5,0,0,0,0,0,0.01,0.22,0.46,0,0.012,0.012,0.006,0
11,70,333,450,10751.6,13,17,0.14,0.03,0,0.006,0,0.5,0,0,0,0,0,0.01,0.22,0.46,0,0.012,0.012,0.006,0
11,70,314,450,23506.7,24,13,0.14,0.03,0,0.006,0,0.5,0,0,0,0,0,0.01,0.22,0.46,0,0.012,0.012,0.006,0
11,70,294,450,45943.4,9,13,0.14,0.03,0,0.006,0,0.5,0,0,0,0,0,0.01,0.22,0.46,0,0.012,0.012,0.006,0
11,70,294,450,48321.7,8,12,0.14,0.03,0,0.006,0,0.5,0,0,0,0,0,0.01,0.22,0.46,0,0.012,0.012,0.006,0
11,70,265,450,104845.5,6,10,0.14,0.03,0,0.006,0,0.5,0,0,0,0,0,0.01,0.22,0.46,0,0.012,0.012,0.006,0
11,70,333,500,166.4,33,48,0.14,0.03,0,0.006,0,0.5,0,0,0,0,0,0.01,0.22,0.46,0,0.012,0.012,0.006,0
11,70,265,500,2003,10,14,0.14,0.03,0,0.006,0,0.5,0,0,0,0,0,0.01,0.22,0.46,0,0.012,0.012,0.006,0
11,70,216,500,7493.9,8,8,0.14,0.03,0,0.006,0,0.5,0,0,0,0,0,0.01,0.22,0.46,0,0.012,0.012,0.006,0
11,70,177,500,19808,5,9,0.14,0.03,0,0.006,0,0.5,0,0,0,0,0,0.01,0.22,0.46,0,0.012,0.012,0.006,0
11,70,157,500,30710.9,5,12,0.14,0.03,0,0.006,0,0.5,0,0,0,0,0,0.01,0.22,0.46,0,0.012,0.012,0.006,0
11,70,137,500,46696.3,6,8,0.14,0.03,0,0.006,0,0.5,0,0,0,0,0,0.01,0.22,0.46,0,0.012,0.012,0.006,0
11,70,108,500,86842.6,4,7,0.14,0.03,0,0.006,0,0.5,0,0,0,0,0,0.01,0.22,0.46,0,0.012,0.012,0.006,0
11,70,216,550,284.4,18,20,0.14,0.03,0,0.006,0,0.5,0,0,0,0,0,0.01,0.22,0.46,0,0.012,0.012,0.006,0
11,70,177,550,739.8,9,19,0.14,0.03,0,0.006,0,0.5,0,0,0,0,0,0.01,0.22,0.46,0,0.012,0.012,0.006,0
11,70,137,550,1980.3,10,15,0.14,0.03,0,0.006,0,0.5,0,0,0,0,0,0.01,0.22,0.46,0,0.012,0.012,0.006,0
11,70,98,550,5288.4,15,20,0.14,0.03,0,0.006,0,0.5,0,0,0,0,0,0.01,0.22,0.46,0,0.012,0.012,0.006,0
11,70,69,550,16582.7,12,24,0.14,0.03,0,0.006,0,0.5,0,0,0,0,0,0.01,0.22,0.46,0,0.012,0.012,0.006,0
11,71,392,450,76.6,37,73,0.15,0.11,0,0.007,0,0.52,0,0,0,0,0,0.05,0.25,0.58,4,0.01,0.008,0.011,0
11,71,373,450,7737,27,33,0.15,0.11,0,0.007,0,0.52,0,0,0,0,0,0.05,0.25,0.58,4,0.01,0.008,0.011,0
11,71,333,450,22543.2,18,20,0.15,0.11,0,0.007,0,0.52,0,0,0,0,0,0.05,0.25,0.58,4,0.01,0.008,0.011,0
11,71,314,450,33820,14,16,0.15,0.11,0,0.007,0,0.52,0,0,0,0,0,0.05,0.25,0.58,4,0.01,0.008,0.011,0
11,71,294,450,50044.7,13,10,0.15,0.11,0,0.007,0,0.52,0,0,0,0,0,0.05,0.25,0.58,4,0.01,0.008,0.011,0
11,71,294,450,51590.4,11,12,0.15,0.11,0,0.007,0,0.52,0,0,0,0,0,0.05,0.25,0.58,4,0.01,0.008,0.011,0
11,71,265,450,84981,10,11,0.15,0.11,0,0.007,0,0.52,0,0,0,0,0,0.05,0.25,0.58,4,0.01,0.008,0.011,0
11,71,333,500,191,36,53,0.15,0.11,0,0.007,0,0.52,0,0,0,0,0,0.05,0.25,0.58,4,0.01,0.008,0.011,0
11,71,265,500,2060.3,15,17,0.15,0.11,0,0.007,0,0.52,0,0,0,0,0,0.05,0.25,0.58,4,0.01,0.008,0.011,0
11,71,216,500,6484.3,11,12,0.15,0.11,0,0.007,0,0.52,0,0,0,0,0,0.05,0.25,0.58,4,0.01,0.008,0.011,0
11,71,177,500,15371.1,13,14,0.15,0.11,0,0.007,0,0.52,0,0,0,0,0,0.05,0.25,0.58,4,0.01,0.008,0.011,0
11,71,157,500,21574.1,9,16,0.15,0.11,0,0.007,0,0.52,0,0,0,0,0,0.05,0.25,0.58,4,0.01,0.008,0.011,0
11,71,137,500,34741.6,15,24,0.15,0.11,0,0.007,0,0.52,0,0,0,0,0,0.05,0.25,0.58,4,0.01,0.008,0.011,0
11,71,108,500,76442.1,20,26,0.15,0.11,0,0.007,0,0.52,0,0,0,0,0,0.05,0.25,0.58,4,0.01,0.008,0.011,0
11,71,216,550,198,27,31,0.15,0.11,0,0.007,0,0.52,0,0,0,0,0,0.05,0.25,0.58,4,0.01,0.008,0.011,0
11,71,177,550,556.5,22,27,0.15,0.11,0,0.007,0,0.52,0,0,0,0,0,0.05,0.25,0.58,4,0.01,0.008,0.011,0
11,71,137,550,1299.6,26,35,0.15,0.11,0,0.007,0,0.52,0,0,0,0,0,0.05,0.25,0.58,4,0.01,0.008,0.011,0
11,71,98,550,3633.5,29,45,0.15,0.11,0,0.007,0,0.52,0,0,0,0,0,0.05,0.25,0.58,4,0.01,0.008,0.011,0
11,71,69,550,15199.1,25,30,0.15,0.11,0,0.007,0,0.52,0,0,0,0,0,0.05,0.25,0.58,4,0.01,0.008,0.011,0
11,72,373,450,58.8,40,68,0.2,0.02,0,0.003,0,0.54,0,0,0,0,0,0.02,0.28,0.59,0.07,0.01,0.012,0.0054,0
11,72,353,450,1252.3,31,33,0.2,0.02,0,0.003,0,0.54,0,0,0,0,0,0.02,0.28,0.59,0.07,0.01,0.012,0.0054,0
11,72,333,450,3296.2,20,21,0.2,0.02,0,0.003,0,0.54,0,0,0,0,0,0.02,0.28,0.59,0.07,0.01,0.012,0.0054,0
11,72,314,450,9459.7,14,14,0.2,0.02,0,0.003,0,0.54,0,0,0,0,0,0.02,0.28,0.59,0.07,0.01,0.012,0.0054,0
11,72,294,450,21763,9,14,0.2,0.02,0,0.003,0,0.54,0,0,0,0,0,0.02,0.28,0.59,0.07,0.01,0.012,0.0054,0
11,72,265,450,67165.8,7,10,0.2,0.02,0,0.003,0,0.54,0,0,0,0,0,0.02,0.28,0.59,0.07,0.01,0.012,0.0054,0
11,72,265,450,69505.9,6,9,0.2,0.02,0,0.003,0,0.54,0,0,0,0,0,0.02,0.28,0.59,0.07,0.01,0.012,0.0054,0
11,72,235,450,126045.9,4,12,0.2,0.02,0,0.003,0,0.54,0,0,0,0,0,0.02,0.28,0.59,0.07,0.01,0.012,0.0054,0
11,72,333,500,33,38,59,0.2,0.02,0,0.003,0,0.54,0,0,0,0,0,0.02,0.28,0.59,0.07,0.01,0.012,0.0054,0
11,72,265,500,1103,12,12,0.2,0.02,0,0.003,0,0.54,0,0,0,0,0,0.02,0.28,0.59,0.07,0.01,0.012,0.0054,0
11,72,216,500,5374.2,6,5,0.2,0.02,0,0.003,0,0.54,0,0,0,0,0,0.02,0.28,0.59,0.07,0.01,0.012,0.0054,0
11,72,177,500,14940.3,5,9,0.2,0.02,0,0.003,0,0.54,0,0,0,0,0,0.02,0.28,0.59,0.07,0.01,0.012,0.0054,0
11,72,157,500,22712.4,4,6,0.2,0.02,0,0.003,0,0.54,0,0,0,0,0,0.02,0.28,0.59,0.07,0.01,0.012,0.0054,0
11,72,137,500,34466.3,4,1,0.2,0.02,0,0.003,0,0.54,0,0,0,0,0,0.02,0.28,0.59,0.07,0.01,0.012,0.0054,0
11,72,216,550,181,12,17,0.2,0.02,0,0.003,0,0.54,0,0,0,0,0,0.02,0.28,0.59,0.07,0.01,0.012,0.0054,0
11,72,177,550,563.4,6,11,0.2,0.02,0,0.003,0,0.54,0,0,0,0,0,0.02,0.28,0.59,0.07,0.01,0.012,0.0054,0
11,72,137,550,1707.9,6,8,0.2,0.02,0,0.003,0,0.54,0,0,0,0,0,0.02,0.28,0.59,0.07,0.01,0.012,0.0054,0
11,72,98,550,4895.7,8,13,0.2,0.02,0,0.003,0,0.54,0,0,0,0,0,0.02,0.28,0.59,0.07,0.01,0.012,0.0054,0
11,72,69,550,16996.9,9,12,0.2,0.02,0,0.003,0,0.54,0,0,0,0,0,0.02,0.28,0.59,0.07,0.01,0.012,0.0054,0
11,73,373,450,110,40,62,0.17,0.09,0,0.003,0,0.52,0,0,0,0,0,0.04,0.3,0.63,0.1,0.012,0.012,0.007,0
11,73,353,450,1052,30,36,0.17,0.09,0,0.003,0,0.52,0,0,0,0,0,0.04,0.3,0.63,0.1,0.012,0.012,0.007,0
11,73,333,450,3278,19,19,0.17,0.09,0,0.003,0,0.52,0,0,0,0,0,0.04,0.3,0.63,0.1,0.012,0.012,0.007,0
11,73,314,450,7789.9,14,17,0.17,0.09,0,0.003,0,0.52,0,0,0,0,0,0.04,0.3,0.63,0.1,0.012,0.012,0.007,0
11,73,294,450,12416.9,11,15,0.17,0.09,0,0.003,0,0.52,0,0,0,0,0,0.04,0.3,0.63,0.1,0.012,0.012,0.007,0
11,73,265,450,29108.8,8,11,0.17,0.09,0,0.003,0,0.52,0,0,0,0,0,0.04,0.3,0.63,0.1,0.012,0.012,0.007,0
11,73,265,450,33039.6,8,7,0.17,0.09,0,0.003,0,0.52,0,0,0,0,0,0.04,0.3,0.63,0.1,0.012,0.012,0.007,0
11,73,235,450,69635.6,5,5,0.17,0.09,0,0.003,0,0.52,0,0,0,0,0,0.04,0.3,0.63,0.1,0.012,0.012,0.007,0
11,73,333,500,14.2,38,37,0.17,0.09,0,0.003,0,0.52,0,0,0,0,0,0.04,0.3,0.63,0.1,0.012,0.012,0.007,0
11,73,265,500,951.4,11,13,0.17,0.09,0,0.003,0,0.52,0,0,0,0,0,0.04,0.3,0.63,0.1,0.012,0.012,0.007,0
11,73,216,500,3963.9,6,9,0.17,0.09,0,0.003,0,0.52,0,0,0,0,0,0.04,0.3,0.63,0.1,0.012,0.012,0.007,0
11,73,177,500,11373.5,4,9,0.17,0.09,0,0.003,0,0.52,0,0,0,0,0,0.04,0.3,0.63,0.1,0.012,0.012,0.007,0
11,73,157,500,15871.8,5,8,0.17,0.09,0,0.003,0,0.52,0,0,0,0,0,0.04,0.3,0.63,0.1,0.012,0.012,0.007,0
11,73,137,500,24855.5,4,5,0.17,0.09,0,0.003,0,0.52,0,0,0,0,0,0.04,0.3,0.63,0.1,0.012,0.012,0.007,0
11,73,98,500,56238.5,5,5,0.17,0.09,0,0.003,0,0.52,0,0,0,0,0,0.04,0.3,0.63,0.1,0.012,0.012,0.007,0
11,73,216,550,117.4,9,16,0.17,0.09,0,0.003,0,0.52,0,0,0,0,0,0.04,0.3,0.63,0.1,0.012,0.012,0.007,0
11,73,177,550,361.6,8,11,0.17,0.09,0,0.003,0,0.52,0,0,0,0,0,0.04,0.3,0.63,0.1,0.012,0.012,0.007,0
11,73,137,550,1028.6,6,7,0.17,0.09,0,0.003,0,0.52,0,0,0,0,0,0.04,0.3,0.63,0.1,0.012,0.012,0.007,0
11,73,98,550,3004.3,9,10,0.17,0.09,0,0.003,0,0.52,0,0,0,0,0,0.04,0.3,0.63,0.1,0.012,0.012,0.007,0
11,73,69,550,9284.1,5,4,0.17,0.09,0,0.003,0,0.52,0,0,0,0,0,0.04,0.3,0.63,0.1,0.012,0.012,0.007,0
11,74,373,450,61.8,38,64,0.13,0.06,0,0.004,0,0.51,0,0,0,0,0,0.08,0.23,0.66,0.13,0.01,0.01,0.0057,0
11,74,353,450,870.2,27,28,0.13,0.06,0,0.004,0,0.51,0,0,0,0,0,0.08,0.23,0.66,0.13,0.01,0.01,0.0057,0
11,74,333,450,1544.9,21,23,0.13,0.06,0,0.004,0,0.51,0,0,0,0,0,0.08,0.23,0.66,0.13,0.01,0.01,0.0057,0
11,74,314,450,4322.1,13,15,0.13,0.06,0,0.004,0,0.51,0,0,0,0,0,0.08,0.23,0.66,0.13,0.01,0.01,0.0057,0
11,74,294,450,10616.2,10,12,0.13,0.06,0,0.004,0,0.51,0,0,0,0,0,0.08,0.23,0.66,0.13,0.01,0.01,0.0057,0
11,74,265,450,336335,5,10,0.13,0.06,0,0.004,0,0.51,0,0,0,0,0,0.08,0.23,0.66,0.13,0.01,0.01,0.0057,0
11,74,265,450,31388,7,11,0.13,0.06,0,0.004,0,0.51,0,0,0,0,0,0.08,0.23,0.66,0.13,0.01,0.01,0.0057,0
11,74,235,450,78738.8,4,10,0.13,0.06,0,0.004,0,0.51,0,0,0,0,0,0.08,0.23,0.66,0.13,0.01,0.01,0.0057,0
11,74,294,475,1469.4,12,16,0.13,0.06,0,0.004,0,0.51,0,0,0,0,0,0.08,0.23,0.66,0.13,0.01,0.01,0.0057,0
11,74,333,500,27,37,57,0.13,0.06,0,0.004,0,0.51,0,0,0,0,0,0.08,0.23,0.66,0.13,0.01,0.01,0.0057,0
11,74,294,500,247.9,16,19,0.13,0.06,0,0.004,0,0.51,0,0,0,0,0,0.08,0.23,0.66,0.13,0.01,0.01,0.0057,0
11,74,265,500,687.1,11,11,0.13,0.06,0,0.004,0,0.51,0,0,0,0,0,0.08,0.23,0.66,0.13,0.01,0.01,0.0057,0
11,74,216,500,3828.1,5,9,0.13,0.06,0,0.004,0,0.51,0,0,0,0,0,0.08,0.23,0.66,0.13,0.01,0.01,0.0057,0
11,74,177,500,11832.6,4,7,0.13,0.06,0,0.004,0,0.51,0,0,0,0,0,0.08,0.23,0.66,0.13,0.01,0.01,0.0057,0
11,74,157,500,19257,3,3,0.13,0.06,0,0.004,0,0.51,0,0,0,0,0,0.08,0.23,0.66,0.13,0.01,0.01,0.0057,0
11,74,137,500,29386.4,3,4,0.13,0.06,0,0.004,0,0.51,0,0,0,0,0,0.08,0.23,0.66,0.13,0.01,0.01,0.0057,0
11,74,98,500,83758.9,4,4,0.13,0.06,0,0.004,0,0.51,0,0,0,0,0,0.08,0.23,0.66,0.13,0.01,0.01,0.0057,0
11,74,177,525,2224,4,7,0.13,0.06,0,0.004,0,0.51,0,0,0,0,0,0.08,0.23,0.66,0.13,0.01,0.01,0.0057,0
11,74,216,550,125.9,12,15,0.13,0.06,0,0.004,0,0.51,0,0,0,0,0,0.08,0.23,0.66,0.13,0.01,0.01,0.0057,0
11,74,177,550,407.7,6,8,0.13,0.06,0,0.004,0,0.51,0,0,0,0,0,0.08,0.23,0.66,0.13,0.01,0.01,0.0057,0
11,74,137,550,1298.7,5,7,0.13,0.06,0,0.004,0,0.51,0,0,0,0,0,0.08,0.23,0.66,0.13,0.01,0.01,0.0057,0
11,74,98,550,4535.7,5,8,0.13,0.06,0,0.004,0,0.51,0,0,0,0,0,0.08,0.23,0.66,0.13,0.01,0.01,0.0057,0
11,74,69,550,12784.4,7,10,0.13,0.06,0,0.004,0,0.51,0,0,0,0,0,0.08,0.23,0.66,0.13,0.01,0.01,0.0057,0
11,75,412,450,267.2,40,63,0.14,0,0,0.004,0,0.58,0,0,0,0,0,0,0.39,0.63,0.03,0.005,0.008,0.006,0
11,75,373,450,7108.4,16,23,0.14,0,0,0.004,0,0.58,0,0,0,0,0,0,0.39,0.63,0.03,0.005,0.008,0.006,0
11,75,333,450,19686.5,8,10,0.14,0,0,0.004,0,0.58,0,0,0,0,0,0,0.39,0.63,0.03,0.005,0.008,0.006,0
11,75,314,450,28578.3,8,7,0.14,0,0,0.004,0,0.58,0,0,0,0,0,0,0.39,0.63,0.03,0.005,0.008,0.006,0
11,75,294,450,44089.6,7,8,0.14,0,0,0.004,0,0.58,0,0,0,0,0,0,0.39,0.63,0.03,0.005,0.008,0.006,0
11,75,265,450,79620.9,6,10,0.14,0,0,0.004,0,0.58,0,0,0,0,0,0,0.39,0.63,0.03,0.005,0.008,0.006,0
11,75,235,450,137791.7,4,6,0.14,0,0,0.004,0,0.58,0,0,0,0,0,0,0.39,0.63,0.03,0.005,0.008,0.006,0
11,75,373,500,39.7,36,58,0.14,0,0,0.004,0,0.58,0,0,0,0,0,0,0.39,0.63,0.03,0.005,0.008,0.006,0
11,75,333,500,467.1,17,24,0.14,0,0,0.004,0,0.58,0,0,0,0,0,0,0.39,0.63,0.03,0.005,0.008,0.006,0
11,75,265,500,2839,6,10,0.14,0,0,0.004,0,0.58,0,0,0,0,0,0,0.39,0.63,0.03,0.005,0.008,0.006,0
11,75,216,500,7108.3,5,11,0.14,0,0,0.004,0,0.58,0,0,0,0,0,0,0.39,0.63,0.03,0.005,0.008,0.006,0
11,75,177,500,12652.6,6,6,0.14,0,0,0.004,0,0.58,0,0,0,0,0,0,0.39,0.63,0.03,0.005,0.008,0.006,0
11,75,157,500,16675.1,6,6,0.14,0,0,0.004,0,0.58,0,0,0,0,0,0,0.39,0.63,0.03,0.005,0.008,0.006,0
11,75,137,500,25077.8,6,7,0.14,0,0,0.004,0,0.58,0,0,0,0,0,0,0.39,0.63,0.03,0.005,0.008,0.006,0
11,75,103,500,51910.1,6,9,0.14,0,0,0.004,0,0.58,0,0,0,0,0,0,0.39,0.63,0.03,0.005,0.008,0.006,0
11,75,216,550,251,9,15,0.14,0,0,0.004,0,0.58,0,0,0,0,0,0,0.39,0.63,0.03,0.005,0.008,0.006,0
11,75,177,550,568.3,7,12,0.14,0,0,0.004,0,0.58,0,0,0,0,0,0,0.39,0.63,0.03,0.005,0.008,0.006,0
11,75,137,550,1245,9,11,0.14,0,0,0.004,0,0.58,0,0,0,0,0,0,0.39,0.63,0.03,0.005,0.008,0.006,0
11,75,98,550,3188.3,13,8,0.14,0,0,0.004,0,0.58,0,0,0,0,0,0,0.39,0.63,0.03,0.005,0.008,0.006,0
11,75,69,550,11127.2,10,12,0.14,0,0,0.004,0,0.58,0,0,0,0,0,0,0.39,0.63,0.03,0.005,0.008,0.006,0
11,76,412,450,183.6,40,66,0.14,0,0,0.004,0,0.6,0,0,0,0,0,0,0.4,0.67,0.03,0.004,0.007,0.007,0
11,76,373,450,5793,19,21,0.14,0,0,0.004,0,0.6,0,0,0,0,0,0,0.4,0.67,0.03,0.004,0.007,0.007,0
11,76,333,450,17875,11,12,0.14,0,0,0.004,0,0.6,0,0,0,0,0,0,0.4,0.67,0.03,0.004,0.007,0.007,0
11,76,314,450,26915.9,9,12,0.14,0,0,0.004,0,0.6,0,0,0,0,0,0,0.4,0.67,0.03,0.004,0.007,0.007,0
11,76,294,450,43262.7,7,10,0.14,0,0,0.004,0,0.6,0,0,0,0,0,0,0.4,0.67,0.03,0.004,0.007,0.007,0
11,76,265,450,77667.5,6,8,0.14,0,0,0.004,0,0.6,0,0,0,0,0,0,0.4,0.67,0.03,0.004,0.007,0.007,0
11,76,235,450,128378.3,3,8,0.14,0,0,0.004,0,0.6,0,0,0,0,0,0,0.4,0.67,0.03,0.004,0.007,0.007,0
11,76,373,500,26.5,33,61,0.14,0,0,0.004,0,0.6,0,0,0,0,0,0,0.4,0.67,0.03,0.004,0.007,0.007,0
11,76,333,500,426,22,26,0.14,0,0,0.004,0,0.6,0,0,0,0,0,0,0.4,0.67,0.03,0.004,0.007,0.007,0
11,76,265,500,2860.6,6,10,0.14,0,0,0.004,0,0.6,0,0,0,0,0,0,0.4,0.67,0.03,0.004,0.007,0.007,0
11,76,216,500,7183.8,5,8,0.14,0,0,0.004,0,0.6,0,0,0,0,0,0,0.4,0.67,0.03,0.004,0.007,0.007,0
11,76,177,500,13398,6,4,0.14,0,0,0.004,0,0.6,0,0,0,0,0,0,0.4,0.67,0.03,0.004,0.007,0.007,0
11,76,157,500,18304.9,6,9,0.14,0,0,0.004,0,0.6,0,0,0,0,0,0,0.4,0.67,0.03,0.004,0.007,0.007,0
11,76,137,500,25328.4,6,5,0.14,0,0,0.004,0,0.6,0,0,0,0,0,0,0.4,0.67,0.03,0.004,0.007,0.007,0
11,76,103,500,49745.6,7,9,0.14,0,0,0.004,0,0.6,0,0,0,0,0,0,0.4,0.67,0.03,0.004,0.007,0.007,0
11,76,216,550,274.6,9,16,0.14,0,0,0.004,0,0.6,0,0,0,0,0,0,0.4,0.67,0.03,0.004,0.007,0.007,0
11,76,177,550,581.8,6,12,0.14,0,0,0.004,0,0.6,0,0,0,0,0,0,0.4,0.67,0.03,0.004,0.007,0.007,0
11,76,137,550,1237.9,9,13,0.14,0,0,0.004,0,0.6,0,0,0,0,0,0,0.4,0.67,0.03,0.004,0.007,0.007,0
11,76,98,550,3210.8,12,10,0.14,0,0,0.004,0,0.6,0,0,0,0,0,0,0.4,0.67,0.03,0.004,0.007,0.007,0
11,76,69,550,11316.9,9,11,0.14,0,0,0.004,0,0.6,0,0,0,0,0,0,0.4,0.67,0.03,0.004,0.007,0.007,0
11,77,412,450,173.3,39,66,0.14,0,0,0.005,0,0.58,0,0,0,0,0,0,0.39,0.64,0.03,0.005,0.006,0.008,0
11,77,373,450,6862.4,17,22,0.14,0,0,0.005,0,0.58,0,0,0,0,0,0,0.39,0.64,0.03,0.005,0.006,0.008,0
11,77,333,450,17710.2,12,12,0.14,0,0,0.005,0,0.58,0,0,0,0,0,0,0.39,0.64,0.03,0.005,0.006,0.008,0
11,77,314,450,27564.2,9,11,0.14,0,0,0.005,0,0.58,0,0,0,0,0,0,0.39,0.64,0.03,0.005,0.006,0.008,0
11,77,294,450,39032,7,12,0.14,0,0,0.005,0,0.58,0,0,0,0,0,0,0.39,0.64,0.03,0.005,0.006,0.008,0
11,77,265,450,72378.8,5,7,0.14,0,0,0.005,0,0.58,0,0,0,0,0,0,0.39,0.64,0.03,0.005,0.006,0.008,0
11,77,235,450,132527.7,4,8,0.14,0,0,0.005,0,0.58,0,0,0,0,0,0,0.39,0.64,0.03,0.005,0.006,0.008,0
11,77,373,500,12.8,39,70,0.14,0,0,0.005,0,0.58,0,0,0,0,0,0,0.39,0.64,0.03,0.005,0.006,0.008,0
11,77,333,500,422.9,19,27,0.14,0,0,0.005,0,0.58,0,0,0,0,0,0,0.39,0.64,0.03,0.005,0.006,0.008,0
11,77,265,500,2779.6,8,12,0.14,0,0,0.005,0,0.58,0,0,0,0,0,0,0.39,0.64,0.03,0.005,0.006,0.008,0
11,77,216,500,7378,6,10,0.14,0,0,0.005,0,0.58,0,0,0,0,0,0,0.39,0.64,0.03,0.005,0.006,0.008,0
11,77,177,500,13313.5,5,8,0.14,0,0,0.005,0,0.58,0,0,0,0,0,0,0.39,0.64,0.03,0.005,0.006,0.008,0
11,77,157,500,19284.8,7,4,0.14,0,0,0.005,0,0.58,0,0,0,0,0,0,0.39,0.64,0.03,0.005,0.006,0.008,0
11,77,137,500,26355.8,5,8,0.14,0,0,0.005,0,0.58,0,0,0,0,0,0,0.39,0.64,0.03,0.005,0.006,0.008,0
11,77,103,500,52722,6,7,0.14,0,0,0.005,0,0.58,0,0,0,0,0,0,0.39,0.64,0.03,0.005,0.006,0.008,0
11,77,216,550,257,10,14,0.14,0,0,0.005,0,0.58,0,0,0,0,0,0,0.39,0.64,0.03,0.005,0.006,0.008,0
11,77,177,550,579.8,5,13,0.14,0,0,0.005,0,0.58,0,0,0,0,0,0,0.39,0.64,0.03,0.005,0.006,0.008,0
11,77,137,550,1340.2,10,13,0.14,0,0,0.005,0,0.58,0,0,0,0,0,0,0.39,0.64,0.03,0.005,0.006,0.008,0
11,77,98,550,3228.6,11,12,0.14,0,0,0.005,0,0.58,0,0,0,0,0,0,0.39,0.64,0.03,0.005,0.006,0.008,0
11,77,69,550,11202,10,9,0.14,0,0,0.005,0,0.58,0,0,0,0,0,0,0.39,0.64,0.03,0.005,0.006,0.008,0
12,78,412,450,39.2,29,73,0.18,0.11,0,0.028,0,0.49,0,0,0,0,0,0.55,0.26,1.33,0.11,0.008,0.015,0.006,0
12,78,373,450,551.8,30,65,0.18,0.11,0,0.028,0,0.49,0,0,0,0,0,0.55,0.26,1.33,0.11,0.008,0.015,0.006,0
12,78,333,450,2190.4,25,56,0.18,0.11,0,0.028,0,0.49,0,0,0,0,0,0.55,0.26,1.33,0.11,0.008,0.015,0.006,0
12,78,294,450,15523.6,10,13,0.18,0.11,0,0.028,0,0.49,0,0,0,0,0,0.55,0.26,1.33,0.11,0.008,0.015,0.006,0
12,78,265,450,26588.6,7,3,0.18,0.11,0,0.028,0,0.49,0,0,0,0,0,0.55,0.26,1.33,0.11,0.008,0.015,0.006,0
12,78,235,450,46680.3,6,2,0.18,0.11,0,0.028,0,0.49,0,0,0,0,0,0.55,0.26,1.33,0.11,0.008,0.015,0.006,0
12,78,216,450,59513.9,4,3,0.18,0.11,0,0.028,0,0.49,0,0,0,0,0,0.55,0.26,1.33,0.11,0.008,0.015,0.006,0
12,78,196,450,80192.6,5,2,0.18,0.11,0,0.028,0,0.49,0,0,0,0,0,0.55,0.26,1.33,0.11,0.008,0.015,0.006,0
12,78,196,450,84097,6,6,0.18,0.11,0,0.028,0,0.49,0,0,0,0,0,0.55,0.26,1.33,0.11,0.008,0.015,0.006,0
12,78,333,475,389.8,25,53,0.18,0.11,0,0.028,0,0.49,0,0,0,0,0,0.55,0.26,1.33,0.11,0.008,0.015,0.006,0
12,78,294,475,1362.4,27,45,0.18,0.11,0,0.028,0,0.49,0,0,0,0,0,0.55,0.26,1.33,0.11,0.008,0.015,0.006,0
12,78,294,475,1795.9,17,26,0.18,0.11,0,0.028,0,0.49,0,0,0,0,0,0.55,0.26,1.33,0.11,0.008,0.015,0.006,0
12,78,235,475,6925.9,12,14,0.18,0.11,0,0.028,0,0.49,0,0,0,0,0,0.55,0.26,1.33,0.11,0.008,0.015,0.006,0
12,78,333,500,22.4,33,71,0.18,0.11,0,0.028,0,0.49,0,0,0,0,0,0.55,0.26,1.33,0.11,0.008,0.015,0.006,0
12,78,294,500,100.3,33,64,0.18,0.11,0,0.028,0,0.49,0,0,0,0,0,0.55,0.26,1.33,0.11,0.008,0.015,0.006,0
12,78,235,500,831.5,25,33,0.18,0.11,0,0.028,0,0.49,0,0,0,0,0,0.55,0.26,1.33,0.11,0.008,0.015,0.006,0
12,78,196,500,2195.4,13,13,0.18,0.11,0,0.028,0,0.49,0,0,0,0,0,0.55,0.26,1.33,0.11,0.008,0.015,0.006,0
12,78,157,500,5713.8,10,9,0.18,0.11,0,0.028,0,0.49,0,0,0,0,0,0.55,0.26,1.33,0.11,0.008,0.015,0.006,0
12,78,137,500,12184.5,13,13,0.18,0.11,0,0.028,0,0.49,0,0,0,0,0,0.55,0.26,1.33,0.11,0.008,0.015,0.006,0
12,78,118,500,16282.6,9,7,0.18,0.11,0,0.028,0,0.49,0,0,0,0,0,0.55,0.26,1.33,0.11,0.008,0.015,0.006,0
12,78,98,500,49224.3,17,15,0.18,0.11,0,0.028,0,0.49,0,0,0,0,0,0.55,0.26,1.33,0.11,0.008,0.015,0.006,0
12,78,88,500,61720.6,11,9,0.18,0.11,0,0.028,0,0.49,0,0,0,0,0,0.55,0.26,1.33,0.11,0.008,0.015,0.006,0
12,78,235,525,76.6,35,59,0.18,0.11,0,0.028,0,0.49,0,0,0,0,0,0.55,0.26,1.33,0.11,0.008,0.015,0.006,0
12,78,157,525,1249.9,20,23,0.18,0.11,0,0.028,0,0.49,0,0,0,0,0,0.55,0.26,1.33,0.11,0.008,0.015,0.006,0
12,78,235,550,18.2,45,58,0.18,0.11,0,0.028,0,0.49,0,0,0,0,0,0.55,0.26,1.33,0.11,0.008,0.015,0.006,0
12,78,196,550,75,27,25,0.18,0.11,0,0.028,0,0.49,0,0,0,0,0,0.55,0.26,1.33,0.11,0.008,0.015,0.006,0
12,78,157,550,256.6,16,16,0.18,0.11,0,0.028,0,0.49,0,0,0,0,0,0.55,0.26,1.33,0.11,0.008,0.015,0.006,0
12,78,118,550,903.2,17,17,0.18,0.11,0,0.028,0,0.49,0,0,0,0,0,0.55,0.26,1.33,0.11,0.008,0.015,0.006,0
12,78,88,550,2884,18,17,0.18,0.11,0,0.028,0,0.49,0,0,0,0,0,0.55,0.26,1.33,0.11,0.008,0.015,0.006,0
12,78,78,550,5091,15,13,0.18,0.11,0,0.028,0,0.49,0,0,0,0,0,0.55,0.26,1.33,0.11,0.008,0.015,0.006,0
12,78,69,550,7875.2,25,25,0.18,0.11,0,0.028,0,0.49,0,0,0,0,0,0.55,0.26,1.33,0.11,0.008,0.015,0.006,0
12,78,294,450,15523.6,10,13,0.18,0.11,0,0.028,0,0.49,0,0,0,0,0,0.55,0.26,1.33,0.11,0.008,0.015,0.006,0
12,78,265,450,26588.6,7,3,0.18,0.11,0,0.028,0,0.49,0,0,0,0,0,0.55,0.26,1.33,0.11,0.008,0.015,0.006,0
12,78,235,450,46680.3,6,2,0.18,0.11,0,0.028,0,0.49,0,0,0,0,0,0.55,0.26,1.33,0.11,0.008,0.015,0.006,0
12,78,216,450,59513.9,4,3,0.18,0.11,0,0.028,0,0.49,0,0,0,0,0,0.55,0.26,1.33,0.11,0.008,0.015,0.006,0
12,78,294,475,1795.9,17,26,0.18,0.11,0,0.028,0,0.49,0,0,0,0,0,0.55,0.26,1.33,0.11,0.008,0.015,0.006,0
12,78,235,475,6925.9,12,14,0.18,0.11,0,0.028,0,0.49,0,0,0,0,0,0.55,0.26,1.33,0.11,0.008,0.015,0.006,0
12,78,294,500,100.3,33,64,0.18,0.11,0,0.028,0,0.49,0,0,0,0,0,0.55,0.26,1.33,0.11,0.008,0.015,0.006,0
12,78,196,500,2195.4,13,13,0.18,0.11,0,0.028,0,0.49,0,0,0,0,0,0.55,0.26,1.33,0.11,0.008,0.015,0.006,0
12,78,137,500,12184.5,13,13,0.18,0.11,0,0.028,0,0.49,0,0,0,0,0,0.55,0.26,1.33,0.11,0.008,0.015,0.006,0
12,78,235,525,76.6,35,59,0.18,0.11,0,0.028,0,0.49,0,0,0,0,0,0.55,0.26,1.33,0.11,0.008,0.015,0.006,0
12,78,157,525,1249.9,20,23,0.18,0.11,0,0.028,0,0.49,0,0,0,0,0,0.55,0.26,1.33,0.11,0.008,0.015,0.006,0
12,78,157,550,256.6,16,16,0.18,0.11,0,0.028,0,0.49,0,0,0,0,0,0.55,0.26,1.33,0.11,0.008,0.015,0.006,0
12,78,78,550,5091,14,13,0.18,0.11,0,0.028,0,0.49,0,0,0,0,0,0.55,0.26,1.33,0.11,0.008,0.015,0.006,0
12,79,412,450,59.3,28,74,0.17,0.16,0,0.038,0,0.49,0,0,0,0,0,0.57,0.23,1.34,0.11,0.009,0.014,0.007,0
12,79,373,450,387,25,70,0.17,0.16,0,0.038,0,0.49,0,0,0,0,0,0.57,0.23,1.34,0.11,0.009,0.014,0.007,0
12,79,333,450,10096.5,11,17,0.17,0.16,0,0.038,0,0.49,0,0,0,0,0,0.57,0.23,1.34,0.11,0.009,0.014,0.007,0
12,79,294,450,19211.7,8,6,0.17,0.16,0,0.038,0,0.49,0,0,0,0,0,0.57,0.23,1.34,0.11,0.009,0.014,0.007,0
12,79,265,450,33841.5,3,2,0.17,0.16,0,0.038,0,0.49,0,0,0,0,0,0.57,0.23,1.34,0.11,0.009,0.014,0.007,0
12,79,235,450,46664.2,8,3,0.17,0.16,0,0.038,0,0.49,0,0,0,0,0,0.57,0.23,1.34,0.11,0.009,0.014,0.007,0
12,79,216,450,64458,3,2,0.17,0.16,0,0.038,0,0.49,0,0,0,0,0,0.57,0.23,1.34,0.11,0.009,0.014,0.007,0
12,79,196,450,101992.1,5,3,0.17,0.16,0,0.038,0,0.49,0,0,0,0,0,0.57,0.23,1.34,0.11,0.009,0.014,0.007,0
12,79,294,500,326.2,18,32,0.17,0.16,0,0.038,0,0.49,0,0,0,0,0,0.57,0.23,1.34,0.11,0.009,0.014,0.007,0
12,79,235,500,1409.4,8,6,0.17,0.16,0,0.038,0,0.49,0,0,0,0,0,0.57,0.23,1.34,0.11,0.009,0.014,0.007,0
12,79,196,500,2778,16,17,0.17,0.16,0,0.038,0,0.49,0,0,0,0,0,0.57,0.23,1.34,0.11,0.009,0.014,0.007,0
12,79,157,500,6980.4,6,6,0.17,0.16,0,0.038,0,0.49,0,0,0,0,0,0.57,0.23,1.34,0.11,0.009,0.014,0.007,0
12,79,118,500,23163.9,20,18,0.17,0.16,0,0.038,0,0.49,0,0,0,0,0,0.57,0.23,1.34,0.11,0.009,0.014,0.007,0
12,79,98,500,47626.4,14,11,0.17,0.16,0,0.038,0,0.49,0,0,0,0,0,0.57,0.23,1.34,0.11,0.009,0.014,0.007,0
12,79,88,500,70046.3,24,21,0.17,0.16,0,0.038,0,0.49,0,0,0,0,0,0.57,0.23,1.34,0.11,0.009,0.014,0.007,0
12,79,196,550,113.6,17,18,0.17,0.16,0,0.038,0,0.49,0,0,0,0,0,0.57,0.23,1.34,0.11,0.009,0.014,0.007,0
12,79,157,550,309.6,23,27,0.17,0.16,0,0.038,0,0.49,0,0,0,0,0,0.57,0.23,1.34,0.11,0.009,0.014,0.007,0
12,79,118,550,1104.9,13,11,0.17,0.16,0,0.038,0,0.49,0,0,0,0,0,0.57,0.23,1.34,0.11,0.009,0.014,0.007,0
12,79,88,550,3537.1,38,35,0.17,0.16,0,0.038,0,0.49,0,0,0,0,0,0.57,0.23,1.34,0.11,0.009,0.014,0.007,0
12,79,294,450,19211.7,8,6,0.17,0.16,0,0.038,0,0.49,0,0,0,0,0,0.57,0.23,1.34,0.11,0.009,0.014,0.007,0
12,79,265,450,33841.5,3,2,0.17,0.16,0,0.038,0,0.49,0,0,0,0,0,0.57,0.23,1.34,0.11,0.009,0.014,0.007,0
12,79,235,450,46664.2,8,3,0.17,0.16,0,0.038,0,0.49,0,0,0,0,0,0.57,0.23,1.34,0.11,0.009,0.014,0.007,0
12,79,216,450,64458,3,2,0.17,0.16,0,0.038,0,0.49,0,0,0,0,0,0.57,0.23,1.34,0.11,0.009,0.014,0.007,0
12,79,294,500,326.2,18,32,0.17,0.16,0,0.038,0,0.49,0,0,0,0,0,0.57,0.23,1.34,0.11,0.009,0.014,0.007,0
12,79,196,500,2778,16,17,0.17,0.16,0,0.038,0,0.49,0,0,0,0,0,0.57,0.23,1.34,0.11,0.009,0.014,0.007,0
12,79,157,550,309.6,23,27,0.17,0.16,0,0.038,0,0.49,0,0,0,0,0,0.57,0.23,1.34,0.11,0.009,0.014,0.007,0
12,80,412,450,15.8,27,69,0.17,0.08,0,0.008,0,0.53,0,0,0,0,0,0.6,0.33,1.37,0.24,0.014,0.016,0.0071,0
12,80,373,450,187.2,30,65,0.17,0.08,0,0.008,0,0.53,0,0,0,0,0,0.6,0.33,1.37,0.24,0.014,0.016,0.0071,0
12,80,333,450,1570.1,29,69,0.17,0.08,0,0.008,0,0.53,0,0,0,0,0,0.6,0.33,1.37,0.24,0.014,0.016,0.0071,0
12,80,294,450,9243.4,33,71,0.17,0.08,0,0.008,0,0.53,0,0,0,0,0,0.6,0.33,1.37,0.24,0.014,0.016,0.0071,0
12,80,265,450,25662.4,39,70,0.17,0.08,0,0.008,0,0.53,0,0,0,0,0,0.6,0.33,1.37,0.24,0.014,0.016,0.0071,0
12,80,235,450,41355.3,30,70,0.17,0.08,0,0.008,0,0.53,0,0,0,0,0,0.6,0.33,1.37,0.24,0.014,0.016,0.0071,0
12,80,216,450,76459.6,39,63,0.17,0.08,0,0.008,0,0.53,0,0,0,0,0,0.6,0.33,1.37,0.24,0.014,0.016,0.0071,0
12,80,196,450,137860.4,25,41,0.17,0.08,0,0.008,0,0.53,0,0,0,0,0,0.6,0.33,1.37,0.24,0.014,0.016,0.0071,0
12,80,294,500,70,35,74,0.17,0.08,0,0.008,0,0.53,0,0,0,0,0,0.6,0.33,1.37,0.24,0.014,0.016,0.0071,0
12,80,235,500,792.3,38,75,0.17,0.08,0,0.008,0,0.53,0,0,0,0,0,0.6,0.33,1.37,0.24,0.014,0.016,0.0071,0
12,80,196,500,2872,50,73,0.17,0.08,0,0.008,0,0.53,0,0,0,0,0,0.6,0.33,1.37,0.24,0.014,0.016,0.0071,0
12,80,157,500,11208.9,48,58,0.17,0.08,0,0.008,0,0.53,0,0,0,0,0,0.6,0.33,1.37,0.24,0.014,0.016,0.0071,0
12,80,118,500,51869.6,23,27,0.17,0.08,0,0.008,0,0.53,0,0,0,0,0,0.6,0.33,1.37,0.24,0.014,0.016,0.0071,0
12,80,98,500,119492.4,17,18,0.17,0.08,0,0.008,0,0.53,0,0,0,0,0,0.6,0.33,1.37,0.24,0.014,0.016,0.0071,0
12,80,196,550,91.8,54,77,0.17,0.08,0,0.008,0,0.53,0,0,0,0,0,0.6,0.33,1.37,0.24,0.014,0.016,0.0071,0
12,80,157,550,426.7,46,67,0.17,0.08,0,0.008,0,0.53,0,0,0,0,0,0.6,0.33,1.37,0.24,0.014,0.016,0.0071,0
12,80,118,550,2142.6,41,43,0.17,0.08,0,0.008,0,0.53,0,0,0,0,0,0.6,0.33,1.37,0.24,0.014,0.016,0.0071,0
12,80,88,550,8846,29,24,0.17,0.08,0,0.008,0,0.53,0,0,0,0,0,0.6,0.33,1.37,0.24,0.014,0.016,0.0071,0
12,80,69,550,21932,20,16,0.17,0.08,0,0.008,0,0.53,0,0,0,0,0,0.6,0.33,1.37,0.24,0.014,0.016,0.0071,0
12,80,294,450,9243.4,33,71,0.17,0.08,0,0.008,0,0.53,0,0,0,0,0,0.6,0.33,1.37,0.24,0.014,0.016,0.0071,0
12,80,265,450,25662.4,39,70,0.17,0.08,0,0.008,0,0.53,0,0,0,0,0,0.6,0.33,1.37,0.24,0.014,0.016,0.0071,0
12,80,235,450,41355.3,30,70,0.17,0.08,0,0.008,0,0.53,0,0,0,0,0,0.6,0.33,1.37,0.24,0.014,0.016,0.0071,0
12,80,216,450,76459.6,39,63,0.17,0.08,0,0.008,0,0.53,0,0,0,0,0,0.6,0.33,1.37,0.24,0.014,0.016,0.0071,0
12,80,294,500,70,35,74,0.17,0.08,0,0.008,0,0.53,0,0,0,0,0,0.6,0.33,1.37,0.24,0.014,0.016,0.0071,0
12,80,196,500,2872,50,73,0.17,0.08,0,0.008,0,0.53,0,0,0,0,0,0.6,0.33,1.37,0.24,0.014,0.016,0.0071,0
12,80,157,550,426.7,46,67,0.17,0.08,0,0.008,0,0.53,0,0,0,0,0,0.6,0.33,1.37,0.24,0.014,0.016,0.0071,0
12,81,412,450,4.6,27,69,0.17,0.08,0,0.006,0,0.5,0,0,0,0,0,0.58,0.35,1.44,0.23,0.01,0.015,0.0079,0
12,81,373,450,93.3,32,70,0.17,0.08,0,0.006,0,0.5,0,0,0,0,0,0.58,0.35,1.44,0.23,0.01,0.015,0.0079,0
12,81,333,450,847.8,33,71,0.17,0.08,0,0.006,0,0.5,0,0,0,0,0,0.58,0.35,1.44,0.23,0.01,0.015,0.0079,0
12,81,294,450,8209.2,30,66,0.17,0.08,0,0.006,0,0.5,0,0,0,0,0,0.58,0.35,1.44,0.23,0.01,0.015,0.0079,0
12,81,265,450,19729.5,26,56,0.17,0.08,0,0.006,0,0.5,0,0,0,0,0,0.58,0.35,1.44,0.23,0.01,0.015,0.0079,0
12,81,235,450,51482.6,23,43,0.17,0.08,0,0.006,0,0.5,0,0,0,0,0,0.58,0.35,1.44,0.23,0.01,0.015,0.0079,0
12,81,216,450,72394,29,44,0.17,0.08,0,0.006,0,0.5,0,0,0,0,0,0.58,0.35,1.44,0.23,0.01,0.015,0.0079,0
12,81,196,450,120604.2,30,42,0.17,0.08,0,0.006,0,0.5,0,0,0,0,0,0.58,0.35,1.44,0.23,0.01,0.015,0.0079,0
12,81,294,500,49.3,37,74,0.17,0.08,0,0.006,0,0.5,0,0,0,0,0,0.58,0.35,1.44,0.23,0.01,0.015,0.0079,0
12,81,235,500,637.8,42,70,0.17,0.08,0,0.006,0,0.5,0,0,0,0,0,0.58,0.35,1.44,0.23,0.01,0.015,0.0079,0
12,81,196,500,2855,32,49,0.17,0.08,0,0.006,0,0.5,0,0,0,0,0,0.58,0.35,1.44,0.23,0.01,0.015,0.0079,0
12,81,157,500,8606.6,34,46,0.17,0.08,0,0.006,0,0.5,0,0,0,0,0,0.58,0.35,1.44,0.23,0.01,0.015,0.0079,0
12,81,118,500,37572.4,31,36,0.17,0.08,0,0.006,0,0.5,0,0,0,0,0,0.58,0.35,1.44,0.23,0.01,0.015,0.0079,0
12,81,98,500,92156.4,31,33,0.17,0.08,0,0.006,0,0.5,0,0,0,0,0,0.58,0.35,1.44,0.23,0.01,0.015,0.0079,0
12,81,88,500,132429.4,26,34,0.17,0.08,0,0.006,0,0.5,0,0,0,0,0,0.58,0.35,1.44,0.23,0.01,0.015,0.0079,0
12,81,196,550,61,55,68,0.17,0.08,0,0.006,0,0.5,0,0,0,0,0,0.58,0.35,1.44,0.23,0.01,0.015,0.0079,0
12,81,157,550,341.5,51,54,0.17,0.08,0,0.006,0,0.5,0,0,0,0,0,0.58,0.35,1.44,0.23,0.01,0.015,0.0079,0
12,81,118,550,1429.8,41,45,0.17,0.08,0,0.006,0,0.5,0,0,0,0,0,0.58,0.35,1.44,0.23,0.01,0.015,0.0079,0
12,81,88,550,6300.8,45,36,0.17,0.08,0,0.006,0,0.5,0,0,0,0,0,0.58,0.35,1.44,0.23,0.01,0.015,0.0079,0
12,81,69,550,17450.8,46,42,0.17,0.08,0,0.006,0,0.5,0,0,0,0,0,0.58,0.35,1.44,0.23,0.01,0.015,0.0079,0
12,81,294,450,8209.2,30,66,0.17,0.08,0,0.006,0,0.5,0,0,0,0,0,0.58,0.35,1.44,0.23,0.01,0.015,0.0079,0
12,81,265,450,19729.5,26,56,0.17,0.08,0,0.006,0,0.5,0,0,0,0,0,0.58,0.35,1.44,0.23,0.01,0.015,0.0079,0
12,81,235,450,51482.6,23,43,0.17,0.08,0,0.006,0,0.5,0,0,0,0,0,0.58,0.35,1.44,0.23,0.01,0.015,0.0079,0
12,81,216,450,72394,29,44,0.17,0.08,0,0.006,0,0.5,0,0,0,0,0,0.58,0.35,1.44,0.23,0.01,0.015,0.0079,0
12,81,294,500,49.3,37,74,0.17,0.08,0,0.006,0,0.5,0,0,0,0,0,0.58,0.35,1.44,0.23,0.01,0.015,0.0079,0
12,81,196,500,2855,32,49,0.17,0.08,0,0.006,0,0.5,0,0,0,0,0,0.58,0.35,1.44,0.23,0.01,0.015,0.0079,0
12,81,157,550,341.5,51,54,0.17,0.08,0,0.006,0,0.5,0,0,0,0,0,0.58,0.35,1.44,0.23,0.01,0.015,0.0079,0
12,82,412,450,8.1,28,69,0.19,0.1,0,0.008,0,0.53,0,0,0,0,0,0.58,0.33,1.41,0.25,0.006,0.014,0.0077,0
12,82,373,450,100.4,29,69,0.19,0.1,0,0.008,0,0.53,0,0,0,0,0,0.58,0.33,1.41,0.25,0.006,0.014,0.0077,0
12,82,333,450,748.7,32,65,0.19,0.1,0,0.008,0,0.53,0,0,0,0,0,0.58,0.33,1.41,0.25,0.006,0.014,0.0077,0
12,82,294,450,4248.4,34,65,0.19,0.1,0,0.008,0,0.53,0,0,0,0,0,0.58,0.33,1.41,0.25,0.006,0.014,0.0077,0
12,82,265,450,10256.9,38,63,0.19,0.1,0,0.008,0,0.53,0,0,0,0,0,0.58,0.33,1.41,0.25,0.006,0.014,0.0077,0
12,82,235,450,27587.8,28,46,0.19,0.1,0,0.008,0,0.53,0,0,0,0,0,0.58,0.33,1.41,0.25,0.006,0.014,0.0077,0
12,82,216,450,48370,26,35,0.19,0.1,0,0.008,0,0.53,0,0,0,0,0,0.58,0.33,1.41,0.25,0.006,0.014,0.0077,0
12,82,196,450,78209.6,24,32,0.19,0.1,0,0.008,0,0.53,0,0,0,0,0,0.58,0.33,1.41,0.25,0.006,0.014,0.0077,0
12,82,294,475,387.8,34,68,0.19,0.1,0,0.008,0,0.53,0,0,0,0,0,0.58,0.33,1.41,0.25,0.006,0.014,0.0077,0
12,82,294,500,38.6,44,77,0.19,0.1,0,0.008,0,0.53,0,0,0,0,0,0.58,0.33,1.41,0.25,0.006,0.014,0.0077,0
12,82,235,500,448.6,39,64,0.19,0.1,0,0.008,0,0.53,0,0,0,0,0,0.58,0.33,1.41,0.25,0.006,0.014,0.0077,0
12,82,196,500,1806.4,41,50,0.19,0.1,0,0.008,0,0.53,0,0,0,0,0,0.58,0.33,1.41,0.25,0.006,0.014,0.0077,0
12,82,157,500,6557,33,34,0.19,0.1,0,0.008,0,0.53,0,0,0,0,0,0.58,0.33,1.41,0.25,0.006,0.014,0.0077,0
12,82,118,500,28164.3,25,25,0.19,0.1,0,0.008,0,0.53,0,0,0,0,0,0.58,0.33,1.41,0.25,0.006,0.014,0.0077,0
12,82,98,500,76618.4,24,23,0.19,0.1,0,0.008,0,0.53,0,0,0,0,0,0.58,0.33,1.41,0.25,0.006,0.014,0.0077,0
12,82,88,500,121244.9,27,29,0.19,0.1,0,0.008,0,0.53,0,0,0,0,0,0.58,0.33,1.41,0.25,0.006,0.014,0.0077,0
12,82,196,525,326.6,30,49,0.19,0.1,0,0.008,0,0.53,0,0,0,0,0,0.58,0.33,1.41,0.25,0.006,0.014,0.0077,0
12,82,196,550,52.7,43,59,0.19,0.1,0,0.008,0,0.53,0,0,0,0,0,0.58,0.33,1.41,0.25,0.006,0.014,0.0077,0
12,82,157,550,235.2,43,44,0.19,0.1,0,0.008,0,0.53,0,0,0,0,0,0.58,0.33,1.41,0.25,0.006,0.014,0.0077,0
12,82,118,550,1147,31,31,0.19,0.1,0,0.008,0,0.53,0,0,0,0,0,0.58,0.33,1.41,0.25,0.006,0.014,0.0077,0
12,82,88,550,4779.6,34,28,0.19,0.1,0,0.008,0,0.53,0,0,0,0,0,0.58,0.33,1.41,0.25,0.006,0.014,0.0077,0
12,82,69,550,15411.2,39,32,0.19,0.1,0,0.008,0,0.53,0,0,0,0,0,0.58,0.33,1.41,0.25,0.006,0.014,0.0077,0
12,82,294,450,4248.4,34,65,0.19,0.1,0,0.008,0,0.53,0,0,0,0,0,0.58,0.33,1.41,0.25,0.006,0.014,0.0077,0
12,82,265,450,10256.9,38,63,0.19,0.1,0,0.008,0,0.53,0,0,0,0,0,0.58,0.33,1.41,0.25,0.006,0.014,0.0077,0
12,82,235,450,27587.8,28,46,0.19,0.1,0,0.008,0,0.53,0,0,0,0,0,0.58,0.33,1.41,0.25,0.006,0.014,0.0077,0
12,82,216,450,48370,26,35,0.19,0.1,0,0.008,0,0.53,0,0,0,0,0,0.58,0.33,1.41,0.25,0.006,0.014,0.0077,0
12,82,294,500,38.6,44,77,0.19,0.1,0,0.008,0,0.53,0,0,0,0,0,0.58,0.33,1.41,0.25,0.006,0.014,0.0077,0
12,82,196,500,1806.4,41,50,0.19,0.1,0,0.008,0,0.53,0,0,0,0,0,0.58,0.33,1.41,0.25,0.006,0.014,0.0077,0
12,82,157,550,235.2,43,44,0.19,0.1,0,0.008,0,0.53,0,0,0,0,0,0.58,0.33,1.41,0.25,0.006,0.014,0.0077,0
13,83,294,500,794.5,28,76,0,0,0,0,0,0,0,0,0,0,0,0,0,0,0,0,0,0,0
13,83,265,500,1567.3,32,77,0,0,0,0,0,0,0,0,0,0,0,0,0,0,0,0,0,0,0
13,83,216,500,6057,39,78,0,0,0,0,0,0,0,0,0,0,0,0,0,0,0,0,0,0,0
13,83,177,500,17829.6,58,79,0,0,0,0,0,0,0,0,0,0,0,0,0,0,0,0,0,0,0
13,83,157,500,31692.8,37,76,0,0,0,0,0,0,0,0,0,0,0,0,0,0,0,0,0,0,0
13,83,137,500,70343.1,18,65,0,0,0,0,0,0,0,0,0,0,0,0,0,0,0,0,0,0,0
13,83,216,550,146.9,47,82,0,0,0,0,0,0,0,0,0,0,0,0,0,0,0,0,0,0,0
13,83,177,550,418.1,55,84,0,0,0,0,0,0,0,0,0,0,0,0,0,0,0,0,0,0,0
13,83,137,550,1776.4,54,81,0,0,0,0,0,0,0,0,0,0,0,0,0,0,0,0,0,0,0
13,83,108,550,11819.6,34,60,0,0,0,0,0,0,0,0,0,0,0,0,0,0,0,0,0,0,0
13,83,98,550,28764.5,23,51,0,0,0,0,0,0,0,0,0,0,0,0,0,0,0,0,0,0,0
13,83,98,550,24555.1,28,55,0,0,0,0,0,0,0,0,0,0,0,0,0,0,0,0,0,0,0
13,83,88,550,55447.2,16,46,0,0,0,0,0,0,0,0,0,0,0,0,0,0,0,0,0,0,0
13,83,83,550,82887.1,19,42,0,0,0,0,0,0,0,0,0,0,0,0,0,0,0,0,0,0,0
13,83,137,600,81.6,84,89,0,0,0,0,0,0,0,0,0,0,0,0,0,0,0,0,0,0,0
13,83,98,600,1051.7,47,74,0,0,0,0,0,0,0,0,0,0,0,0,0,0,0,0,0,0,0
13,83,78,600,4049.7,42,68,0,0,0,0,0,0,0,0,0,0,0,0,0,0,0,0,0,0,0
13,83,69,600,7864.2,23,68,0,0,0,0,0,0,0,0,0,0,0,0,0,0,0,0,0,0,0
13,83,53,600,20593.5,19,70,0,0,0,0,0,0,0,0,0,0,0,0,0,0,0,0,0,0,0
13,83,41,600,41893.2,34,82,0,0,0,0,0,0,0,0,0,0,0,0,0,0,0,0,0,0,0
13,83,78,650,174.8,49,82,0,0,0,0,0,0,0,0,0,0,0,0,0,0,0,0,0,0,0
13,83,49,650,1641.2,33,87,0,0,0,0,0,0,0,0,0,0,0,0,0,0,0,0,0,0,0
13,83,37,650,4264.5,32,87,0,0,0,0,0,0,0,0,0,0,0,0,0,0,0,0,0,0,0
13,83,26,650,9216.5,34,93,0,0,0,0,0,0,0,0,0,0,0,0,0,0,0,0,0,0,0
13,84,294,500,206.4,30,81,0,0,0,0,0,0,0,0,0,0,0,0,0,0,0,0,0,0,0
13,84,265,500,490.4,30,79,0,0,0,0,0,0,0,0,0,0,0,0,0,0,0,0,0,0,0
13,84,216,500,1799.9,53,85,0,0,0,0,0,0,0,0,0,0,0,0,0,0,0,0,0,0,0
13,84,177,500,8626.1,45,81,0,0,0,0,0,0,0,0,0,0,0,0,0,0,0,0,0,0,0
13,84,157,500,17310.4,57,80,0,0,0,0,0,0,0,0,0,0,0,0,0,0,0,0,0,0,0
13,84,137,500,48447.3,39,70,0,0,0,0,0,0,0,0,0,0,0,0,0,0,0,0,0,0,0
13,84,216,550,31.4,58,87,0,0,0,0,0,0,0,0,0,0,0,0,0,0,0,0,0,0,0
13,84,177,550,163.8,54,86,0,0,0,0,0,0,0,0,0,0,0,0,0,0,0,0,0,0,0
13,84,137,550,1349,77,85,0,0,0,0,0,0,0,0,0,0,0,0,0,0,0,0,0,0,0
13,84,108,550,8999.3,28,73,0,0,0,0,0,0,0,0,0,0,0,0,0,0,0,0,0,0,0
13,84,98,550,25329.6,30,66,0,0,0,0,0,0,0,0,0,0,0,0,0,0,0,0,0,0,0
13,84,88,550,55751.6,27,63,0,0,0,0,0,0,0,0,0,0,0,0,0,0,0,0,0,0,0
13,84,137,600,45,61,88,0,0,0,0,0,0,0,0,0,0,0,0,0,0,0,0,0,0,0
13,84,98,600,965.6,47,79,0,0,0,0,0,0,0,0,0,0,0,0,0,0,0,0,0,0,0
13,84,78,600,4213.2,42,75,0,0,0,0,0,0,0,0,0,0,0,0,0,0,0,0,0,0,0
13,84,69,600,8081.2,300,76,0,0,0,0,0,0,0,0,0,0,0,0,0,0,0,0,0,0,0
13,84,53,600,23563.2,34,84,0,0,0,0,0,0,0,0,0,0,0,0,0,0,0,0,0,0,0
13,84,41,600,36933.6,24,87,0,0,0,0,0,0,0,0,0,0,0,0,0,0,0,0,0,0,0
13,84,78,650,198.4,39,83,0,0,0,0,0,0,0,0,0,0,0,0,0,0,0,0,0,0,0
13,84,49,650,1818.5,40,90,0,0,0,0,0,0,0,0,0,0,0,0,0,0,0,0,0,0,0
13,84,37,650,4557.5,31,86,0,0,0,0,0,0,0,0,0,0,0,0,0,0,0,0,0,0,0
13,84,26,650,9061.2,35,92,0,0,0,0,0,0,0,0,0,0,0,0,0,0,0,0,0,0,0
13,85,294,500,752.6,34,76,0,0,0,0,0,0,0,0,0,0,0,0,0,0,0,0,0,0,0
13,85,265,500,2030.2,28,77,0,0,0,0,0,0,0,0,0,0,0,0,0,0,0,0,0,0,0
13,85,216,500,6360.9,36,77,0,0,0,0,0,0,0,0,0,0,0,0,0,0,0,0,0,0,0
13,85,216,500,6515.8,31,79,0,0,0,0,0,0,0,0,0,0,0,0,0,0,0,0,0,0,0
13,85,177,500,18784.1,38,77,0,0,0,0,0,0,0,0,0,0,0,0,0,0,0,0,0,0,0
13,85,157,500,31825.4,32,75,0,0,0,0,0,0,0,0,0,0,0,0,0,0,0,0,0,0,0
13,85,137,500,72350.3,24,66,0,0,0,0,0,0,0,0,0,0,0,0,0,0,0,0,0,0,0
13,85,216,550,131.4,51,81,0,0,0,0,0,0,0,0,0,0,0,0,0,0,0,0,0,0,0
13,85,177,550,388.2,56,84,0,0,0,0,0,0,0,0,0,0,0,0,0,0,0,0,0,0,0
13,85,137,550,1704.4,50,81,0,0,0,0,0,0,0,0,0,0,0,0,0,0,0,0,0,0,0
13,85,123,550,4048.5,45,79,0,0,0,0,0,0,0,0,0,0,0,0,0,0,0,0,0,0,0
13,85,108,550,10546.4,26,65,0,0,0,0,0,0,0,0,0,0,0,0,0,0,0,0,0,0,0
13,85,98,550,26581.2,25,55,0,0,0,0,0,0,0,0,0,0,0,0,0,0,0,0,0,0,0
13,85,88,550,55473.3,22,49,0,0,0,0,0,0,0,0,0,0,0,0,0,0,0,0,0,0,0
13,85,83,550,82751.8,19,50,0,0,0,0,0,0,0,0,0,0,0,0,0,0,0,0,0,0,0
13,85,137,600,64.7,60,88,0,0,0,0,0,0,0,0,0,0,0,0,0,0,0,0,0,0,0
13,85,98,600,867.3,47,76,0,0,0,0,0,0,0,0,0,0,0,0,0,0,0,0,0,0,0
13,85,78,600,3798.1,34,72,0,0,0,0,0,0,0,0,0,0,0,0,0,0,0,0,0,0,0
13,85,69,600,7958,22,66,0,0,0,0,0,0,0,0,0,0,0,0,0,0,0,0,0,0,0
13,85,69,600,8213.9,20,65,0,0,0,0,0,0,0,0,0,0,0,0,0,0,0,0,0,0,0
13,85,53,600,22343.8,20,68,0,0,0,0,0,0,0,0,0,0,0,0,0,0,0,0,0,0,0
13,85,41,600,34683.6,15,77,0,0,0,0,0,0,0,0,0,0,0,0,0,0,0,0,0,0,0
13,85,78,650,157.8,42,83,0,0,0,0,0,0,0,0,0,0,0,0,0,0,0,0,0,0,0
13,85,49,650,1821.4,26,83,0,0,0,0,0,0,0,0,0,0,0,0,0,0,0,0,0,0,0
13,85,37,650,4213.1,31,90,0,0,0,0,0,0,0,0,0,0,0,0,0,0,0,0,0,0,0
13,85,26,650,8777.8,47,94,0,0,0,0,0,0,0,0,0,0,0,0,0,0,0,0,0,0,0
13,86,294,500,39.1,37,80,0,0,0,0,0,0,0,0,0,0,0,0,0,0,0,0,0,0,0
13,86,216,500,503.1,45,86,0,0,0,0,0,0,0,0,0,0,0,0,0,0,0,0,0,0,0
13,86,216,500,530.7,48,85,0,0,0,0,0,0,0,0,0,0,0,0,0,0,0,0,0,0,0
13,86,177,500,2870.2,56,88,0,0,0,0,0,0,0,0,0,0,0,0,0,0,0,0,0,0,0
13,86,157,500,8475.6,48,86,0,0,0,0,0,0,0,0,0,0,0,0,0,0,0,0,0,0,0
13,86,137,500,36882.1,26,81,0,0,0,0,0,0,0,0,0,0,0,0,0,0,0,0,0,0,0
13,86,127,500,114463.4,26,74,0,0,0,0,0,0,0,0,0,0,0,0,0,0,0,0,0,0,0
13,86,177,550,97.2,54,87,0,0,0,0,0,0,0,0,0,0,0,0,0,0,0,0,0,0,0
13,86,137,550,1380.7,57,88,0,0,0,0,0,0,0,0,0,0,0,0,0,0,0,0,0,0,0
13,86,108,550,16973.3,25,80,0,0,0,0,0,0,0,0,0,0,0,0,0,0,0,0,0,0,0
13,86,98,550,41264.8,15,71,0,0,0,0,0,0,0,0,0,0,0,0,0,0,0,0,0,0,0
13,86,88,550,86595.4,15,74,0,0,0,0,0,0,0,0,0,0,0,0,0,0,0,0,0,0,0
13,86,137,600,60.8,52,91,0,0,0,0,0,0,0,0,0,0,0,0,0,0,0,0,0,0,0
13,86,98,600,2140.2,35,83,0,0,0,0,0,0,0,0,0,0,0,0,0,0,0,0,0,0,0
13,86,78,600,6186.8,31,87,0,0,0,0,0,0,0,0,0,0,0,0,0,0,0,0,0,0,0
13,86,69,600,10037.6,30,89,0,0,0,0,0,0,0,0,0,0,0,0,0,0,0,0,0,0,0
13,86,69,600,10944.1,29,89,0,0,0,0,0,0,0,0,0,0,0,0,0,0,0,0,0,0,0
13,86,53,600,20194.7,22,90,0,0,0,0,0,0,0,0,0,0,0,0,0,0,0,0,0,0,0
13,86,41,600,41406.9,17,89,0,0,0,0,0,0,0,0,0,0,0,0,0,0,0,0,0,0,0
13,86,78,650,327.1,48,90,0,0,0,0,0,0,0,0,0,0,0,0,0,0,0,0,0,0,0
13,86,49,650,2146.2,53,93,0,0,0,0,0,0,0,0,0,0,0,0,0,0,0,0,0,0,0
13,86,37,650,3998.3,28,94,0,0,0,0,0,0,0,0,0,0,0,0,0,0,0,0,0,0,0
13,86,26,650,8085.8,30,96,0,0,0,0,0,0,0,0,0,0,0,0,0,0,0,0,0,0,0
13,87,294,500,35.7,41,82,0,0,0,0,0,0,0,0,0,0,0,0,0,0,0,0,0,0,0
13,87,216,500,467.9,41,87,0,0,0,0,0,0,0,0,0,0,0,0,0,0,0,0,0,0,0
13,87,177,500,2855.2,51,87,0,0,0,0,0,0,0,0,0,0,0,0,0,0,0,0,0,0,0
13,87,157,500,9686,46,83,0,0,0,0,0,0,0,0,0,0,0,0,0,0,0,0,0,0,0
13,87,137,500,41220,42,78,0,0,0,0,0,0,0,0,0,0,0,0,0,0,0,0,0,0,0
13,87,127,500,118313.8,17,57,0,0,0,0,0,0,0,0,0,0,0,0,0,0,0,0,0,0,0
13,87,177,550,101.1,70,89,0,0,0,0,0,0,0,0,0,0,0,0,0,0,0,0,0,0,0
13,87,137,550,1164.4,45,84,0,0,0,0,0,0,0,0,0,0,0,0,0,0,0,0,0,0,0
13,87,108,550,18960,16,60,0,0,0,0,0,0,0,0,0,0,0,0,0,0,0,0,0,0,0
13,87,98,550,34137.9,24,69,0,0,0,0,0,0,0,0,0,0,0,0,0,0,0,0,0,0,0
13,87,88,550,71901.7,17,58,0,0,0,0,0,0,0,0,0,0,0,0,0,0,0,0,0,0,0
