Repository: Adolphus8/Project_PROMAP

# Project PROMAP
Project PROMAP (acronym for Probabilistic Prediction of Material Properties) is a feasibility study which seeks to merge Artificial Intelligence (AI) tools with Bayesian statistics to yield probabilistic estimates of target features under scarse data/information. The context of this study is with regards to the following Nuclear material properties: 1) Creep rupture; and 2) Tensile properties. This repository contains the MATLAB codes required to perform such analysis.

## Instructions:
The following main MATLAB files are to be executed in the following order:
<details>
<summary> 1) PROMAP_NIMS_data_enchancement.m </summary>

File: Tensile_data_processed.csv (part 7 of 8)
material_x,cast_code,temperature,PS_02,UTS,elongation,RofA,Comp_C,Comp_Cr,Comp_Co,Comp_Al,Comp_Ti,Comp_Mo,Comp_W,Comp_Nb,Comp_Fe,Comp_B,Comp_V,Comp_Ni,Comp_Si,Comp_Mn,Comp_Cu,Comp_S,Comp_P,Comp_N,Comp_NbTa
33,229,900,81,129,27,67,0.34,25.46,0.22,0.005,0.01,0.01,0,0,0,0,0,12.06,1.21,0.79,0.03,0.011,0.015,0.098,0.01
33,230,20,230,510,18,16,0.41,24.85,0.32,0.04,1e-05,0.02,0,0,0,0,0,12.15,1.21,1.37,0.001,0.016,0.016,0.038,1e-05
33,230,100,189,463,26,25,0.41,24.85,0.32,0.04,1e-05,0.02,0,0,0,0,0,12.15,1.21,1.37,0.001,0.016,0.016,0.038,1e-05
33,230,300,158,438,30,26,0.41,24.85,0.32,0.04,1e-05,0.02,0,0,0,0,0,12.15,1.21,1.37,0.001,0.016,0.016,0.038,1e-05
33,230,500,136,421,30,27,0.41,24.85,0.32,0.04,1e-05,0.02,0,0,0,0,0,12.15,1.21,1.37,0.001,0.016,0.016,0.038,1e-05
33,230,600,129,372,25,26,0.41,24.85,0.32,0.04,1e-05,0.02,0,0,0,0,0,12.15,1.21,1.37,0.001,0.016,0.016,0.038,1e-05
33,230,700,142,328,28,27,0.41,24.85,0.32,0.04,1e-05,0.02,0,0,0,0,0,12.15,1.21,1.37,0.001,0.016,0.016,0.038,1e-05
33,230,800,122,183,43,59,0.41,24.85,0.32,0.04,1e-05,0.02,0,0,0,0,0,12.15,1.21,1.37,0.001,0.016,0.016,0.038,1e-05
33,230,900,73,119,45,70,0.41,24.85,0.32,0.04,1e-05,0.02,0,0,0,0,0,12.15,1.21,1.37,0.001,0.016,0.016,0.038,1e-05
33,231,20,270,390,10,13,0.34,25.72,0.23,0.013,0.03,0.11,0,0,0,0,0,13.04,1.08,1.28,0.16,0.014,0.017,0.113,1e-05
33,231,100,202,353,10,8,0.34,25.72,0.23,0.013,0.03,0.11,0,0,0,0,0,13.04,1.08,1.28,0.16,0.014,0.017,0.113,1e-05
33,231,300,180,316,13,13,0.34,25.72,0.23,0.013,0.03,0.11,0,0,0,0,0,13.04,1.08,1.28,0.16,0.014,0.017,0.113,1e-05
33,231,500,154,275,14,20,0.34,25.72,0.23,0.013,0.03,0.11,0,0,0,0,0,13.04,1.08,1.28,0.16,0.014,0.017,0.113,1e-05
33,231,600,155,313,14,18,0.34,25.72,0.23,0.013,0.03,0.11,0,0,0,0,0,13.04,1.08,1.28,0.16,0.014,0.017,0.113,1e-05
33,231,700,146,290,14,22,0.34,25.72,0.23,0.013,0.03,0.11,0,0,0,0,0,13.04,1.08,1.28,0.16,0.014,0.017,0.113,1e-05
33,231,800,143,230,20,30,0.34,25.72,0.23,0.013,0.03,0.11,0,0,0,0,0,13.04,1.08,1.28,0.16,0.014,0.017,0.113,1e-05
33,231,900,89,137,41,77,0.34,25.72,0.23,0.013,0.03,0.11,0,0,0,0,0,13.04,1.08,1.28,0.16,0.014,0.017,0.113,1e-05
33,232,20,260,470,9,15,0.34,24.49,0.31,0.038,0.017,0.027,0,0,0,0,0,11.87,1.34,1.18,0.049,0.013,0.02,0.119,0.002
33,232,100,212,459,16,19,0.34,24.49,0.31,0.038,0.017,0.027,0,0,0,0,0,11.87,1.34,1.18,0.049,0.013,0.02,0.119,0.002
33,232,300,176,335,13,18,0.34,24.49,0.31,0.038,0.017,0.027,0,0,0,0,0,11.87,1.34,1.18,0.049,0.013,0.02,0.119,0.002
33,232,500,176,363,12,21,0.34,24.49,0.31,0.038,0.017,0.027,0,0,0,0,0,11.87,1.34,1.18,0.049,0.013,0.02,0.119,0.002
33,232,600,150,350,15,14,0.34,24.49,0.31,0.038,0.017,0.027,0,0,0,0,0,11.87,1.34,1.18,0.049,0.013,0.02,0.119,0.002
33,232,700,144,308,14,21,0.34,24.49,0.31,0.038,0.017,0.027,0,0,0,0,0,11.87,1.34,1.18,0.049,0.013,0.02,0.119,0.002
33,232,800,126,220,15,23,0.34,24.49,0.31,0.038,0.017,0.027,0,0,0,0,0,11.87,1.34,1.18,0.049,0.013,0.02,0.119,0.002
33,232,900,82,143,26,36,0.34,24.49,0.31,0.038,0.017,0.027,0,0,0,0,0,11.87,1.34,1.18,0.049,0.013,0.02,0.119,0.002
34,233,20,535,690,17,61,0.16,1.01,0,0.003,0,0.92,0,0,0,0,0.24,0.19,0.47,0.62,0.15,0.01,0.01,0.0111,0
34,233,100,521,661,17,62,0.16,1.01,0,0.003,0,0.92,0,0,0,0,0.24,0.19,0.47,0.62,0.15,0.01,0.01,0.0111,0
34,233,200,487,622,15,57,0.16,1.01,0,0.003,0,0.92,0,0,0,0,0.24,0.19,0.47,0.62,0.15,0.01,0.01,0.0111,0
34,233,300,491,626,13,52,0.16,1.01,0,0.003,0,0.92,0,0,0,0,0.24,0.19,0.47,0.62,0.15,0.01,0.01,0.0111,0
34,233,400,469,590,14,50,0.16,1.01,0,0.003,0,0.92,0,0,0,0,0.24,0.19,0.47,0.62,0.15,0.01,0.01,0.0111,0
34,233,450,449,566,16,54,0.16,1.01,0,0.003,0,0.92,0,0,0,0,0.24,0.19,0.47,0.62,0.15,0.01,0.01,0.0111,0
34,233,500,436,514,17,66,0.16,1.01,0,0.003,0,0.92,0,0,0,0,0.24,0.19,0.47,0.62,0.15,0.01,0.01,0.0111,0
34,233,550,382,449,18,72,0.16,1.01,0,0.003,0,0.92,0,0,0,0,0.24,0.19,0.47,0.62,0.15,0.01,0.01,0.0111,0
34,233,600,337,396,19,78,0.16,1.01,0,0.003,0,0.92,0,0,0,0,0.24,0.19,0.47,0.62,0.15,0.01,0.01,0.0111,0
34,233,650,261,339,23,86,0.16,1.01,0,0.003,0,0.92,0,0,0,0,0.24,0.19,0.47,0.62,0.15,0.01,0.01,0.0111,0
35,234,20,655,810,17,61,0.28,1.02,0,0.002,0,1.12,0,0,0,0,0.27,0.32,0.2,0.72,0.2,0.012,0.015,0.0075,0
35,234,100,621,754,16,57,0.28,1.02,0,0.002,0,1.12,0,0,0,0,0.27,0.32,0.2,0.72,0.2,0.012,0.015,0.0075,0
35,234,200,591,729,15,54,0.28,1.02,0,0.002,0,1.12,0,0,0,0,0.27,0.32,0.2,0.72,0.2,0.012,0.015,0.0075,0
35,234,300,580,722,15,52,0.28,1.02,0,0.002,0,1.12,0,0,0,0,0.27,0.32,0.2,0.72,0.2,0.012,0.015,0.0075,0
35,234,400,538,678,16,55,0.28,1.02,0,0.002,0,1.12,0,0,0,0,0.27,0.32,0.2,0.72,0.2,0.012,0.015,0.0075,0
35,234,450,514,629,17,62,0.28,1.02,0,0.002,0,1.12,0,0,0,0,0.27,0.32,0.2,0.72,0.2,0.012,0.015,0.0075,0
35,234,500,481,570,17,65,0.28,1.02,0,0.002,0,1.12,0,0,0,0,0.27,0.32,0.2,0.72,0.2,0.012,0.015,0.0075,0
35,234,550,469,504,19,80,0.28,1.02,0,0.002,0,1.12,0,0,0,0,0.27,0.32,0.2,0.72,0.2,0.012,0.015,0.0075,0
35,234,600,358,444,23,85,0.28,1.02,0,0.002,0,1.12,0,0,0,0,0.27,0.32,0.2,0.72,0.2,0.012,0.015,0.0075,0
35,234,650,257,375,32,91,0.28,1.02,0,0.002,0,1.12,0,0,0,0,0.27,0.32,0.2,0.72,0.2,0.012,0.015,0.0075,0
35,235,20,665,810,18,63,0.28,1,0,0.002,0,1.25,0,0,0,0,0.27,0.32,0.18,0.75,0.14,0.009,0.012,0.009,0
35,235,100,617,761,16,54,0.28,1,0,0.002,0,1.25,0,0,0,0,0.27,0.32,0.18,0.75,0.14,0.009,0.012,0.009,0
35,235,200,602,733,16,56,0.28,1,0,0.002,0,1.25,0,0,0,0,0.27,0.32,0.18,0.75,0.14,0.009,0.012,0.009,0
35,235,300,566,724,14,52,0.28,1,0,0.002,0,1.25,0,0,0,0,0.27,0.32,0.18,0.75,0.14,0.009,0.012,0.009,0
35,235,400,561,674,18,60,0.28,1,0,0.002,0,1.25,0,0,0,0,0.27,0.32,0.18,0.75,0.14,0.009,0.012,0.009,0
35,235,450,517,634,16,55,0.28,1,0,0.002,0,1.25,0,0,0,0,0.27,0.32,0.18,0.75,0.14,0.009,0.012,0.009,0
35,235,500,509,573,16,68,0.28,1,0,0.002,0,1.25,0,0,0,0,0.27,0.32,0.18,0.75,0.14,0.009,0.012,0.009,0
35,235,550,438,514,20,76,0.28,1,0,0.002,0,1.25,0,0,0,0,0.27,0.32,0.18,0.75,0.14,0.009,0.012,0.009,0
35,235,600,363,460,25,87,0.28,1,0,0.002,0,1.25,0,0,0,0,0.27,0.32,0.18,0.75,0.14,0.009,0.012,0.009,0
35,235,650,254,364,35,92,0.28,1,0,0.002,0,1.25,0,0,0,0,0.27,0.32,0.18,0.75,0.14,0.009,0.012,0.009,0
35,236,20,690,830,17,59,0.29,1,0,0.002,0,1.25,0,0,0,0,0.26,0.34,0.2,0.75,0.14,0.009,0.01,0.0075,0
35,236,100,662,786,16,58,0.29,1,0,0.002,0,1.25,0,0,0,0,0.26,0.34,0.2,0.75,0.14,0.009,0.01,0.0075,0
35,236,200,624,750,16,57,0.29,1,0,0.002,0,1.25,0,0,0,0,0.26,0.34,0.2,0.75,0.14,0.009,0.01,0.0075,0
35,236,300,602,743,15,56,0.29,1,0,0.002,0,1.25,0,0,0,0,0.26,0.34,0.2,0.75,0.14,0.009,0.01,0.0075,0
35,236,400,553,695,16,57,0.29,1,0,0.002,0,1.25,0,0,0,0,0.26,0.34,0.2,0.75,0.14,0.009,0.01,0.0075,0
35,236,450,544,644,16,62,0.29,1,0,0.002,0,1.25,0,0,0,0,0.26,0.34,0.2,0.75,0.14,0.009,0.01,0.0075,0
35,236,500,492,576,18,74,0.29,1,0,0.002,0,1.25,0,0,0,0,0.26,0.34,0.2,0.75,0.14,0.009,0.01,0.0075,0
35,236,550,446,529,19,80,0.29,1,0,0.002,0,1.25,0,0,0,0,0.26,0.34,0.2,0.75,0.14,0.009,0.01,0.0075,0
35,236,600,360,459,25,87,0.29,1,0,0.002,0,1.25,0,0,0,0,0.26,0.34,0.2,0.75,0.14,0.009,0.01,0.0075,0
35,236,650,256,376,37,93,0.29,1,0,0.002,0,1.25,0,0,0,0,0.26,0.34,0.2,0.75,0.14,0.009,0.01,0.0075,0
35,237,20,645,810,19,60,0.3,0.93,0,0.002,0,1.22,0,0,0,0,0.21,0.35,0.28,0.72,0.16,0.006,0.014,0.0093,0
35,237,100,613,751,16,56,0.3,0.93,0,0.002,0,1.22,0,0,0,0,0.21,0.35,0.28,0.72,0.16,0.006,0.014,0.0093,0
35,237,200,596,738,15,53,0.3,0.93,0,0.002,0,1.22,0,0,0,0,0.21,0.35,0.28,0.72,0.16,0.006,0.014,0.0093,0
35,237,300,569,731,13,49,0.3,0.93,0,0.002,0,1.22,0,0,0,0,0.21,0.35,0.28,0.72,0.16,0.006,0.014,0.0093,0
35,237,400,538,690,14,50,0.3,0.93,0,0.002,0,1.22,0,0,0,0,0.21,0.35,0.28,0.72,0.16,0.006,0.014,0.0093,0
35,237,450,522,631,17,62,0.3,0.93,0,0.002,0,1.22,0,0,0,0,0.21,0.35,0.28,0.72,0.16,0.006,0.014,0.0093,0
35,237,500,506,569,18,67,0.3,0.93,0,0.002,0,1.22,0,0,0,0,0.21,0.35,0.28,0.72,0.16,0.006,0.014,0.0093,0
35,237,550,432,510,19,77,0.3,0.93,0,0.002,0,1.22,0,0,0,0,0.21,0.35,0.28,0.72,0.16,0.006,0.014,0.0093,0
35,237,600,353,455,20,84,0.3,0.93,0,0.002,0,1.22,0,0,0,0,0.21,0.35,0.28,0.72,0.16,0.006,0.014,0.0093,0
35,237,650,277,373,34,91,0.3,0.93,0,0.002,0,1.22,0,0,0,0,0.21,0.35,0.28,0.72,0.16,0.006,0.014,0.0093,0
35,238,20,620,790,18,57,0.3,1.03,0,0.002,0,1.12,0,0,0,0,0.23,0.32,0.26,0.79,0.19,0.015,0.016,0.0085,0
35,238,100,585,738,16,57,0.3,1.03,0,0.002,0,1.12,0,0,0,0,0.23,0.32,0.26,0.79,0.19,0.015,0.016,0.0085,0
35,238,200,572,718,15,49,0.3,1.03,0,0.002,0,1.12,0,0,0,0,0.23,0.32,0.26,0.79,0.19,0.015,0.016,0.0085,0
35,238,300,562,710,13,42,0.3,1.03,0,0.002,0,1.12,0,0,0,0,0.23,0.32,0.26,0.79,0.19,0.015,0.016,0.0085,0
35,238,400,526,671,14,50,0.3,1.03,0,0.002,0,1.12,0,0,0,0,0.23,0.32,0.26,0.79,0.19,0.015,0.016,0.0085,0
35,238,450,501,619,16,61,0.3,1.03,0,0.002,0,1.12,0,0,0,0,0.23,0.32,0.26,0.79,0.19,0.015,0.016,0.0085,0
35,238,500,470,562,17,64,0.3,1.03,0,0.002,0,1.12,0,0,0,0,0.23,0.32,0.26,0.79,0.19,0.015,0.016,0.0085,0
35,238,550,426,503,22,77,0.3,1.03,0,0.002,0,1.12,0,0,0,0,0.23,0.32,0.26,0.79,0.19,0.015,0.016,0.0085,0
35,238,600,356,443,27,85,0.3,1.03,0,0.002,0,1.12,0,0,0,0,0.23,0.32,0.26,0.79,0.19,0.015,0.016,0.0085,0
35,238,650,250,367,27,90,0.3,1.03,0,0.002,0,1.12,0,0,0,0,0.23,0.32,0.26,0.79,0.19,0.015,0.016,0.0085,0
35,239,20,685,830,17,62,0.29,1.12,0,0.003,0,1.18,0,0,0,0,0.23,0.45,0.26,0.76,0.07,0.007,0.009,0.0103,0
35,239,100,642,786,15,59,0.29,1.12,0,0.003,0,1.18,0,0,0,0,0.23,0.45,0.26,0.76,0.07,0.007,0.009,0.0103,0
35,239,200,618,752,15,54,0.29,1.12,0,0.003,0,1.18,0,0,0,0,0.23,0.45,0.26,0.76,0.07,0.007,0.009,0.0103,0
35,239,300,596,746,14,51,0.29,1.12,0,0.003,0,1.18,0,0,0,0,0.23,0.45,0.26,0.76,0.07,0.007,0.009,0.0103,0
35,239,400,569,697,16,63,0.29,1.12,0,0.003,0,1.18,0,0,0,0,0.23,0.45,0.26,0.76,0.07,0.007,0.009,0.0103,0
35,239,450,545,647,15,67,0.29,1.12,0,0.003,0,1.18,0,0,0,0,0.23,0.45,0.26,0.76,0.07,0.007,0.009,0.0103,0
35,239,500,521,598,16,73,0.29,1.12,0,0.003,0,1.18,0,0,0,0,0.23,0.45,0.26,0.76,0.07,0.007,0.009,0.0103,0
35,239,550,463,537,21,83,0.29,1.12,0,0.003,0,1.18,0,0,0,0,0.23,0.45,0.26,0.76,0.07,0.007,0.009,0.0103,0
35,239,600,378,470,22,88,0.29,1.12,0,0.003,0,1.18,0,0,0,0,0.23,0.45,0.26,0.76,0.07,0.007,0.009,0.0103,0
35,239,650,279,391,28,92,0.29,1.12,0,0.003,0,1.18,0,0,0,0,0.23,0.45,0.26,0.76,0.07,0.007,0.009,0.0103,0
35,240,20,660,820,17,59,0.29,1.12,0,0.004,0,1.2,0,0,0,0,0.23,0.46,0.26,0.77,0.08,0.007,0.009,0.0095,0
35,240,100,622,775,16,61,0.29,1.12,0,0.004,0,1.2,0,0,0,0,0.23,0.46,0.26,0.77,0.08,0.007,0.009,0.0095,0
35,240,200,599,741,14,52,0.29,1.12,0,0.004,0,1.2,0,0,0,0,0.23,0.46,0.26,0.77,0.08,0.007,0.009,0.0095,0
35,240,300,579,727,13,48,0.29,1.12,0,0.004,0,1.2,0,0,0,0,0.23,0.46,0.26,0.77,0.08,0.007,0.009,0.0095,0
35,240,400,560,687,13,52,0.29,1.12,0,0.004,0,1.2,0,0,0,0,0.23,0.46,0.26,0.77,0.08,0.007,0.009,0.0095,0
35,240,450,522,632,16,54,0.29,1.12,0,0.004,0,1.2,0,0,0,0,0.23,0.46,0.26,0.77,0.08,0.007,0.009,0.0095,0
35,240,500,500,583,17,70,0.29,1.12,0,0.004,0,1.2,0,0,0,0,0.23,0.46,0.26,0.77,0.08,0.007,0.009,0.0095,0
35,240,550,446,525,19,80,0.29,1.12,0,0.004,0,1.2,0,0,0,0,0.23,0.46,0.26,0.77,0.08,0.007,0.009,0.0095,0
35,240,600,365,461,20,85,0.29,1.12,0,0.004,0,1.2,0,0,0,0,0.23,0.46,0.26,0.77,0.08,0.007,0.009,0.0095,0
35,240,650,284,391,25,89,0.29,1.12,0,0.004,0,1.2,0,0,0,0,0.23,0.46,0.26,0.77,0.08,0.007,0.009,0.0095,0
35,241,20,640,800,18,62,0.29,1.07,0,0.005,0,1.29,0,0,0,0,0.23,0.51,0.21,0.66,0.06,0.008,0.01,0.0097,0
35,241,100,601,748,17,62,0.29,1.07,0,0.005,0,1.29,0,0,0,0,0.23,0.51,0.21,0.66,0.06,0.008,0.01,0.0097,0
35,241,200,577,729,16,59,0.29,1.07,0,0.005,0,1.29,0,0,0,0,0.23,0.51,0.21,0.66,0.06,0.008,0.01,0.0097,0
35,241,300,560,716,14,55,0.29,1.07,0,0.005,0,1.29,0,0,0,0,0.23,0.51,0.21,0.66,0.06,0.008,0.01,0.0097,0
35,241,400,534,666,17,60,0.29,1.07,0,0.005,0,1.29,0,0,0,0,0.23,0.51,0.21,0.66,0.06,0.008,0.01,0.0097,0
35,241,450,508,612,18,67,0.29,1.07,0,0.005,0,1.29,0,0,0,0,0.23,0.51,0.21,0.66,0.06,0.008,0.01,0.0097,0
35,241,500,493,558,19,75,0.29,1.07,0,0.005,0,1.29,0,0,0,0,0.23,0.51,0.21,0.66,0.06,0.008,0.01,0.0097,0
35,241,550,430,506,20,83,0.29,1.07,0,0.005,0,1.29,0,0,0,0,0.23,0.51,0.21,0.66,0.06,0.008,0.01,0.0097,0
35,241,600,347,437,25,87,0.29,1.07,0,0.005,0,1.29,0,0,0,0,0.23,0.51,0.21,0.66,0.06,0.008,0.01,0.0097,0
35,241,650,267,370,32,91,0.29,1.07,0,0.005,0,1.29,0,0,0,0,0.23,0.51,0.21,0.66,0.06,0.008,0.01,0.0097,0
35,242,20,655,810,18,62,0.3,1.1,0,0.003,0,1.35,0,0,0,0,0.27,0.44,0.27,0.7,0.11,0.012,0.012,0.0082,0
35,242,100,634,766,16,61,0.3,1.1,0,0.003,0,1.35,0,0,0,0,0.27,0.44,0.27,0.7,0.11,0.012,0.012,0.0082,0
35,242,200,598,747,16,59,0.3,1.1,0,0.003,0,1.35,0,0,0,0,0.27,0.44,0.27,0.7,0.11,0.012,0.012,0.0082,0
35,242,300,585,737,14,53,0.3,1.1,0,0.003,0,1.35,0,0,0,0,0.27,0.44,0.27,0.7,0.11,0.012,0.012,0.0082,0
35,242,400,545,682,17,63,0.3,1.1,0,0.003,0,1.35,0,0,0,0,0.27,0.44,0.27,0.7,0.11,0.012,0.012,0.0082,0
35,242,450,522,631,17,68,0.3,1.1,0,0.003,0,1.35,0,0,0,0,0.27,0.44,0.27,0.7,0.11,0.012,0.012,0.0082,0
35,242,500,497,574,19,73,0.3,1.1,0,0.003,0,1.35,0,0,0,0,0.27,0.44,0.27,0.7,0.11,0.012,0.012,0.0082,0
35,242,550,437,522,20,84,0.3,1.1,0,0.003,0,1.35,0,0,0,0,0.27,0.44,0.27,0.7,0.11,0.012,0.012,0.0082,0
35,242,600,358,451,27,89,0.3,1.1,0,0.003,0,1.35,0,0,0,0,0.27,0.44,0.27,0.7,0.11,0.012,0.012,0.0082,0
35,242,650,271,382,28,90,0.3,1.1,0,0.003,0,1.35,0,0,0,0,0.27,0.44,0.27,0.7,0.11,0.012,0.012,0.0082,0
34,243,20,575,720,19,58,0.17,1.31,0,0.004,0,1.02,0,0,0,0,0.28,0.11,0.39,0.6,0.11,0.02,0.022,0.0078,0
34,243,100,532,666,17,50,0.17,1.31,0,0.004,0,1.02,0,0,0,0,0.28,0.11,0.39,0.6,0.11,0.02,0.022,0.0078,0
34,243,200,478,611,17,59,0.17,1.31,0,0.004,0,1.02,0,0,0,0,0.28,0.11,0.39,0.6,0.11,0.02,0.022,0.0078,0
34,243,300,499,644,15,46,0.17,1.31,0,0.004,0,1.02,0,0,0,0,0.28,0.11,0.39,0.6,0.11,0.02,0.022,0.0078,0
34,243,400,456,605,10,22,0.17,1.31,0,0.004,0,1.02,0,0,0,0,0.28,0.11,0.39,0.6,0.11,0.02,0.022,0.0078,0
34,243,450,437,567,18,57,0.17,1.31,0,0.004,0,1.02,0,0,0,0,0.28,0.11,0.39,0.6,0.11,0.02,0.022,0.0078,0
34,243,500,423,528,20,66,0.17,1.31,0,0.004,0,1.02,0,0,0,0,0.28,0.11,0.39,0.6,0.11,0.02,0.022,0.0078,0
34,243,550,428,492,17,54,0.17,1.31,0,0.004,0,1.02,0,0,0,0,0.28,0.11,0.39,0.6,0.11,0.02,0.022,0.0078,0
34,243,600,368,425,21,73,0.17,1.31,0,0.004,0,1.02,0,0,0,0,0.28,0.11,0.39,0.6,0.11,0.02,0.022,0.0078,0
34,243,650,259,330,29,88,0.17,1.31,0,0.004,0,1.02,0,0,0,0,0.28,0.11,0.39,0.6,0.11,0.02,0.022,0.0078,0
34,244,20,570,710,15,36,0.14,1.06,0,0.003,0,0.96,0,0,0,0,0.23,0.13,0.34,0.73,0.08,0.009,0.01,0.0102,0
34,244,100,570,678,13,37,0.14,1.06,0,0.003,0,0.96,0,0,0,0,0.23,0.13,0.34,0.73,0.08,0.009,0.01,0.0102,0
34,244,200,536,645,12,36,0.14,1.06,0,0.003,0,0.96,0,0,0,0,0.23,0.13,0.34,0.73,0.08,0.009,0.01,0.0102,0
34,244,300,506,626,13,34,0.14,1.06,0,0.003,0,0.96,0,0,0,0,0.23,0.13,0.34,0.73,0.08,0.009,0.01,0.0102,0
34,244,400,487,600,16,49,0.14,1.06,0,0.003,0,0.96,0,0,0,0,0.23,0.13,0.34,0.73,0.08,0.009,0.01,0.0102,0
34,244,450,462,554,16,55,0.14,1.06,0,0.003,0,0.96,0,0,0,0,0.23,0.13,0.34,0.73,0.08,0.009,0.01,0.0102,0
34,244,500,442,518,14,45,0.14,1.06,0,0.003,0,0.96,0,0,0,0,0.23,0.13,0.34,0.73,0.08,0.009,0.01,0.0102,0
34,244,550,403,462,20,75,0.14,1.06,0,0.003,0,0.96,0,0,0,0,0.23,0.13,0.34,0.73,0.08,0.009,0.01,0.0102,0
34,244,600,345,397,28,81,0.14,1.06,0,0.003,0,0.96,0,0,0,0,0.23,0.13,0.34,0.73,0.08,0.009,0.01,0.0102,0
34,244,650,283,352,22,82,0.14,1.06,0,0.003,0,0.96,0,0,0,0,0.23,0.13,0.34,0.73,0.08,0.009,0.01,0.0102,0
34,245,20,545,690,18,46,0.18,1.07,0,0.02,0,1.03,0,0,0,0,0.3,0.1,0.37,0.66,0.12,0.017,0.018,0.0081,0
34,245,100,584,716,13,47,0.18,1.07,0,0.02,0,1.03,0,0,0,0,0.3,0.1,0.37,0.66,0.12,0.017,0.018,0.0081,0
34,245,200,572,714,14,48,0.18,1.07,0,0.02,0,1.03,0,0,0,0,0.3,0.1,0.37,0.66,0.12,0.017,0.018,0.0081,0
34,245,300,519,666,11,28,0.18,1.07,0,0.02,0,1.03,0,0,0,0,0.3,0.1,0.37,0.66,0.12,0.017,0.018,0.0081,0
34,245,400,482,629,16,50,0.18,1.07,0,0.02,0,1.03,0,0,0,0,0.3,0.1,0.37,0.66,0.12,0.017,0.018,0.0081,0
34,245,450,471,592,15,44,0.18,1.07,0,0.02,0,1.03,0,0,0,0,0.3,0.1,0.37,0.66,0.12,0.017,0.018,0.0081,0
34,245,500,444,546,17,62,0.18,1.07,0,0.02,0,1.03,0,0,0,0,0.3,0.1,0.37,0.66,0.12,0.017,0.018,0.0081,0
34,245,550,473,535,15,68,0.18,1.07,0,0.02,0,1.03,0,0,0,0,0.3,0.1,0.37,0.66,0.12,0.017,0.018,0.0081,0
34,245,600,359,416,19,77,0.18,1.07,0,0.02,0,1.03,0,0,0,0,0.3,0.1,0.37,0.66,0.12,0.017,0.018,0.0081,0
34,245,650,278,343,23,82,0.18,1.07,0,0.02,0,1.03,0,0,0,0,0.3,0.1,0.37,0.66,0.12,0.017,0.018,0.0081,0
34,246,20,515,680,16,50,0.16,1,0,0.002,0,0.92,0,0,0,0,0.24,0.19,0.47,0.62,0.15,0.01,0.01,0.0104,0
34,246,100,508,644,17,62,0.16,1,0,0.002,0,0.92,0,0,0,0,0.24,0.19,0.47,0.62,0.15,0.01,0.01,0.0104,0
34,246,200,494,623,14,40,0.16,1,0,0.002,0,0.92,0,0,0,0,0.24,0.19,0.47,0.62,0.15,0.01,0.01,0.0104,0
34,246,300,464,593,14,54,0.16,1,0,0.002,0,0.92,0,0,0,0,0.24,0.19,0.47,0.62,0.15,0.01,0.01,0.0104,0
34,246,400,440,580,15,53,0.16,1,0,0.002,0,0.92,0,0,0,0,0.24,0.19,0.47,0.62,0.15,0.01,0.01,0.0104,0
34,246,450,447,551,12,40,0.16,1,0,0.002,0,0.92,0,0,0,0,0.24,0.19,0.47,0.62,0.15,0.01,0.01,0.0104,0
34,246,500,421,504,16,58,0.16,1,0,0.002,0,0.92,0,0,0,0,0.24,0.19,0.47,0.62,0.15,0.01,0.01,0.0104,0
34,246,550,384,450,15,62,0.16,1,0,0.002,0,0.92,0,0,0,0,0.24,0.19,0.47,0.62,0.15,0.01,0.01,0.0104,0
34,246,600,335,389,17,77,0.16,1,0,0.002,0,0.92,0,0,0,0,0.24,0.19,0.47,0.62,0.15,0.01,0.01,0.0104,0
34,246,650,269,342,29,86,0.16,1,0,0.002,0,0.92,0,0,0,0,0.24,0.19,0.47,0.62,0.15,0.01,0.01,0.0104,0
34,247,20,650,790,16,49,0.18,1.09,0,0.016,0,1.12,0,0,0,0,0.28,0.11,0.37,0.61,0.07,0.018,0.019,0.0064,0
34,247,100,520,653,17,57,0.18,1.09,0,0.016,0,1.12,0,0,0,0,0.28,0.11,0.37,0.61,0.07,0.018,0.019,0.0064,0
34,247,200,516,644,15,51,0.18,1.09,0,0.016,0,1.12,0,0,0,0,0.28,0.11,0.37,0.61,0.07,0.018,0.019,0.0064,0
34,247,300,499,660,12,45,0.18,1.09,0,0.016,0,1.12,0,0,0,0,0.28,0.11,0.37,0.61,0.07,0.018,0.019,0.0064,0
34,247,400,530,655,14,42,0.18,1.09,0,0.016,0,1.12,0,0,0,0,0.28,0.11,0.37,0.61,0.07,0.018,0.019,0.0064,0
34,247,450,534,632,15,51,0.18,1.09,0,0.016,0,1.12,0,0,0,0,0.28,0.11,0.37,0.61,0.07,0.018,0.019,0.0064,0
34,247,500,440,540,13,51,0.18,1.09,0,0.016,0,1.12,0,0,0,0,0.28,0.11,0.37,0.61,0.07,0.018,0.019,0.0064,0
34,247,550,445,517,16,68,0.18,1.09,0,0.016,0,1.12,0,0,0,0,0.28,0.11,0.37,0.61,0.07,0.018,0.019,0.0064,0
34,247,600,403,466,19,74,0.18,1.09,0,0.016,0,1.12,0,0,0,0,0.28,0.11,0.37,0.61,0.07,0.018,0.019,0.0064,0
34,247,650,318,393,21,78,0.18,1.09,0,0.016,0,1.12,0,0,0,0,0.28,0.11,0.37,0.61,0.07,0.018,0.019,0.0064,0
34,248,20,570,720,17,62,0.16,1.16,0,0.003,0,0.97,0,0,0,0,0.23,0.13,0.52,0.79,0.11,0.008,0.01,0.0106,0
34,248,100,540,665,15,58,0.16,1.16,0,0.003,0,0.97,0,0,0,0,0.23,0.13,0.52,0.79,0.11,0.008,0.01,0.0106,0
34,248,200,522,638,13,40,0.16,1.16,0,0.003,0,0.97,0,0,0,0,0.23,0.13,0.52,0.79,0.11,0.008,0.01,0.0106,0
34,248,300,513,660,15,52,0.16,1.16,0,0.003,0,0.97,0,0,0,0,0.23,0.13,0.52,0.79,0.11,0.008,0.01,0.0106,0
34,248,400,499,632,18,53,0.16,1.16,0,0.003,0,0.97,0,0,0,0,0.23,0.13,0.52,0.79,0.11,0.008,0.01,0.0106,0
34,248,450,463,580,19,67,0.16,1.16,0,0.003,0,0.97,0,0,0,0,0.23,0.13,0.52,0.79,0.11,0.008,0.01,0.0106,0
34,248,500,453,535,19,70,0.16,1.16,0,0.003,0,0.97,0,0,0,0,0.23,0.13,0.52,0.79,0.11,0.008,0.01,0.0106,0
34,248,550,395,465,21,80,0.16,1.16,0,0.003,0,0.97,0,0,0,0,0.23,0.13,0.52,0.79,0.11,0.008,0.01,0.0106,0
34,248,600,338,405,26,84,0.16,1.16,0,0.003,0,0.97,0,0,0,0,0.23,0.13,0.52,0.79,0.11,0.008,0.01,0.0106,0
34,248,650,262,341,31,91,0.16,1.16,0,0.003,0,0.97,0,0,0,0,0.23,0.13,0.52,0.79,0.11,0.008,0.01,0.0106,0
34,249,20,525,680,19,64,0.18,1.22,0,0.002,0,0.89,0,0,0,0,0.23,0.23,0.39,0.63,0.17,0.012,0.012,0.0103,0
34,249,100,499,635,18,64,0.18,1.22,0,0.002,0,0.89,0,0,0,0,0.23,0.23,0.39,0.63,0.17,0.012,0.012,0.0103,0
34,249,200,462,603,18,61,0.18,1.22,0,0.002,0,0.89,0,0,0,0,0.23,0.23,0.39,0.63,0.17,0.012,0.012,0.0103,0
34,249,300,459,601,15,56,0.18,1.22,0,0.002,0,0.89,0,0,0,0,0.23,0.23,0.39,0.63,0.17,0.012,0.012,0.0103,0
34,249,400,473,587,14,51,0.18,1.22,0,0.002,0,0.89,0,0,0,0,0.23,0.23,0.39,0.63,0.17,0.012,0.012,0.0103,0
34,249,450,434,542,17,60,0.18,1.22,0,0.002,0,0.89,0,0,0,0,0.23,0.23,0.39,0.63,0.17,0.012,0.012,0.0103,0
34,249,500,414,498,16,66,0.18,1.22,0,0.002,0,0.89,0,0,0,0,0.23,0.23,0.39,0.63,0.17,0.012,0.012,0.0103,0
34,249,550,380,446,18,74,0.18,1.22,0,0.002,0,0.89,0,0,0,0,0.23,0.23,0.39,0.63,0.17,0.012,0.012,0.0103,0
34,249,600,323,386,25,81,0.18,1.22,0,0.002,0,0.89,0,0,0,0,0.23,0.23,0.39,0.63,0.17,0.012,0.012,0.0103,0
34,249,650,262,333,20,83,0.18,1.22,0,0.002,0,0.89,0,0,0,0,0.23,0.23,0.39,0.63,0.17,0.012,0.012,0.0103,0
34,250,20,555,680,20,69,0.15,1.17,0,0.003,0,0.98,0,0,0,0,0.23,0.12,0.52,0.78,0.08,0.009,0.01,0.0106,0
34,250,100,534,354,18,68,0.15,1.17,0,0.003,0,0.98,0,0,0,0,0.23,0.12,0.52,0.78,0.08,0.009,0.01,0.0106,0
34,250,200,501,619,18,70,0.15,1.17,0,0.003,0,0.98,0,0,0,0,0.23,0.12,0.52,0.78,0.08,0.009,0.01,0.0106,0
34,250,300,496,607,16,66,0.15,1.17,0,0.003,0,0.98,0,0,0,0,0.23,0.12,0.52,0.78,0.08,0.009,0.01,0.0106,0
34,250,400,480,582,18,68,0.15,1.17,0,0.003,0,0.98,0,0,0,0,0.23,0.12,0.52,0.78,0.08,0.009,0.01,0.0106,0
34,250,450,450,540,18,70,0.15,1.17,0,0.003,0,0.98,0,0,0,0,0.23,0.12,0.52,0.78,0.08,0.009,0.01,0.0106,0
34,250,500,433,505,19,75,0.15,1.17,0,0.003,0,0.98,0,0,0,0,0.23,0.12,0.52,0.78,0.08,0.009,0.01,0.0106,0
34,250,550,408,462,18,80,0.15,1.17,0,0.003,0,0.98,0,0,0,0,0.23,0.12,0.52,0.78,0.08,0.009,0.01,0.0106,0
34,250,600,344,397,25,87,0.15,1.17,0,0.003,0,0.98,0,0,0,0,0.23,0.12,0.52,0.78,0.08,0.009,0.01,0.0106,0
34,250,650,252,333,23,88,0.15,1.17,0,0.003,0,0.98,0,0,0,0,0.23,0.12,0.52,0.78,0.08,0.009,0.01,0.0106,0
36,251,20,262,551,50,79,0.071,20.75,0.32,0.39,0.32,0.03,0,0,0,0,0,32.43,0.71,1.28,0.1,0.005,0.019,0.0206,0
36,251,100,238,512,47,78,0.071,20.75,0.32,0.39,0.32,0.03,0,0,0,0,0,32.43,0.71,1.28,0.1,0.005,0.019,0.0206,0
36,251,200,216,488,42,76,0.071,20.75,0.32,0.39,0.32,0.03,0,0,0,0,0,32.43,0.71,1.28,0.1,0.005,0.019,0.0206,0
36,251,300,210,489,46,73,0.071,20.75,0.32,0.39,0.32,0.03,0,0,0,0,0,32.43,0.71,1.28,0.1,0.005,0.019,0.0206,0
36,251,400,194,495,48,69,0.071,20.75,0.32,0.39,0.32,0.03,0,0,0,0,0,32.43,0.71,1.28,0.1,0.005,0.019,0.0206,0
36,251,500,191,488,51,69,0.071,20.75,0.32,0.39,0.32,0.03,0,0,0,0,0,32.43,0.71,1.28,0.1,0.005,0.019,0.0206,0
36,251,600,181,450,47,70,0.071,20.75,0.32,0.39,0.32,0.03,0,0,0,0,0,32.43,0.71,1.28,0.1,0.005,0.019,0.0206,0
36,251,700,156,328,51,48,0.071,20.75,0.32,0.39,0.32,0.03,0,0,0,0,0,32.43,0.71,1.28,0.1,0.005,0.019,0.0206,0
36,251,800,124,199,95,65,0.071,20.75,0.32,0.39,0.32,0.03,0,0,0,0,0,32.43,0.71,1.28,0.1,0.005,0.019,0.0206,0
36,251,900,74,110,120,89,0.071,20.75,0.32,0.39,0.32,0.03,0,0,0,0,0,32.43,0.71,1.28,0.1,0.005,0.019,0.0206,0
36,251,1000,41,67,100,97,0.071,20.75,0.32,0.39,0.32,0.03,0,0,0,0,0,32.43,0.71,1.28,0.1,0.005,0.019,0.0206,0
36,252,20,229,553,51,76,0.06,21,0.54,0.25,0.49,0.002,0,0,0,0,0,32.34,0.43,1.12,0.09,0.008,0.011,0.022,0
36,252,100,196,510,49,74,0.06,21,0.54,0.25,0.49,0.002,0,0,0,0,0,32.34,0.43,1.12,0.09,0.008,0.011,0.022,0
36,252,200,193,488,44,73,0.06,21,0.54,0.25,0.49,0.002,0,0,0,0,0,32.34,0.43,1.12,0.09,0.008,0.011,0.022,0
36,252,300,165,483,46,67,0.06,21,0.54,0.25,0.49,0.002,0,0,0,0,0,32.34,0.43,1.12,0.09,0.008,0.011,0.022,0
36,252,400,160,489,50,68,0.06,21,0.54,0.25,0.49,0.002,0,0,0,0,0,32.34,0.43,1.12,0.09,0.008,0.011,0.022,0
36,252,500,149,480,51,64,0.06,21,0.54,0.25,0.49,0.002,0,0,0,0,0,32.34,0.43,1.12,0.09,0.008,0.011,0.022,0
36,252,600,151,449,49,67,0.06,21,0.54,0.25,0.49,0.002,0,0,0,0,0,32.34,0.43,1.12,0.09,0.008,0.011,0.022,0
36,252,700,129,340,43,37,0.06,21,0.54,0.25,0.49,0.002,0,0,0,0,0,32.34,0.43,1.12,0.09,0.008,0.011,0.022,0
36,252,800,119,202,76,62,0.06,21,0.54,0.25,0.49,0.002,0,0,0,0,0,32.34,0.43,1.12,0.09,0.008,0.011,0.022,0
36,252,900,75,117,82,79,0.06,21,0.54,0.25,0.49,0.002,0,0,0,0,0,32.34,0.43,1.12,0.09,0.008,0.011,0.022,0
36,252,1000,47,70,77,76,0.06,21,0.54,0.25,0.49,0.002,0,0,0,0,0,32.34,0.43,1.12,0.09,0.008,0.011,0.022,0
36,253,20,201,492,51,79,0.05,21.06,0.32,0.39,0.42,0.005,0,0,0,0,0,32.48,0.52,1.14,0.02,0.014,0.009,0.0162,0
36,253,100,180,455,49,79,0.05,21.06,0.32,0.39,0.42,0.005,0,0,0,0,0,32.48,0.52,1.14,0.02,0.014,0.009,0.0162,0
36,253,200,156,431,48,79,0.05,21.06,0.32,0.39,0.42,0.005,0,0,0,0,0,32.48,0.52,1.14,0.02,0.014,0.009,0.0162,0
36,253,300,150,424,48,76,0.05,21.06,0.32,0.39,0.42,0.005,0,0,0,0,0,32.48,0.52,1.14,0.02,0.014,0.009,0.0162,0
36,253,400,133,420,53,69,0.05,21.06,0.32,0.39,0.42,0.005,0,0,0,0,0,32.48,0.52,1.14,0.02,0.014,0.009,0.0162,0
36,253,500,129,412,56,69,0.05,21.06,0.32,0.39,0.42,0.005,0,0,0,0,0,32.48,0.52,1.14,0.02,0.014,0.009,0.0162,0
36,253,600,122,383,49,57,0.05,21.06,0.32,0.39,0.42,0.005,0,0,0,0,0,32.48,0.52,1.14,0.02,0.014,0.009,0.0162,0
36,253,700,115,305,35,34,0.05,21.06,0.32,0.39,0.42,0.005,0,0,0,0,0,32.48,0.52,1.14,0.02,0.014,0.009,0.0162,0
36,253,800,108,187,75,59,0.05,21.06,0.32,0.39,0.42,0.005,0,0,0,0,0,32.48,0.52,1.14,0.02,0.014,0.009,0.0162,0
36,253,900,55,104,104,78,0.05,21.06,0.32,0.39,0.42,0.005,0,0,0,0,0,32.48,0.52,1.14,0.02,0.014,0.009,0.0162,0
36,253,1000,42,59,90,77,0.05,21.06,0.32,0.39,0.42,0.005,0,0,0,0,0,32.48,0.52,1.14,0.02,0.014,0.009,0.0162,0
36,254,20,255,554,50,77,0.05,20.65,0.24,0.33,0.32,0.03,0,0,0,0,0,32.48,0.56,1.2,0.09,0.005,0.018,0.0231,0
36,254,100,239,512,46,78,0.05,20.65,0.24,0.33,0.32,0.03,0,0,0,0,0,32.48,0.56,1.2,0.09,0.005,0.018,0.0231,0
36,254,200,197,483,45,76,0.05,20.65,0.24,0.33,0.32,0.03,0,0,0,0,0,32.48,0.56,1.2,0.09,0.005,0.018,0.0231,0
36,254,300,178,478,46,72,0.05,20.65,0.24,0.33,0.32,0.03,0,0,0,0,0,32.48,0.56,1.2,0.09,0.005,0.018,0.0231,0
36,254,400,174,484,49,70,0.05,20.65,0.24,0.33,0.32,0.03,0,0,0,0,0,32.48,0.56,1.2,0.09,0.005,0.018,0.0231,0
36,254,500,187,482,49,67,0.05,20.65,0.24,0.33,0.32,0.03,0,0,0,0,0,32.48,0.56,1.2,0.09,0.005,0.018,0.0231,0
36,254,600,153,441,49,69,0.05,20.65,0.24,0.33,0.32,0.03,0,0,0,0,0,32.48,0.56,1.2,0.09,0.005,0.018,0.0231,0
36,254,700,174,331,49,51,0.05,20.65,0.24,0.33,0.32,0.03,0,0,0,0,0,32.48,0.56,1.2,0.09,0.005,0.018,0.0231,0
36,254,800,114,197,96,70,0.05,20.65,0.24,0.33,0.32,0.03,0,0,0,0,0,32.48,0.56,1.2,0.09,0.005,0.018,0.0231,0
36,254,900,71,110,116,86,0.05,20.65,0.24,0.33,0.32,0.03,0,0,0,0,0,32.48,0.56,1.2,0.09,0.005,0.018,0.0231,0
36,254,1000,41,66,103,97,0.05,20.65,0.24,0.33,0.32,0.03,0,0,0,0,0,32.48,0.56,1.2,0.09,0.005,0.018,0.0231,0
36,255,20,257,562,44,83,0.05,21.05,0.028,0.52,0.45,0.012,0,0,0,0,0,31.76,0.5,1.34,0.06,0.007,0.014,0.0114,0
36,255,100,224,514,44,81,0.05,21.05,0.028,0.52,0.45,0.012,0,0,0,0,0,31.76,0.5,1.34,0.06,0.007,0.014,0.0114,0
36,255,200,209,490,42,80,0.05,21.05,0.028,0.52,0.45,0.012,0,0,0,0,0,31.76,0.5,1.34,0.06,0.007,0.014,0.0114,0
36,255,300,235,489,42,76,0.05,21.05,0.028,0.52,0.45,0.012,0,0,0,0,0,31.76,0.5,1.34,0.06,0.007,0.014,0.0114,0
36,255,400,216,491,42,69,0.05,21.05,0.028,0.52,0.45,0.012,0,0,0,0,0,31.76,0.5,1.34,0.06,0.007,0.014,0.0114,0
36,255,500,188,462,44,66,0.05,21.05,0.028,0.52,0.45,0.012,0,0,0,0,0,31.76,0.5,1.34,0.06,0.007,0.014,0.0114,0
36,255,600,172,430,44,63,0.05,21.05,0.028,0.52,0.45,0.012,0,0,0,0,0,31.76,0.5,1.34,0.06,0.007,0.014,0.0114,0
36,255,700,181,338,34,34,0.05,21.05,0.028,0.52,0.45,0.012,0,0,0,0,0,31.76,0.5,1.34,0.06,0.007,0.014,0.0114,0
36,255,800,115,203,72,55,0.05,21.05,0.028,0.52,0.45,0.012,0,0,0,0,0,31.76,0.5,1.34,0.06,0.007,0.014,0.0114,0
36,255,900,64,102,100,71,0.05,21.05,0.028,0.52,0.45,0.012,0,0,0,0,0,31.76,0.5,1.34,0.06,0.007,0.014,0.0114,0
36,255,1000,35,58,128,89,0.05,21.05,0.028,0.52,0.45,0.012,0,0,0,0,0,31.76,0.5,1.34,0.06,0.007,0.014,0.0114,0
36,256,20,226,545,52,77,0.055,20.65,0.37,0.25,0.29,0.03,0,0,0,0,0,32.08,0.56,1.19,0.06,0.005,0.015,0.024,0
36,256,100,204,503,50,80,0.055,20.65,0.37,0.25,0.29,0.03,0,0,0,0,0,32.08,0.56,1.19,0.06,0.005,0.015,0.024,0
36,256,200,186,480,46,75,0.055,20.65,0.37,0.25,0.29,0.03,0,0,0,0,0,32.08,0.56,1.19,0.06,0.005,0.015,0.024,0
36,256,300,159,478,47,74,0.055,20.65,0.37,0.25,0.29,0.03,0,0,0,0,0,32.08,0.56,1.19,0.06,0.005,0.015,0.024,0
36,256,400,166,482,49,68,0.055,20.65,0.37,0.25,0.29,0.03,0,0,0,0,0,32.08,0.56,1.19,0.06,0.005,0.015,0.024,0
36,256,500,148,477,51,66,0.055,20.65,0.37,0.25,0.29,0.03,0,0,0,0,0,32.08,0.56,1.19,0.06,0.005,0.015,0.024,0
36,256,600,143,433,46,58,0.055,20.65,0.37,0.25,0.29,0.03,0,0,0,0,0,32.08,0.56,1.19,0.06,0.005,0.015,0.024,0
36,256,700,137,326,48,46,0.055,20.65,0.37,0.25,0.29,0.03,0,0,0,0,0,32.08,0.56,1.19,0.06,0.005,0.015,0.024,0
36,256,800,117,194,82,65,0.055,20.65,0.37,0.25,0.29,0.03,0,0,0,0,0,32.08,0.56,1.19,0.06,0.005,0.015,0.024,0
36,256,900,70,112,105,77,0.055,20.65,0.37,0.25,0.29,0.03,0,0,0,0,0,32.08,0.56,1.19,0.06,0.005,0.015,0.024,0
36,256,1000,42,68,89,80,0.055,20.65,0.37,0.25,0.29,0.03,0,0,0,0,0,32.08,0.56,1.19,0.06,0.005,0.015,0.024,0
37,257,20,241,563,48,74,0.08,20.31,0,0.34,0.35,0.031,0,0,0,0,0,31.46,0.23,0.92,0.06,0.001,0.009,0.018,0
37,257,500,156,488,50,66,0.08,20.31,0,0.34,0.35,0.031,0,0,0,0,0,31.46,0.23,0.92,0.06,0.001,0.009,0.018,0
37,257,550,153,477,52,67,0.08,20.31,0,0.34,0.35,0.031,0,0,0,0,0,31.46,0.23,0.92,0.06,0.001,0.009,0.018,0
37,257,600,153,458,47,62,0.08,20.31,0,0.34,0.35,0.031,0,0,0,0,0,31.46,0.23,0.92,0.06,0.001,0.009,0.018,0
37,257,650,146,421,44,54,0.08,20.31,0,0.34,0.35,0.031,0,0,0,0,0,31.46,0.23,0.92,0.06,0.001,0.009,0.018,0
37,257,700,144,371,42,47,0.08,20.31,0,0.34,0.35,0.031,0,0,0,0,0,31.46,0.23,0.92,0.06,0.001,0.009,0.018,0
37,257,750,168,281,53,62,0.08,20.31,0,0.34,0.35,0.031,0,0,0,0,0,31.46,0.23,0.92,0.06,0.001,0.009,0.018,0
37,257,800,133,218,73,67,0.08,20.31,0,0.34,0.35,0.031,0,0,0,0,0,31.46,0.23,0.92,0.06,0.001,0.009,0.018,0
38,258,20,235,578,48,76,0.06,20.9,0.33,0.46,0.43,0.11,0,0,0,0,0,34.45,0.44,0.95,0.08,0.008,0.014,0.013,0
38,258,100,190,533,49,74,0.06,20.9,0.33,0.46,0.43,0.11,0,0,0,0,0,34.45,0.44,0.95,0.08,0.008,0.014,0.013,0
38,258,200,164,504,46,72,0.06,20.9,0.33,0.46,0.43,0.11,0,0,0,0,0,34.45,0.44,0.95,0.08,0.008,0.014,0.013,0
38,258,300,150,497,47,67,0.06,20.9,0.33,0.46,0.43,0.11,0,0,0,0,0,34.45,0.44,0.95,0.08,0.008,0.014,0.013,0
38,258,400,148,503,49,62,0.06,20.9,0.33,0.46,0.43,0.11,0,0,0,0,0,34.45,0.44,0.95,0.08,0.008,0.014,0.013,0
38,258,500,168,502,50,62,0.06,20.9,0.33,0.46,0.43,0.11,0,0,0,0,0,34.45,0.44,0.95,0.08,0.008,0.014,0.013,0
38,258,600,140,464,48,64,0.06,20.9,0.33,0.46,0.43,0.11,0,0,0,0,0,34.45,0.44,0.95,0.08,0.008,0.014,0.013,0
38,258,700,124,365,53,52,0.06,20.9,0.33,0.46,0.43,0.11,0,0,0,0,0,34.45,0.44,0.95,0.08,0.008,0.014,0.013,0
38,258,800,118,212,106,71,0.06,20.9,0.33,0.46,0.43,0.11,0,0,0,0,0,34.45,0.44,0.95,0.08,0.008,0.014,0.013,0
38,258,900,72,119,113,84,0.06,20.9,0.33,0.46,0.43,0.11,0,0,0,0,0,34.45,0.44,0.95,0.08,0.008,0.014,0.013,0
38,258,1000,48,73,94,92,0.06,20.9,0.33,0.46,0.43,0.11,0,0,0,0,0,34.45,0.44,0.95,0.08,0.008,0.014,0.013,0
38,259,20,260,585,46,65,0.09,20.7,0.32,0.5,0.48,0.02,0,0,0,0,0,31.83,0.39,1.13,0.32,0.007,0.013,0.01,0
38,259,100,238,544,46,64,0.09,20.7,0.32,0.5,0.48,0.02,0,0,0,0,0,31.83,0.39,1.13,0.32,0.007,0.013,0.01,0
38,259,200,211,521,41,61,0.09,20.7,0.32,0.5,0.48,0.02,0,0,0,0,0,31.83,0.39,1.13,0.32,0.007,0.013,0.01,0
38,259,300,194,516,45,56,0.09,20.7,0.32,0.5,0.48,0.02,0,0,0,0,0,31.83,0.39,1.13,0.32,0.007,0.013,0.01,0
38,259,400,193,524,47,57,0.09,20.7,0.32,0.5,0.48,0.02,0,0,0,0,0,31.83,0.39,1.13,0.32,0.007,0.013,0.01,0
38,259,500,185,516,48,51,0.09,20.7,0.32,0.5,0.48,0.02,0,0,0,0,0,31.83,0.39,1.13,0.32,0.007,0.013,0.01,0
38,259,600,174,485,48,54,0.09,20.7,0.32,0.5,0.48,0.02,0,0,0,0,0,31.83,0.39,1.13,0.32,0.007,0.013,0.01,0
38,259,700,161,398,43,41,0.09,20.7,0.32,0.5,0.48,0.02,0,0,0,0,0,31.83,0.39,1.13,0.32,0.007,0.013,0.01,0
38,259,800,137,218,81,60,0.09,20.7,0.32,0.5,0.48,0.02,0,0,0,0,0,31.83,0.39,1.13,0.32,0.007,0.013,0.01,0
38,259,900,91,130,74,64,0.09,20.7,0.32,0.5,0.48,0.02,0,0,0,0,0,31.83,0.39,1.13,0.32,0.007,0.013,0.01,0
38,259,1000,62,83,82,74,0.09,20.7,0.32,0.5,0.48,0.02,0,0,0,0,0,31.83,0.39,1.13,0.32,0.007,0.013,0.01,0
38,260,20,233,572,49,76,0.07,20.35,0.32,0.45,0.45,0.1,0,0,0,0,0,33.09,0.47,0.94,0.1,0.009,0.013,0.012,0
38,260,100,213,528,47,76,0.07,20.35,0.32,0.45,0.45,0.1,0,0,0,0,0,33.09,0.47,0.94,0.1,0.009,0.013,0.012,0
38,260,200,190,505,44,71,0.07,20.35,0.32,0.45,0.45,0.1,0,0,0,0,0,33.09,0.47,0.94,0.1,0.009,0.013,0.012,0
38,260,300,176,502,45,71,0.07,20.35,0.32,0.45,0.45,0.1,0,0,0,0,0,33.09,0.47,0.94,0.1,0.009,0.013,0.012,0
38,260,400,152,502,50,68,0.07,20.35,0.32,0.45,0.45,0.1,0,0,0,0,0,33.09,0.47,0.94,0.1,0.009,0.013,0.012,0
38,260,500,151,494,49,62,0.07,20.35,0.32,0.45,0.45,0.1,0,0,0,0,0,33.09,0.47,0.94,0.1,0.009,0.013,0.012,0
38,260,600,157,464,48,58,0.07,20.35,0.32,0.45,0.45,0.1,0,0,0,0,0,33.09,0.47,0.94,0.1,0.009,0.013,0.012,0
38,260,700,130,360,42,45,0.07,20.35,0.32,0.45,0.45,0.1,0,0,0,0,0,33.09,0.47,0.94,0.1,0.009,0.013,0.012,0
38,260,800,114,211,98,70,0.07,20.35,0.32,0.45,0.45,0.1,0,0,0,0,0,33.09,0.47,0.94,0.1,0.009,0.013,0.012,0
38,260,900,71,119,106,82,0.07,20.35,0.32,0.45,0.45,0.1,0,0,0,0,0,33.09,0.47,0.94,0.1,0.009,0.013,0.012,0
38,260,1000,47,71,99,88,0.07,20.35,0.32,0.45,0.45,0.1,0,0,0,0,0,33.09,0.47,0.94,0.1,0.009,0.013,0.012,0
38,261,20,226,583,46,75,0.07,20.19,0.27,0.44,0.45,0.09,0,0,0,0,0,32.37,0.46,0.92,0.08,0.006,0.014,0.017,0
38,261,100,202,537,45,73,0.07,20.19,0.27,0.44,0.45,0.09,0,0,0,0,0,32.37,0.46,0.92,0.08,0.006,0.014,0.017,0
38,261,200,181,509,41,72,0.07,20.19,0.27,0.44,0.45,0.09,0,0,0,0,0,32.37,0.46,0.92,0.08,0.006,0.014,0.017,0
38,261,300,162,510,44,65,0.07,20.19,0.27,0.44,0.45,0.09,0,0,0,0,0,32.37,0.46,0.92,0.08,0.006,0.014,0.017,0
38,261,400,162,508,44,61,0.07,20.19,0.27,0.44,0.45,0.09,0,0,0,0,0,32.37,0.46,0.92,0.08,0.006,0.014,0.017,0
38,261,500,150,512,45,56,0.07,20.19,0.27,0.44,0.45,0.09,0,0,0,0,0,32.37,0.46,0.92,0.08,0.006,0.014,0.017,0
38,261,600,142,468,42,58,0.07,20.19,0.27,0.44,0.45,0.09,0,0,0,0,0,32.37,0.46,0.92,0.08,0.006,0.014,0.017,0
38,261,700,139,358,44,45,0.07,20.19,0.27,0.44,0.45,0.09,0,0,0,0,0,32.37,0.46,0.92,0.08,0.006,0.014,0.017,0
38,261,800,117,208,97,71,0.07,20.19,0.27,0.44,0.45,0.09,0,0,0,0,0,32.37,0.46,0.92,0.08,0.006,0.014,0.017,0
38,261,900,72,122,111,86,0.07,20.19,0.27,0.44,0.45,0.09,0,0,0,0,0,32.37,0.46,0.92,0.08,0.006,0.014,0.017,0
38,261,1000,47,72,98,92,0.07,20.19,0.27,0.44,0.45,0.09,0,0,0,0,0,32.37,0.46,0.92,0.08,0.006,0.014,0.017,0
38,262,20,221,561,48,70,0.07,20.3,0.32,0.52,0.49,0.04,0,0,0,0,0,31.86,0.53,1.06,0.34,0.005,0.014,0.01,0
38,262,100,192,522,48,70,0.07,20.3,0.32,0.52,0.49,0.04,0,0,0,0,0,31.86,0.53,1.06,0.34,0.005,0.014,0.01,0
38,262,200,170,495,44,68,0.07,20.3,0.32,0.52,0.49,0.04,0,0,0,0,0,31.86,0.53,1.06,0.34,0.005,0.014,0.01,0
38,262,300,162,501,46,58,0.07,20.3,0.32,0.52,0.49,0.04,0,0,0,0,0,31.86,0.53,1.06,0.34,0.005,0.014,0.01,0
38,262,400,153,503,49,60,0.07,20.3,0.32,0.52,0.49,0.04,0,0,0,0,0,31.86,0.53,1.06,0.34,0.005,0.014,0.01,0
38,262,500,142,495,52,56,0.07,20.3,0.32,0.52,0.49,0.04,0,0,0,0,0,31.86,0.53,1.06,0.34,0.005,0.014,0.01,0
38,262,600,135,455,49,60,0.07,20.3,0.32,0.52,0.49,0.04,0,0,0,0,0,31.86,0.53,1.06,0.34,0.005,0.014,0.01,0
38,262,700,140,367,42,40,0.07,20.3,0.32,0.52,0.49,0.04,0,0,0,0,0,31.86,0.53,1.06,0.34,0.005,0.014,0.01,0
38,262,800,124,208,83,64,0.07,20.3,0.32,0.52,0.49,0.04,0,0,0,0,0,31.86,0.53,1.06,0.34,0.005,0.014,0.01,0
38,262,900,74,116,82,83,0.07,20.3,0.32,0.52,0.49,0.04,0,0,0,0,0,31.86,0.53,1.06,0.34,0.005,0.014,0.01,0
38,262,1000,47,69,87,95,0.07,20.3,0.32,0.52,0.49,0.04,0,0,0,0,0,31.86,0.53,1.06,0.34,0.005,0.014,0.01,0
38,263,20,260,580,48,65,0.1,20.24,0.37,0.5,0.46,0.09,0,0,0,0,0,31.83,0.5,1.16,0.31,0.01,0.017,0.01,0
38,263,100,238,543,45,64,0.1,20.24,0.37,0.5,0.46,0.09,0,0,0,0,0,31.83,0.5,1.16,0.31,0.01,0.017,0.01,0
38,263,200,212,517,44,61,0.1,20.24,0.37,0.5,0.46,0.09,0,0,0,0,0,31.83,0.5,1.16,0.31,0.01,0.017,0.01,0
38,263,300,200,515,44,57,0.1,20.24,0.37,0.5,0.46,0.09,0,0,0,0,0,31.83,0.5,1.16,0.31,0.01,0.017,0.01,0
38,263,400,198,521,47,55,0.1,20.24,0.37,0.5,0.46,0.09,0,0,0,0,0,31.83,0.5,1.16,0.31,0.01,0.017,0.01,0
38,263,500,185,516,49,55,0.1,20.24,0.37,0.5,0.46,0.09,0,0,0,0,0,31.83,0.5,1.16,0.31,0.01,0.017,0.01,0
38,263,600,178,486,47,52,0.1,20.24,0.37,0.5,0.46,0.09,0,0,0,0,0,31.83,0.5,1.16,0.31,0.01,0.017,0.01,0
38,263,700,168,399,37,36,0.1,20.24,0.37,0.5,0.46,0.09,0,0,0,0,0,31.83,0.5,1.16,0.31,0.01,0.017,0.01,0
38,263,800,139,219,66,54,0.1,20.24,0.37,0.5,0.46,0.09,0,0,0,0,0,31.83,0.5,1.16,0.31,0.01,0.017,0.01,0
38,263,900,88,126,80,64,0.1,20.24,0.37,0.5,0.46,0.09,0,0,0,0,0,31.83,0.5,1.16,0.31,0.01,0.017,0.01,0
38,263,1000,62,80,73,72,0.1,20.24,0.37,0.5,0.46,0.09,0,0,0,0,0,31.83,0.5,1.16,0.31,0.01,0.017,0.01,0
39,264,20,298,716,43,66,0.06,15.98,0.1,0.3,0.24,0.32,0,0,9.26,0.0001,0,73.4,0.32,0.43,0.02,0.02,0.002,0.02,0.47
39,264,200,245,651,33,63,0.06,15.98,0.1,0.3,0.24,0.32,0,0,9.26,0.0001,0,73.4,0.32,0.43,0.02,0.02,0.002,0.02,0.47
39,264,400,235,648,34,60,0.06,15.98,0.1,0.3,0.24,0.32,0,0,9.26,0.0001,0,73.4,0.32,0.43,0.02,0.02,0.002,0.02,0.47
39,264,550,221,600,34,59,0.06,15.98,0.1,0.3,0.24,0.32,0,0,9.26,0.0001,0,73.4,0.32,0.43,0.02,0.02,0.002,0.02,0.47
39,264,600,213,559,45,58,0.06,15.98,0.1,0.3,0.24,0.32,0,0,9.26,0.0001,0,73.4,0.32,0.43,0.02,0.02,0.002,0.02,0.47
39,264,650,212,483,49,58,0.06,15.98,0.1,0.3,0.24,0.32,0,0,9.26,0.0001,0,73.4,0.32,0.43,0.02,0.02,0.002,0.02,0.47
39,264,700,209,404,69,61,0.06,15.98,0.1,0.3,0.24,0.32,0,0,9.26,0.0001,0,73.4,0.32,0.43,0.02,0.02,0.002,0.02,0.47
39,264,750,174,296,73,61,0.06,15.98,0.1,0.3,0.24,0.32,0,0,9.26,0.0001,0,73.4,0.32,0.43,0.02,0.02,0.002,0.02,0.47
39,264,800,129,231,81,67,0.06,15.98,0.1,0.3,0.24,0.32,0,0,9.26,0.0001,0,73.4,0.32,0.43,0.02,0.02,0.002,0.02,0.47
39,264,850,88,164,94,77,0.06,15.98,0.1,0.3,0.24,0.32,0,0,9.26,0.0001,0,73.4,0.32,0.43,0.02,0.02,0.002,0.02,0.47
39,264,900,69,127,92,83,0.06,15.98,0.1,0.3,0.24,0.32,0,0,9.26,0.0001,0,73.4,0.32,0.43,0.02,0.02,0.002,0.02,0.47
39,264,950,52,96,100,84,0.06,15.98,0.1,0.3,0.24,0.32,0,0,9.26,0.0001,0,73.4,0.32,0.43,0.02,0.02,0.002,0.02,0.47
39,264,1000,38,73,108,87,0.06,15.98,0.1,0.3,0.24,0.32,0,0,9.26,0.0001,0,73.4,0.32,0.43,0.02,0.02,0.002,0.02,0.47
39,265,20,344,671,36,70,0.03,15.8,0.1,0.11,0.08,0.21,0,0,7.99,0.001,0,75.2,0.12,0.23,0.16,0.001,0.001,0.009,0.01
39,265,200,344,632,21,66,0.03,15.8,0.1,0.11,0.08,0.21,0,0,7.99,0.001,0,75.2,0.12,0.23,0.16,0.001,0.001,0.009,0.01
39,265,400,340,621,20,55,0.03,15.8,0.1,0.11,0.08,0.21,0,0,7.99,0.001,0,75.2,0.12,0.23,0.16,0.001,0.001,0.009,0.01
39,265,550,234,565,30,64,0.03,15.8,0.1,0.11,0.08,0.21,0,0,7.99,0.001,0,75.2,0.12,0.23,0.16,0.001,0.001,0.009,0.01
39,265,600,230,514,42,53,0.03,15.8,0.1,0.11,0.08,0.21,0,0,7.99,0.001,0,75.2,0.12,0.23,0.16,0.001,0.001,0.009,0.01
39,265,650,235,439,46,59,0.03,15.8,0.1,0.11,0.08,0.21,0,0,7.99,0.001,0,75.2,0.12,0.23,0.16,0.001,0.001,0.009,0.01
39,265,700,208,366,72,73,0.03,15.8,0.1,0.11,0.08,0.21,0,0,7.99,0.001,0,75.2,0.12,0.23,0.16,0.001,0.001,0.009,0.01
39,265,750,141,264,100,90,0.03,15.8,0.1,0.11,0.08,0.21,0,0,7.99,0.001,0,75.2,0.12,0.23,0.16,0.001,0.001,0.009,0.01
39,265,800,148,226,52,89,0.03,15.8,0.1,0.11,0.08,0.21,0,0,7.99,0.001,0,75.2,0.12,0.23,0.16,0.001,0.001,0.009,0.01
39,265,850,98,164,54,91,0.03,15.8,0.1,0.11,0.08,0.21,0,0,7.99,0.001,0,75.2,0.12,0.23,0.16,0.001,0.001,0.009,0.01
39,265,900,64,117,78,93,0.03,15.8,0.1,0.11,0.08,0.21,0,0,7.99,0.001,0,75.2,0.12,0.23,0.16,0.001,0.001,0.009,0.01
39,265,950,47,90,80,90,0.03,15.8,0.1,0.11,0.08,0.21,0,0,7.99,0.001,0,75.2,0.12,0.23,0.16,0.001,0.001,0.009,0.01
39,265,1000,31,65,104,92,0.03,15.8,0.1,0.11,0.08,0.21,0,0,7.99,0.001,0,75.2,0.12,0.23,0.16,0.001,0.001,0.009,0.01
39,266,20,255,720,37,50,0.09,15.69,0.2,0.22,0.36,0.13,0,0,8.67,0.003,0,0,0.2,0.28,0.02,0.001,0.007,0.017,0.73
39,266,200,241,666,23,51,0.09,15.69,0.2,0.22,0.36,0.13,0,0,8.67,0.003,0,0,0.2,0.28,0.02,0.001,0.007,0.017,0.73
39,266,400,203,655,29,45,0.09,15.69,0.2,0.22,0.36,0.13,0,0,8.67,0.003,0,0,0.2,0.28,0.02,0.001,0.007,0.017,0.73
39,266,550,193,609,28,48,0.09,15.69,0.2,0.22,0.36,0.13,0,0,8.67,0.003,0,0,0.2,0.28,0.02,0.001,0.007,0.017,0.73
39,266,600,188,561,37,52,0.09,15.69,0.2,0.22,0.36,0.13,0,0,8.67,0.003,0,0,0.2,0.28,0.02,0.001,0.007,0.017,0.73
39,266,650,178,497,44,57,0.09,15.69,0.2,0.22,0.36,0.13,0,0,8.67,0.003,0,0,0.2,0.28,0.02,0.001,0.007,0.017,0.73
39,266,700,198,431,59,66,0.09,15.69,0.2,0.22,0.36,0.13,0,0,8.67,0.003,0,0,0.2,0.28,0.02,0.001,0.007,0.017,0.73
39,266,750,178,326,74,79,0.09,15.69,0.2,0.22,0.36,0.13,0,0,8.67,0.003,0,0,0.2,0.28,0.02,0.001,0.007,0.017,0.73
39,266,800,129,241,103,91,0.09,15.69,0.2,0.22,0.36,0.13,0,0,8.67,0.003,0,0,0.2,0.28,0.02,0.001,0.007,0.017,0.73
