Repository: Adolphus8/Project_PROMAP

# Project PROMAP
Project PROMAP (acronym for Probabilistic Prediction of Material Properties) is a feasibility study which seeks to merge Artificial Intelligence (AI) tools with Bayesian statistics to yield probabilistic estimates of target features under scarse data/information. The context of this study is with regards to the following Nuclear material properties: 1) Creep rupture; and 2) Tensile properties. This repository contains the MATLAB codes required to perform such analysis.

## Instructions:
The following main MATLAB files are to be executed in the following order:
<details>
<summary> 1) PROMAP_NIMS_data_enchancement.m </summary>

File: Creep_rupture_data_processed.csv (part 8 of 21)
material_x,cast_code,stress,temperature,fracture,elongation,RA,Comp_C,Comp_Cr,Comp_Co,Comp_Al,Comp_Ti,Comp_Mo,Comp_W,Comp_Nb,Comp_Fe,Comp_B,Comp_V,Comp_Ni,Comp_Si,Comp_Mn,Comp_Cu,Comp_S,Comp_P,Comp_N,Comp_NbTa
13,87,137,600,56,53,88,0,0,0,0,0,0,0,0,0,0,0,0,0,0,0,0,0,0,0
13,87,98,600,1808,46,78,0,0,0,0,0,0,0,0,0,0,0,0,0,0,0,0,0,0,0
13,87,78,600,5428.5,29,81,0,0,0,0,0,0,0,0,0,0,0,0,0,0,0,0,0,0,0
13,87,69,600,9310.5,30,79,0,0,0,0,0,0,0,0,0,0,0,0,0,0,0,0,0,0,0
13,87,53,600,18299.3,28,87,0,0,0,0,0,0,0,0,0,0,0,0,0,0,0,0,0,0,0
13,87,41,600,35067.4,27,89,0,0,0,0,0,0,0,0,0,0,0,0,0,0,0,0,0,0,0
13,87,78,650,312.6,49,87,0,0,0,0,0,0,0,0,0,0,0,0,0,0,0,0,0,0,0
13,87,49,650,2000.4,41,93,0,0,0,0,0,0,0,0,0,0,0,0,0,0,0,0,0,0,0
13,87,37,650,3310.9,36,92,0,0,0,0,0,0,0,0,0,0,0,0,0,0,0,0,0,0,0
13,87,26,650,8340.4,36,95,0,0,0,0,0,0,0,0,0,0,0,0,0,0,0,0,0,0,0
13,88,333,450,2183.7,24,75,0,0,0,0,0,0,0,0,0,0,0,0,0,0,0,0,0,0,0
13,88,294,450,7835.4,30,78,0,0,0,0,0,0,0,0,0,0,0,0,0,0,0,0,0,0,0
13,88,333,475,253,31,75,0,0,0,0,0,0,0,0,0,0,0,0,0,0,0,0,0,0,0
13,88,294,475,922.4,35,79,0,0,0,0,0,0,0,0,0,0,0,0,0,0,0,0,0,0,0
13,88,245,475,3159.5,39,81,0,0,0,0,0,0,0,0,0,0,0,0,0,0,0,0,0,0,0
13,88,196,475,16670.7,37,85,0,0,0,0,0,0,0,0,0,0,0,0,0,0,0,0,0,0,0
13,88,294,500,76.3,30,80,0,0,0,0,0,0,0,0,0,0,0,0,0,0,0,0,0,0,0
13,88,216,500,877,42,84,0,0,0,0,0,0,0,0,0,0,0,0,0,0,0,0,0,0,0
13,88,216,500,926.5,40,84,0,0,0,0,0,0,0,0,0,0,0,0,0,0,0,0,0,0,0
13,88,177,500,3553.3,50,86,0,0,0,0,0,0,0,0,0,0,0,0,0,0,0,0,0,0,0
13,88,177,500,4027.3,49,86,0,0,0,0,0,0,0,0,0,0,0,0,0,0,0,0,0,0,0
13,88,157,500,9445.7,37,85,0,0,0,0,0,0,0,0,0,0,0,0,0,0,0,0,0,0,0
13,88,157,500,9478.9,49,87,0,0,0,0,0,0,0,0,0,0,0,0,0,0,0,0,0,0,0
13,88,137,500,27329.8,37,86,0,0,0,0,0,0,0,0,0,0,0,0,0,0,0,0,0,0,0
14,88,137,500,29437.7,33,83,0,0,0,0,0,0,0,0,0,0,0,0,0,0,0,0,0,0,0
13,88,127,500,59481.3,38,83,0,0,0,0,0,0,0,0,0,0,0,0,0,0,0,0,0,0,0
13,88,127,500,63537.1,28,81,0,0,0,0,0,0,0,0,0,0,0,0,0,0,0,0,0,0,0
13,88,177,525,613.2,49,87,0,0,0,0,0,0,0,0,0,0,0,0,0,0,0,0,0,0,0
13,88,157,525,1567.4,76,89,0,0,0,0,0,0,0,0,0,0,0,0,0,0,0,0,0,0,0
13,88,137,525,4157.5,53,88,0,0,0,0,0,0,0,0,0,0,0,0,0,0,0,0,0,0,0
13,88,196,550,53.2,63,88,0,0,0,0,0,0,0,0,0,0,0,0,0,0,0,0,0,0,0
13,88,177,550,110.2,51,86,0,0,0,0,0,0,0,0,0,0,0,0,0,0,0,0,0,0,0
13,88,137,550,783,53,88,0,0,0,0,0,0,0,0,0,0,0,0,0,0,0,0,0,0,0
13,88,108,550,7660.6,41,86,0,0,0,0,0,0,0,0,0,0,0,0,0,0,0,0,0,0,0
13,88,108,550,8013.8,41,84,0,0,0,0,0,0,0,0,0,0,0,0,0,0,0,0,0,0,0
13,88,98,550,20586.3,29,84,0,0,0,0,0,0,0,0,0,0,0,0,0,0,0,0,0,0,0
13,88,98,550,24224.4,33,82,0,0,0,0,0,0,0,0,0,0,0,0,0,0,0,0,0,0,0
13,88,88,550,63017.8,27,72,0,0,0,0,0,0,0,0,0,0,0,0,0,0,0,0,0,0,0
13,88,88,550,67392.3,20,80,0,0,0,0,0,0,0,0,0,0,0,0,0,0,0,0,0,0,0
13,88,83,550,79950.8,20,74,0,0,0,0,0,0,0,0,0,0,0,0,0,0,0,0,0,0,0
13,88,83,550,85906.2,19,7,0,0,0,0,0,0,0,0,0,0,0,0,0,0,0,0,0,0,0
13,88,137,600,34.4,55,90,0,0,0,0,0,0,0,0,0,0,0,0,0,0,0,0,0,0,0
13,88,98,600,993.9,46,84,0,0,0,0,0,0,0,0,0,0,0,0,0,0,0,0,0,0,0
13,88,78,600,4241.5,40,87,0,0,0,0,0,0,0,0,0,0,0,0,0,0,0,0,0,0,0
13,88,69,600,9496.7,29,87,0,0,0,0,0,0,0,0,0,0,0,0,0,0,0,0,0,0,0
13,88,69,600,10960.9,33,85,0,0,0,0,0,0,0,0,0,0,0,0,0,0,0,0,0,0,0
13,88,53,600,26313.5,32,89,0,0,0,0,0,0,0,0,0,0,0,0,0,0,0,0,0,0,0
13,88,53,600,27094.7,25,89,0,0,0,0,0,0,0,0,0,0,0,0,0,0,0,0,0,0,0
13,88,41,600,31347.2,27,93,0,0,0,0,0,0,0,0,0,0,0,0,0,0,0,0,0,0,0
13,88,41,600,45919.1,20,92,0,0,0,0,0,0,0,0,0,0,0,0,0,0,0,0,0,0,0
13,88,29,600,77405.2,16,10,0,0,0,0,0,0,0,0,0,0,0,0,0,0,0,0,0,0,0
13,88,22,600,113444.6,93,95,0,0,0,0,0,0,0,0,0,0,0,0,0,0,0,0,0,0,0
13,88,78,650,183.6,42,91,0,0,0,0,0,0,0,0,0,0,0,0,0,0,0,0,0,0,0
13,88,49,650,2254,33,93,0,0,0,0,0,0,0,0,0,0,0,0,0,0,0,0,0,0,0
13,88,37,650,3932.1,24,92,0,0,0,0,0,0,0,0,0,0,0,0,0,0,0,0,0,0,0
13,88,37,650,5078.4,25,94,0,0,0,0,0,0,0,0,0,0,0,0,0,0,0,0,0,0,0
13,88,26,650,8025.2,33,96,0,0,0,0,0,0,0,0,0,0,0,0,0,0,0,0,0,0,0
13,88,26,650,10981.2,35,95,0,0,0,0,0,0,0,0,0,0,0,0,0,0,0,0,0,0,0
13,88,333,450,2183.7,24,75,0,0,0,0,0,0,0,0,0,0,0,0,0,0,0,0,0,0,0
13,88,294,450,7835.4,30,78,0,0,0,0,0,0,0,0,0,0,0,0,0,0,0,0,0,0,0
13,88,333,475,253,31,75,0,0,0,0,0,0,0,0,0,0,0,0,0,0,0,0,0,0,0
13,88,294,475,922.4,35,79,0,0,0,0,0,0,0,0,0,0,0,0,0,0,0,0,0,0,0
13,88,245,475,3159.5,39,81,0,0,0,0,0,0,0,0,0,0,0,0,0,0,0,0,0,0,0
13,88,196,475,16670.7,37,85,0,0,0,0,0,0,0,0,0,0,0,0,0,0,0,0,0,0,0
13,88,216,500,926.5,40,84,0,0,0,0,0,0,0,0,0,0,0,0,0,0,0,0,0,0,0
13,88,177,500,4027.3,49,86,0,0,0,0,0,0,0,0,0,0,0,0,0,0,0,0,0,0,0
13,88,157,500,9445.7,37,85,0,0,0,0,0,0,0,0,0,0,0,0,0,0,0,0,0,0,0
13,88,137,500,29437.7,33,83,0,0,0,0,0,0,0,0,0,0,0,0,0,0,0,0,0,0,0
13,88,127,500,63537.1,28,81,0,0,0,0,0,0,0,0,0,0,0,0,0,0,0,0,0,0,0
13,88,177,525,613.2,49,87,0,0,0,0,0,0,0,0,0,0,0,0,0,0,0,0,0,0,0
13,88,157,525,1567.4,76,89,0,0,0,0,0,0,0,0,0,0,0,0,0,0,0,0,0,0,0
13,88,137,525,4157.5,53,88,0,0,0,0,0,0,0,0,0,0,0,0,0,0,0,0,0,0,0
13,88,196,550,53.2,63,88,0,0,0,0,0,0,0,0,0,0,0,0,0,0,0,0,0,0,0
13,88,108,550,8013.8,41,84,0,0,0,0,0,0,0,0,0,0,0,0,0,0,0,0,0,0,0
13,88,98,550,24224.4,33,82,0,0,0,0,0,0,0,0,0,0,0,0,0,0,0,0,0,0,0
13,88,88,550,67392.3,20,80,0,0,0,0,0,0,0,0,0,0,0,0,0,0,0,0,0,0,0
13,88,83,550,85906.2,19,78,0,0,0,0,0,0,0,0,0,0,0,0,0,0,0,0,0,0,0
13,88,69,600,10960.9,33,85,0,0,0,0,0,0,0,0,0,0,0,0,0,0,0,0,0,0,0
13,88,53,600,26313.5,32,89,0,0,0,0,0,0,0,0,0,0,0,0,0,0,0,0,0,0,0
13,88,41,600,45919.1,20,92,0,0,0,0,0,0,0,0,0,0,0,0,0,0,0,0,0,0,0
13,88,29,600,77405.2,16,93,0,0,0,0,0,0,0,0,0,0,0,0,0,0,0,0,0,0,0
13,88,22,600,113444.6,10,95,0,0,0,0,0,0,0,0,0,0,0,0,0,0,0,0,0,0,0
13,88,37,650,5078.4,25,94,0,0,0,0,0,0,0,0,0,0,0,0,0,0,0,0,0,0,0
13,88,26,650,10981.2,35,95,0,0,0,0,0,0,0,0,0,0,0,0,0,0,0,0,0,0,0
13,89,294,500,57.3,33,82,0,0,0,0,0,0,0,0,0,0,0,0,0,0,0,0,0,0,0
13,89,216,500,633.1,70,86,0,0,0,0,0,0,0,0,0,0,0,0,0,0,0,0,0,0,0
13,89,177,500,2732.6,46,88,0,0,0,0,0,0,0,0,0,0,0,0,0,0,0,0,0,0,0
13,89,157,500,7397,42,85,0,0,0,0,0,0,0,0,0,0,0,0,0,0,0,0,0,0,0
13,89,137,500,27464.6,37,81,0,0,0,0,0,0,0,0,0,0,0,0,0,0,0,0,0,0,0
13,89,127,500,63475.4,25,75,0,0,0,0,0,0,0,0,0,0,0,0,0,0,0,0,0,0,0
13,89,177,550,76.6,58,88,0,0,0,0,0,0,0,0,0,0,0,0,0,0,0,0,0,0,0
13,89,137,550,722.2,62,89,0,0,0,0,0,0,0,0,0,0,0,0,0,0,0,0,0,0,0
13,89,108,550,8961.8,38,80,0,0,0,0,0,0,0,0,0,0,0,0,0,0,0,0,0,0,0
13,89,98,550,25252.4,25,67,0,0,0,0,0,0,0,0,0,0,0,0,0,0,0,0,0,0,0
13,89,88,550,70428.8,23,55,0,0,0,0,0,0,0,0,0,0,0,0,0,0,0,0,0,0,0
13,89,83,550,86510.3,22,71,0,0,0,0,0,0,0,0,0,0,0,0,0,0,0,0,0,0,0
13,89,137,600,28.7,60,90,0,0,0,0,0,0,0,0,0,0,0,0,0,0,0,0,0,0,0
13,89,98,600,946.7,56,85,0,0,0,0,0,0,0,0,0,0,0,0,0,0,0,0,0,0,0
13,89,78,600,4264.5,41,80,0,0,0,0,0,0,0,0,0,0,0,0,0,0,0,0,0,0,0
13,89,69,600,7896,28,77,0,0,0,0,0,0,0,0,0,0,0,0,0,0,0,0,0,0,0
13,89,53,600,14376.2,31,88,0,0,0,0,0,0,0,0,0,0,0,0,0,0,0,0,0,0,0
13,89,41,600,32087.2,39,93,0,0,0,0,0,0,0,0,0,0,0,0,0,0,0,0,0,0,0
13,89,78,650,191.4,50,91,0,0,0,0,0,0,0,0,0,0,0,0,0,0,0,0,0,0,0
13,89,49,650,1602.8,35,91,0,0,0,0,0,0,0,0,0,0,0,0,0,0,0,0,0,0,0
13,89,37,650,3211.6,44,93,0,0,0,0,0,0,0,0,0,0,0,0,0,0,0,0,0,0,0
13,89,26,650,7274.6,37,95,0,0,0,0,0,0,0,0,0,0,0,0,0,0,0,0,0,0,0
13,90,294,500,104.8,34,84,0,0,0,0,0,0,0,0,0,0,0,0,0,0,0,0,0,0,0
13,90,265,500,279.2,30,83,0,0,0,0,0,0,0,0,0,0,0,0,0,0,0,0,0,0,0
13,90,216,500,799.2,44,85,0,0,0,0,0,0,0,0,0,0,0,0,0,0,0,0,0,0,0
13,90,177,500,2623.7,64,88,0,0,0,0,0,0,0,0,0,0,0,0,0,0,0,0,0,0,0
13,90,157,500,7644.6,49,87,0,0,0,0,0,0,0,0,0,0,0,0,0,0,0,0,0,0,0
13,90,137,500,23754.8,38,83,0,0,0,0,0,0,0,0,0,0,0,0,0,0,0,0,0,0,0
13,90,127,500,41068.4,28,80,0,0,0,0,0,0,0,0,0,0,0,0,0,0,0,0,0,0,0
13,90,118,500,115654.1,23,56,0,0,0,0,0,0,0,0,0,0,0,0,0,0,0,0,0,0,0
13,90,177,550,82.6,57,88,0,0,0,0,0,0,0,0,0,0,0,0,0,0,0,0,0,0,0
13,90,137,550,564.9,73,92,0,0,0,0,0,0,0,0,0,0,0,0,0,0,0,0,0,0,0
13,90,108,550,6581.3,34,82,0,0,0,0,0,0,0,0,0,0,0,0,0,0,0,0,0,0,0
13,90,98,550,15370,26,77,0,0,0,0,0,0,0,0,0,0,0,0,0,0,0,0,0,0,0
13,90,88,550,56328.4,36,65,0,0,0,0,0,0,0,0,0,0,0,0,0,0,0,0,0,0,0
13,90,83,550,66583.3,23,68,0,0,0,0,0,0,0,0,0,0,0,0,0,0,0,0,0,0,0
13,90,78,550,87252.2,18,69,0,0,0,0,0,0,0,0,0,0,0,0,0,0,0,0,0,0,0
13,90,137,600,27.6,89,92,0,0,0,0,0,0,0,0,0,0,0,0,0,0,0,0,0,0,0
13,90,98,600,573.8,45,85,0,0,0,0,0,0,0,0,0,0,0,0,0,0,0,0,0,0,0
13,90,78,600,3244.3,57,84,0,0,0,0,0,0,0,0,0,0,0,0,0,0,0,0,0,0,0
13,90,69,600,6420.1,33,85,0,0,0,0,0,0,0,0,0,0,0,0,0,0,0,0,0,0,0
13,90,69,600,6618.8,25,82,0,0,0,0,0,0,0,0,0,0,0,0,0,0,0,0,0,0,0
13,90,53,600,13337.2,38,92,0,0,0,0,0,0,0,0,0,0,0,0,0,0,0,0,0,0,0
13,90,41,600,28746,27,91,0,0,0,0,0,0,0,0,0,0,0,0,0,0,0,0,0,0,0
13,90,78,650,138.2,49,88,0,0,0,0,0,0,0,0,0,0,0,0,0,0,0,0,0,0,0
13,90,49,650,1412.2,36,92,0,0,0,0,0,0,0,0,0,0,0,0,0,0,0,0,0,0,0
13,90,37,650,2968.7,28,92,0,0,0,0,0,0,0,0,0,0,0,0,0,0,0,0,0,0,0
13,90,26,650,6917.8,24,94,0,0,0,0,0,0,0,0,0,0,0,0,0,0,0,0,0,0,0
13,91,294,500,82.4,33,82,0,0,0,0,0,0,0,0,0,0,0,0,0,0,0,0,0,0,0
13,91,216,500,624.4,35,86,0,0,0,0,0,0,0,0,0,0,0,0,0,0,0,0,0,0,0
13,91,177,500,2851.6,41,89,0,0,0,0,0,0,0,0,0,0,0,0,0,0,0,0,0,0,0
13,91,157,500,8302.4,52,86,0,0,0,0,0,0,0,0,0,0,0,0,0,0,0,0,0,0,0
13,91,137,500,28136.2,44,83,0,0,0,0,0,0,0,0,0,0,0,0,0,0,0,0,0,0,0
13,91,127,500,71035.9,37,75,0,0,0,0,0,0,0,0,0,0,0,0,0,0,0,0,0,0,0
13,91,177,550,76.6,62,87,0,0,0,0,0,0,0,0,0,0,0,0,0,0,0,0,0,0,0
13,91,137,550,709.5,56,89,0,0,0,0,0,0,0,0,0,0,0,0,0,0,0,0,0,0,0
13,91,108,550,9605.3,46,81,0,0,0,0,0,0,0,0,0,0,0,0,0,0,0,0,0,0,0
13,91,98,550,25071.2,28,72,0,0,0,0,0,0,0,0,0,0,0,0,0,0,0,0,0,0,0
13,91,88,550,54936.1,19,66,0,0,0,0,0,0,0,0,0,0,0,0,0,0,0,0,0,0,0
13,91,83,550,78418.8,21,66,0,0,0,0,0,0,0,0,0,0,0,0,0,0,0,0,0,0,0
13,91,137,600,32.6,75,88,0,0,0,0,0,0,0,0,0,0,0,0,0,0,0,0,0,0,0
13,91,98,600,885.1,43,86,0,0,0,0,0,0,0,0,0,0,0,0,0,0,0,0,0,0,0
13,91,78,600,3790.7,37,85,0,0,0,0,0,0,0,0,0,0,0,0,0,0,0,0,0,0,0
13,91,69,600,6419.1,29,86,0,0,0,0,0,0,0,0,0,0,0,0,0,0,0,0,0,0,0
13,91,53,600,13557,33,88,0,0,0,0,0,0,0,0,0,0,0,0,0,0,0,0,0,0,0
13,91,41,600,33426,21,92,0,0,0,0,0,0,0,0,0,0,0,0,0,0,0,0,0,0,0
13,91,78,650,159.7,48,91,0,0,0,0,0,0,0,0,0,0,0,0,0,0,0,0,0,0,0
13,91,49,650,1477.9,37,92,0,0,0,0,0,0,0,0,0,0,0,0,0,0,0,0,0,0,0
13,91,37,650,2816.3,33,94,0,0,0,0,0,0,0,0,0,0,0,0,0,0,0,0,0,0,0
13,91,26,650,7685.5,26,92,0,0,0,0,0,0,0,0,0,0,0,0,0,0,0,0,0,0,0
13,92,294,500,126.5,36,82,0,0,0,0,0,0,0,0,0,0,0,0,0,0,0,0,0,0,0
13,92,216,500,1304.5,50,86,0,0,0,0,0,0,0,0,0,0,0,0,0,0,0,0,0,0,0
13,92,177,500,5895.5,53,86,0,0,0,0,0,0,0,0,0,0,0,0,0,0,0,0,0,0,0
13,92,157,500,14798.1,49,84,0,0,0,0,0,0,0,0,0,0,0,0,0,0,0,0,0,0,0
13,92,137,500,42374.9,45,77,0,0,0,0,0,0,0,0,0,0,0,0,0,0,0,0,0,0,0
13,92,177,550,176.3,60,89,0,0,0,0,0,0,0,0,0,0,0,0,0,0,0,0,0,0,0
13,92,137,550,1323.8,62,88,0,0,0,0,0,0,0,0,0,0,0,0,0,0,0,0,0,0,0
13,92,108,550,10119.2,48,83,0,0,0,0,0,0,0,0,0,0,0,0,0,0,0,0,0,0,0
13,92,98,550,28856.5,33,79,0,0,0,0,0,0,0,0,0,0,0,0,0,0,0,0,0,0,0
13,92,88,550,62267.1,23,74,0,0,0,0,0,0,0,0,0,0,0,0,0,0,0,0,0,0,0
13,92,137,600,49,73,91,0,0,0,0,0,0,0,0,0,0,0,0,0,0,0,0,0,0,0
13,92,98,600,1144.5,56,82,0,0,0,0,0,0,0,0,0,0,0,0,0,0,0,0,0,0,0
13,92,78,600,4516.6,38,87,0,0,0,0,0,0,0,0,0,0,0,0,0,0,0,0,0,0,0
13,92,69,600,7481.9,45,89,0,0,0,0,0,0,0,0,0,0,0,0,0,0,0,0,0,0,0
13,92,53,600,16278.4,31,91,0,0,0,0,0,0,0,0,0,0,0,0,0,0,0,0,0,0,0
13,92,41,600,34358.6,28,95,0,0,0,0,0,0,0,0,0,0,0,0,0,0,0,0,0,0,0
13,92,78,650,243,63,92,0,0,0,0,0,0,0,0,0,0,0,0,0,0,0,0,0,0,0
13,92,49,650,1685.2,31,94,0,0,0,0,0,0,0,0,0,0,0,0,0,0,0,0,0,0,0
13,92,37,650,3795.4,34,95,0,0,0,0,0,0,0,0,0,0,0,0,0,0,0,0,0,0,0
13,92,26,650,8140.5,22,96,0,0,0,0,0,0,0,0,0,0,0,0,0,0,0,0,0,0,0
13,93,294,500,625.8,36,79,0,0,0,0,0,0,0,0,0,0,0,0,0,0,0,0,0,0,0
13,93,216,500,4745.6,50,81,0,0,0,0,0,0,0,0,0,0,0,0,0,0,0,0,0,0,0
13,93,177,500,15526.5,58,80,0,0,0,0,0,0,0,0,0,0,0,0,0,0,0,0,0,0,0
13,93,157,500,29571.6,35,72,0,0,0,0,0,0,0,0,0,0,0,0,0,0,0,0,0,0,0
13,93,137,500,77650.1,22,58,0,0,0,0,0,0,0,0,0,0,0,0,0,0,0,0,0,0,0
13,93,177,550,453.9,52,85,0,0,0,0,0,0,0,0,0,0,0,0,0,0,0,0,0,0,0
13,93,137,550,2219.6,48,80,0,0,0,0,0,0,0,0,0,0,0,0,0,0,0,0,0,0,0
13,93,108,550,17603.1,32,59,0,0,0,0,0,0,0,0,0,0,0,0,0,0,0,0,0,0,0
13,93,98,550,37408.8,24,54,0,0,0,0,0,0,0,0,0,0,0,0,0,0,0,0,0,0,0
13,93,88,550,59260.6,17,51,0,0,0,0,0,0,0,0,0,0,0,0,0,0,0,0,0,0,0
13,93,137,600,78.2,71,86,0,0,0,0,0,0,0,0,0,0,0,0,0,0,0,0,0,0,0
13,93,98,600,1328.4,46,78,0,0,0,0,0,0,0,0,0,0,0,0,0,0,0,0,0,0,0
13,93,78,600,4799.7,44,86,0,0,0,0,0,0,0,0,0,0,0,0,0,0,0,0,0,0,0
13,93,69,600,8531.2,37,85,0,0,0,0,0,0,0,0,0,0,0,0,0,0,0,0,0,0,0
13,93,53,600,19472.1,24,85,0,0,0,0,0,0,0,0,0,0,0,0,0,0,0,0,0,0,0
13,93,41,600,35733.6,29,92,0,0,0,0,0,0,0,0,0,0,0,0,0,0,0,0,0,0,0
13,93,78,650,241.2,61,89,0,0,0,0,0,0,0,0,0,0,0,0,0,0,0,0,0,0,0
13,93,49,650,1890.6,40,91,0,0,0,0,0,0,0,0,0,0,0,0,0,0,0,0,0,0,0
13,93,37,650,5833,31,91,0,0,0,0,0,0,0,0,0,0,0,0,0,0,0,0,0,0,0
13,93,26,650,8523.9,31,95,0,0,0,0,0,0,0,0,0,0,0,0,0,0,0,0,0,0,0
13,94,294,500,431.9,34,81,0,0,0,0,0,0,0,0,0,0,0,0,0,0,0,0,0,0,0
13,94,216,500,3524.8,51,85,0,0,0,0,0,0,0,0,0,0,0,0,0,0,0,0,0,0,0
13,94,177,500,10886.7,46,84,0,0,0,0,0,0,0,0,0,0,0,0,0,0,0,0,0,0,0
13,94,157,500,22904.3,42,78,0,0,0,0,0,0,0,0,0,0,0,0,0,0,0,0,0,0,0
13,94,137,500,64028.2,30,71,0,0,0,0,0,0,0,0,0,0,0,0,0,0,0,0,0,0,0
13,94,177,550,380.9,52,86,0,0,0,0,0,0,0,0,0,0,0,0,0,0,0,0,0,0,0
13,94,137,550,1844.2,54,84,0,0,0,0,0,0,0,0,0,0,0,0,0,0,0,0,0,0,0
13,94,108,550,15506.2,42,74,0,0,0,0,0,0,0,0,0,0,0,0,0,0,0,0,0,0,0
13,94,98,550,35001.8,28,68,0,0,0,0,0,0,0,0,0,0,0,0,0,0,0,0,0,0,0
13,94,88,550,60359.1,25,75,0,0,0,0,0,0,0,0,0,0,0,0,0,0,0,0,0,0,0
13,94,137,600,70.9,60,88,0,0,0,0,0,0,0,0,0,0,0,0,0,0,0,0,0,0,0
13,94,98,600,1175,48,79,0,0,0,0,0,0,0,0,0,0,0,0,0,0,0,0,0,0,0
13,94,78,600,4590.1,55,86,0,0,0,0,0,0,0,0,0,0,0,0,0,0,0,0,0,0,0
13,94,69,600,8011,61,90,0,0,0,0,0,0,0,0,0,0,0,0,0,0,0,0,0,0,0
13,94,53,600,19456.5,26,91,0,0,0,0,0,0,0,0,0,0,0,0,0,0,0,0,0,0,0
13,94,41,600,34434.2,25,93,0,0,0,0,0,0,0,0,0,0,0,0,0,0,0,0,0,0,0
13,94,78,650,216.2,52,91,0,0,0,0,0,0,0,0,0,0,0,0,0,0,0,0,0,0,0
13,94,49,650,1784,45,95,0,0,0,0,0,0,0,0,0,0,0,0,0,0,0,0,0,0,0
13,94,37,650,4169.1,38,94,0,0,0,0,0,0,0,0,0,0,0,0,0,0,0,0,0,0,0
13,94,26,650,7916.4,23,96,0,0,0,0,0,0,0,0,0,0,0,0,0,0,0,0,0,0,0
15,95,373,500,712.7,33,55,0.12,0.97,0,0.003,0,0.61,0,0,0,0,0,0.089,0.36,0.52,0.04,0.003,0.009,0.0066,0
15,95,333,500,2221.9,27,35,0.12,0.97,0,0.003,0,0.61,0,0,0,0,0,0.089,0.36,0.52,0.04,0.003,0.009,0.0066,0
15,95,294,500,5941.6,18,25,0.12,0.97,0,0.003,0,0.61,0,0,0,0,0,0.089,0.36,0.52,0.04,0.003,0.009,0.0066,0
15,95,265,500,11821.6,17,20,0.12,0.97,0,0.003,0,0.61,0,0,0,0,0,0.089,0.36,0.52,0.04,0.003,0.009,0.0066,0
15,95,235,500,19353.4,20,22,0.12,0.97,0,0.003,0,0.61,0,0,0,0,0,0.089,0.36,0.52,0.04,0.003,0.009,0.0066,0
15,95,196,500,35917.6,12,24,0.12,0.97,0,0.003,0,0.61,0,0,0,0,0,0.089,0.36,0.52,0.04,0.003,0.009,0.0066,0
15,95,167,500,55702.8,24,46,0.12,0.97,0,0.003,0,0.61,0,0,0,0,0,0.089,0.36,0.52,0.04,0.003,0.009,0.0066,0
15,95,152,500,71838,19,54,0.12,0.97,0,0.003,0,0.61,0,0,0,0,0,0.089,0.36,0.52,0.04,0.003,0.009,0.0066,0
15,95,137,500,94568.8,26,49,0.12,0.97,0,0.003,0,0.61,0,0,0,0,0,0.089,0.36,0.52,0.04,0.003,0.009,0.0066,0
15,95,265,550,268.3,24,52,0.12,0.97,0,0.003,0,0.61,0,0,0,0,0,0.089,0.36,0.52,0.04,0.003,0.009,0.0066,0
15,95,216,550,804.7,32,51,0.12,0.97,0,0.003,0,0.61,0,0,0,0,0,0.089,0.36,0.52,0.04,0.003,0.009,0.0066,0
15,95,137,550,3134.3,33,71,0.12,0.97,0,0.003,0,0.61,0,0,0,0,0,0.089,0.36,0.52,0.04,0.003,0.009,0.0066,0
15,95,108,550,9603.4,28,55,0.12,0.97,0,0.003,0,0.61,0,0,0,0,0,0.089,0.36,0.52,0.04,0.003,0.009,0.0066,0
15,95,88,550,32016.8,24,33,0.12,0.97,0,0.003,0,0.61,0,0,0,0,0,0.089,0.36,0.52,0.04,0.003,0.009,0.0066,0
15,95,74,550,60269.4,22,28,0.12,0.97,0,0.003,0,0.61,0,0,0,0,0,0.089,0.36,0.52,0.04,0.003,0.009,0.0066,0
15,95,61,550,141641.3,13,16,0.12,0.97,0,0.003,0,0.61,0,0,0,0,0,0.089,0.36,0.52,0.04,0.003,0.009,0.0066,0
15,95,137,600,106.3,60,82,0.12,0.97,0,0.003,0,0.61,0,0,0,0,0,0.089,0.36,0.52,0.04,0.003,0.009,0.0066,0
15,95,98,600,545,48,70,0.12,0.97,0,0.003,0,0.61,0,0,0,0,0,0.089,0.36,0.52,0.04,0.003,0.009,0.0066,0
15,95,88,600,896.2,54,77,0.12,0.97,0,0.003,0,0.61,0,0,0,0,0,0.089,0.36,0.52,0.04,0.003,0.009,0.0066,0
15,95,69,600,3196.4,37,70,0.12,0.97,0,0.003,0,0.61,0,0,0,0,0,0.089,0.36,0.52,0.04,0.003,0.009,0.0066,0
15,95,61,600,5526.8,26,59,0.12,0.97,0,0.003,0,0.61,0,0,0,0,0,0.089,0.36,0.52,0.04,0.003,0.009,0.0066,0
15,95,53,600,8913.6,26,69,0.12,0.97,0,0.003,0,0.61,0,0,0,0,0,0.089,0.36,0.52,0.04,0.003,0.009,0.0066,0
15,95,41,600,16558.5,22,77,0.12,0.97,0,0.003,0,0.61,0,0,0,0,0,0.089,0.36,0.52,0.04,0.003,0.009,0.0066,0
15,95,29,600,30825,17,86,0.12,0.97,0,0.003,0,0.61,0,0,0,0,0,0.089,0.36,0.52,0.04,0.003,0.009,0.0066,0
15,95,69,650,137.7,68,86,0.12,0.97,0,0.003,0,0.61,0,0,0,0,0,0.089,0.36,0.52,0.04,0.003,0.009,0.0066,0
15,95,37,650,2016.2,48,92,0.12,0.97,0,0.003,0,0.61,0,0,0,0,0,0.089,0.36,0.52,0.04,0.003,0.009,0.0066,0
15,95,29,650,3976.7,30,93,0.12,0.97,0,0.003,0,0.61,0,0,0,0,0,0.089,0.36,0.52,0.04,0.003,0.009,0.0066,0
15,96,373,500,318.4,38,70,0.09,0.98,0,0.005,0,0.57,0,0,0,0,0,0.055,0.37,0.49,0.07,0.005,0.006,0.008,0
15,96,333,500,1736.6,35,59,0.09,0.98,0,0.005,0,0.57,0,0,0,0,0,0.055,0.37,0.49,0.07,0.005,0.006,0.008,0
15,96,294,500,5644.9,31,42,0.09,0.98,0,0.005,0,0.57,0,0,0,0,0,0.055,0.37,0.49,0.07,0.005,0.006,0.008,0
15,96,265,500,10391.2,29,40,0.09,0.98,0,0.005,0,0.57,0,0,0,0,0,0.055,0.37,0.49,0.07,0.005,0.006,0.008,0
15,96,235,500,16711.6,29,41,0.09,0.98,0,0.005,0,0.57,0,0,0,0,0,0.055,0.37,0.49,0.07,0.005,0.006,0.008,0
15,96,196,500,35455.9,14,27,0.09,0.98,0,0.005,0,0.57,0,0,0,0,0,0.055,0.37,0.49,0.07,0.005,0.006,0.008,0
15,96,167,500,44992.5,20,35,0.09,0.98,0,0.005,0,0.57,0,0,0,0,0,0.055,0.37,0.49,0.07,0.005,0.006,0.008,0
15,96,152,500,55556.9,28,43,0.09,0.98,0,0.005,0,0.57,0,0,0,0,0,0.055,0.37,0.49,0.07,0.005,0.006,0.008,0
15,96,137,500,82184.4,16,33,0.09,0.98,0,0.005,0,0.57,0,0,0,0,0,0.055,0.37,0.49,0.07,0.005,0.006,0.008,0
15,96,265,550,172.7,41,41,0.09,0.98,0,0.005,0,0.57,0,0,0,0,0,0.055,0.37,0.49,0.07,0.005,0.006,0.008,0
15,96,216,550,591.3,44,71,0.09,0.98,0,0.005,0,0.57,0,0,0,0,0,0.055,0.37,0.49,0.07,0.005,0.006,0.008,0
15,96,137,550,2432.6,35,70,0.09,0.98,0,0.005,0,0.57,0,0,0,0,0,0.055,0.37,0.49,0.07,0.005,0.006,0.008,0
15,96,108,550,8908.1,35,42,0.09,0.98,0,0.005,0,0.57,0,0,0,0,0,0.055,0.37,0.49,0.07,0.005,0.006,0.008,0
15,96,88,550,19781.7,35,35,0.09,0.98,0,0.005,0,0.57,0,0,0,0,0,0.055,0.37,0.49,0.07,0.005,0.006,0.008,0
15,96,74,550,42209.9,17,29,0.09,0.98,0,0.005,0,0.57,0,0,0,0,0,0.055,0.37,0.49,0.07,0.005,0.006,0.008,0
15,96,61,550,114644.1,15,3,0.09,0.98,0,0.005,0,0.57,0,0,0,0,0,0.055,0.37,0.49,0.07,0.005,0.006,0.008,0
15,96,137,600,75.8,72,82,0.09,0.98,0,0.005,0,0.57,0,0,0,0,0,0.055,0.37,0.49,0.07,0.005,0.006,0.008,0
15,96,98,600,485.2,55,66,0.09,0.98,0,0.005,0,0.57,0,0,0,0,0,0.055,0.37,0.49,0.07,0.005,0.006,0.008,0
15,96,88,600,824.6,57,64,0.09,0.98,0,0.005,0,0.57,0,0,0,0,0,0.055,0.37,0.49,0.07,0.005,0.006,0.008,0
15,96,69,600,2673.7,32,50,0.09,0.98,0,0.005,0,0.57,0,0,0,0,0,0.055,0.37,0.49,0.07,0.005,0.006,0.008,0
15,96,61,600,3907.7,31,34,0.09,0.98,0,0.005,0,0.57,0,0,0,0,0,0.055,0.37,0.49,0.07,0.005,0.006,0.008,0
15,96,53,600,6016.6,30,51,0.09,0.98,0,0.005,0,0.57,0,0,0,0,0,0.055,0.37,0.49,0.07,0.005,0.006,0.008,0
15,96,41,600,13780.5,29,57,0.09,0.98,0,0.005,0,0.57,0,0,0,0,0,0.055,0.37,0.49,0.07,0.005,0.006,0.008,0
15,96,29,600,24393.6,23,66,0.09,0.98,0,0.005,0,0.57,0,0,0,0,0,0.055,0.37,0.49,0.07,0.005,0.006,0.008,0
15,96,69,650,113.5,64,80,0.09,0.98,0,0.005,0,0.57,0,0,0,0,0,0.055,0.37,0.49,0.07,0.005,0.006,0.008,0
15,96,37,650,1426.2,51,75,0.09,0.98,0,0.005,0,0.57,0,0,0,0,0,0.055,0.37,0.49,0.07,0.005,0.006,0.008,0
15,96,29,650,2765.6,31,52,0.09,0.98,0,0.005,0,0.57,0,0,0,0,0,0.055,0.37,0.49,0.07,0.005,0.006,0.008,0
15,97,373,500,295.7,29,68,0.1,0.9,0,0.006,0,0.56,0,0,0,0,0,0.028,0.28,0.49,0.08,0.009,0.008,0.009,0
15,97,333,500,2138.1,22,47,0.1,0.9,0,0.006,0,0.56,0,0,0,0,0,0.028,0.28,0.49,0.08,0.009,0.008,0.009,0
15,97,294,500,5512.7,16,36,0.1,0.9,0,0.006,0,0.56,0,0,0,0,0,0.028,0.28,0.49,0.08,0.009,0.008,0.009,0
15,97,265,500,11778.7,13,26,0.1,0.9,0,0.006,0,0.56,0,0,0,0,0,0.028,0.28,0.49,0.08,0.009,0.008,0.009,0
15,97,235,500,22553.6,11,26,0.1,0.9,0,0.006,0,0.56,0,0,0,0,0,0.028,0.28,0.49,0.08,0.009,0.008,0.009,0
15,97,196,500,47067.6,14,32,0.1,0.9,0,0.006,0,0.56,0,0,0,0,0,0.028,0.28,0.49,0.08,0.009,0.008,0.009,0
15,97,167,500,69761.4,24,47,0.1,0.9,0,0.006,0,0.56,0,0,0,0,0,0.028,0.28,0.49,0.08,0.009,0.008,0.009,0
15,97,152,500,99100.2,20,36,0.1,0.9,0,0.006,0,0.56,0,0,0,0,0,0.028,0.28,0.49,0.08,0.009,0.008,0.009,0
15,97,265,550,196.4,30,63,0.1,0.9,0,0.006,0,0.56,0,0,0,0,0,0.028,0.28,0.49,0.08,0.009,0.008,0.009,0
15,97,216,550,791.8,40,62,0.1,0.9,0,0.006,0,0.56,0,0,0,0,0,0.028,0.28,0.49,0.08,0.009,0.008,0.009,0
15,97,137,550,4202.8,40,71,0.1,0.9,0,0.006,0,0.56,0,0,0,0,0,0.028,0.28,0.49,0.08,0.009,0.008,0.009,0
15,97,108,550,12576.8,35,54,0.1,0.9,0,0.006,0,0.56,0,0,0,0,0,0.028,0.28,0.49,0.08,0.009,0.008,0.009,0
15,97,88,550,31736.2,24,42,0.1,0.9,0,0.006,0,0.56,0,0,0,0,0,0.028,0.28,0.49,0.08,0.009,0.008,0.009,0
15,97,74,550,75864.6,24,44,0.1,0.9,0,0.006,0,0.56,0,0,0,0,0,0.028,0.28,0.49,0.08,0.009,0.008,0.009,0
15,97,137,600,115.8,49,79,0.1,0.9,0,0.006,0,0.56,0,0,0,0,0,0.028,0.28,0.49,0.08,0.009,0.008,0.009,0
15,97,98,600,720,45,71,0.1,0.9,0,0.006,0,0.56,0,0,0,0,0,0.028,0.28,0.49,0.08,0.009,0.008,0.009,0
15,97,88,600,893.8,48,73,0.1,0.9,0,0.006,0,0.56,0,0,0,0,0,0.028,0.28,0.49,0.08,0.009,0.008,0.009,0
15,97,69,600,3473.4,44,63,0.1,0.9,0,0.006,0,0.56,0,0,0,0,0,0.028,0.28,0.49,0.08,0.009,0.008,0.009,0
15,97,61,600,5458.2,32,69,0.1,0.9,0,0.006,0,0.56,0,0,0,0,0,0.028,0.28,0.49,0.08,0.009,0.008,0.009,0
15,97,53,600,8300.4,32,76,0.1,0.9,0,0.006,0,0.56,0,0,0,0,0,0.028,0.28,0.49,0.08,0.009,0.008,0.009,0
15,97,41,600,15920.5,27,76,0.1,0.9,0,0.006,0,0.56,0,0,0,0,0,0.028,0.28,0.49,0.08,0.009,0.008,0.009,0
15,97,29,600,33177.2,16,76,0.1,0.9,0,0.006,0,0.56,0,0,0,0,0,0.028,0.28,0.49,0.08,0.009,0.008,0.009,0
15,97,69,650,142.4,48,81,0.1,0.9,0,0.006,0,0.56,0,0,0,0,0,0.028,0.28,0.49,0.08,0.009,0.008,0.009,0
15,97,37,650,1810.4,45,83,0.1,0.9,0,0.006,0,0.56,0,0,0,0,0,0.028,0.28,0.49,0.08,0.009,0.008,0.009,0
15,97,29,650,2391,33,82,0.1,0.9,0,0.006,0,0.56,0,0,0,0,0,0.028,0.28,0.49,0.08,0.009,0.008,0.009,0
15,98,373,500,300.8,38,72,0.12,0.96,0,0.006,0,0.56,0,0,0,0,0,0.051,0.43,0.48,0.08,0.008,0.014,0.008,0
15,98,333,500,1443.2,30,54,0.12,0.96,0,0.006,0,0.56,0,0,0,0,0,0.051,0.43,0.48,0.08,0.008,0.014,0.008,0
15,98,294,500,3863.4,20,35,0.12,0.96,0,0.006,0,0.56,0,0,0,0,0,0.051,0.43,0.48,0.08,0.008,0.014,0.008,0
15,98,265,500,7705.4,19,33,0.12,0.96,0,0.006,0,0.56,0,0,0,0,0,0.051,0.43,0.48,0.08,0.008,0.014,0.008,0
15,98,235,500,14798.5,15,24,0.12,0.96,0,0.006,0,0.56,0,0,0,0,0,0.051,0.43,0.48,0.08,0.008,0.014,0.008,0
15,98,196,500,27468.8,18,25,0.12,0.96,0,0.006,0,0.56,0,0,0,0,0,0.051,0.43,0.48,0.08,0.008,0.014,0.008,0
15,98,167,500,41604,23,43,0.12,0.96,0,0.006,0,0.56,0,0,0,0,0,0.051,0.43,0.48,0.08,0.008,0.014,0.008,0
15,98,152,500,61140.1,18,33,0.12,0.96,0,0.006,0,0.56,0,0,0,0,0,0.051,0.43,0.48,0.08,0.008,0.014,0.008,0
15,98,137,500,80761.6,11,16,0.12,0.96,0,0.006,0,0.56,0,0,0,0,0,0.051,0.43,0.48,0.08,0.008,0.014,0.008,0
15,98,127,500,113758.4,10,3,0.12,0.96,0,0.006,0,0.56,0,0,0,0,0,0.051,0.43,0.48,0.08,0.008,0.014,0.008,0
15,98,265,550,128,46,70,0.12,0.96,0,0.006,0,0.56,0,0,0,0,0,0.051,0.43,0.48,0.08,0.008,0.014,0.008,0
15,98,216,550,493.3,33,60,0.12,0.96,0,0.006,0,0.56,0,0,0,0,0,0.051,0.43,0.48,0.08,0.008,0.014,0.008,0
15,98,137,550,2532.2,28,48,0.12,0.96,0,0.006,0,0.56,0,0,0,0,0,0.051,0.43,0.48,0.08,0.008,0.014,0.008,0
15,98,108,550,8604.6,26,30,0.12,0.96,0,0.006,0,0.56,0,0,0,0,0,0.051,0.43,0.48,0.08,0.008,0.014,0.008,0
15,98,88,550,23201,14,19,0.12,0.96,0,0.006,0,0.56,0,0,0,0,0,0.051,0.43,0.48,0.08,0.008,0.014,0.008,0
15,98,74,550,44135.7,10,13,0.12,0.96,0,0.006,0,0.56,0,0,0,0,0,0.051,0.43,0.48,0.08,0.008,0.014,0.008,0
15,98,61,550,107148.5,8,6,0.12,0.96,0,0.006,0,0.56,0,0,0,0,0,0.051,0.43,0.48,0.08,0.008,0.014,0.008,0
15,98,137,600,84.5,70,76,0.12,0.96,0,0.006,0,0.56,0,0,0,0,0,0.051,0.43,0.48,0.08,0.008,0.014,0.008,0
15,98,98,600,548.2,27,46,0.12,0.96,0,0.006,0,0.56,0,0,0,0,0,0.051,0.43,0.48,0.08,0.008,0.014,0.008,0
15,98,88,600,870.2,32,50,0.12,0.96,0,0.006,0,0.56,0,0,0,0,0,0.051,0.43,0.48,0.08,0.008,0.014,0.008,0
15,98,69,600,2872.3,23,37,0.12,0.96,0,0.006,0,0.56,0,0,0,0,0,0.051,0.43,0.48,0.08,0.008,0.014,0.008,0
15,98,61,600,4600.8,16,31,0.12,0.96,0,0.006,0,0.56,0,0,0,0,0,0.051,0.43,0.48,0.08,0.008,0.014,0.008,0
15,98,53,600,6889.8,20,42,0.12,0.96,0,0.006,0,0.56,0,0,0,0,0,0.051,0.43,0.48,0.08,0.008,0.014,0.008,0
15,98,41,600,13954.3,17,50,0.12,0.96,0,0.006,0,0.56,0,0,0,0,0,0.051,0.43,0.48,0.08,0.008,0.014,0.008,0
15,98,29,600,30087.7,15,48,0.12,0.96,0,0.006,0,0.56,0,0,0,0,0,0.051,0.43,0.48,0.08,0.008,0.014,0.008,0
15,98,69,650,146.6,44,61,0.12,0.96,0,0.006,0,0.56,0,0,0,0,0,0.051,0.43,0.48,0.08,0.008,0.014,0.008,0
15,98,37,650,1579.7,25,61,0.12,0.96,0,0.006,0,0.56,0,0,0,0,0,0.051,0.43,0.48,0.08,0.008,0.014,0.008,0
15,98,29,650,3289.1,22,77,0.12,0.96,0,0.006,0,0.56,0,0,0,0,0,0.051,0.43,0.48,0.08,0.008,0.014,0.008,0
15,99,373,500,385.5,36,70,0.12,0.99,0,0.007,0,0.54,0,0,0,0,0,0.03,0.28,0.44,0.08,0.008,0.018,0.01,0
15,99,333,500,1802.4,31,55,0.12,0.99,0,0.007,0,0.54,0,0,0,0,0,0.03,0.28,0.44,0.08,0.008,0.018,0.01,0
15,99,294,500,4596.4,14,38,0.12,0.99,0,0.007,0,0.54,0,0,0,0,0,0.03,0.28,0.44,0.08,0.008,0.018,0.01,0
15,99,265,500,9686.8,17,31,0.12,0.99,0,0.007,0,0.54,0,0,0,0,0,0.03,0.28,0.44,0.08,0.008,0.018,0.01,0
15,99,235,500,17577.1,15,30,0.12,0.99,0,0.007,0,0.54,0,0,0,0,0,0.03,0.28,0.44,0.08,0.008,0.018,0.01,0
15,99,196,500,32694.4,16,44,0.12,0.99,0,0.007,0,0.54,0,0,0,0,0,0.03,0.28,0.44,0.08,0.008,0.018,0.01,0
15,99,167,500,49930.9,25,49,0.12,0.99,0,0.007,0,0.54,0,0,0,0,0,0.03,0.28,0.44,0.08,0.008,0.018,0.01,0
15,99,152,500,63120.3,16,38,0.12,0.99,0,0.007,0,0.54,0,0,0,0,0,0.03,0.28,0.44,0.08,0.008,0.018,0.01,0
15,99,137,500,96828.9,12,31,0.12,0.99,0,0.007,0,0.54,0,0,0,0,0,0.03,0.28,0.44,0.08,0.008,0.018,0.01,0
15,99,265,550,142.7,36,67,0.12,0.99,0,0.007,0,0.54,0,0,0,0,0,0.03,0.28,0.44,0.08,0.008,0.018,0.01,0
15,99,216,550,612.2,39,63,0.12,0.99,0,0.007,0,0.54,0,0,0,0,0,0.03,0.28,0.44,0.08,0.008,0.018,0.01,0
15,99,137,550,2804,28,60,0.12,0.99,0,0.007,0,0.54,0,0,0,0,0,0.03,0.28,0.44,0.08,0.008,0.018,0.01,0
15,99,108,550,9980.3,18,36,0.12,0.99,0,0.007,0,0.54,0,0,0,0,0,0.03,0.28,0.44,0.08,0.008,0.018,0.01,0
15,99,88,550,25211.5,20,26,0.12,0.99,0,0.007,0,0.54,0,0,0,0,0,0.03,0.28,0.44,0.08,0.008,0.018,0.01,0
15,99,74,550,55874.9,14,23,0.12,0.99,0,0.007,0,0.54,0,0,0,0,0,0.03,0.28,0.44,0.08,0.008,0.018,0.01,0
15,99,61,550,110473.9,8,27,0.12,0.99,0,0.007,0,0.54,0,0,0,0,0,0.03,0.28,0.44,0.08,0.008,0.018,0.01,0
15,99,137,600,96.6,66,80,0.12,0.99,0,0.007,0,0.54,0,0,0,0,0,0.03,0.28,0.44,0.08,0.008,0.018,0.01,0
15,99,98,600,650.1,54,63,0.12,0.99,0,0.007,0,0.54,0,0,0,0,0,0.03,0.28,0.44,0.08,0.008,0.018,0.01,0
15,99,88,600,1041.9,38,63,0.12,0.99,0,0.007,0,0.54,0,0,0,0,0,0.03,0.28,0.44,0.08,0.008,0.018,0.01,0
15,99,69,600,3072.2,26,48,0.12,0.99,0,0.007,0,0.54,0,0,0,0,0,0.03,0.28,0.44,0.08,0.008,0.018,0.01,0
15,99,61,600,5163.9,27,50,0.12,0.99,0,0.007,0,0.54,0,0,0,0,0,0.03,0.28,0.44,0.08,0.008,0.018,0.01,0
15,99,53,600,7164.1,41,47,0.12,0.99,0,0.007,0,0.54,0,0,0,0,0,0.03,0.28,0.44,0.08,0.008,0.018,0.01,0
15,99,41,600,14368.1,32,54,0.12,0.99,0,0.007,0,0.54,0,0,0,0,0,0.03,0.28,0.44,0.08,0.008,0.018,0.01,0
15,99,29,600,31111.6,28,68,0.12,0.99,0,0.007,0,0.54,0,0,0,0,0,0.03,0.28,0.44,0.08,0.008,0.018,0.01,0
15,99,69,650,142,54,74,0.12,0.99,0,0.007,0,0.54,0,0,0,0,0,0.03,0.28,0.44,0.08,0.008,0.018,0.01,0
15,99,37,650,1683.4,45,63,0.12,0.99,0,0.007,0,0.54,0,0,0,0,0,0.03,0.28,0.44,0.08,0.008,0.018,0.01,0
15,99,29,650,2506,22,63,0.12,0.99,0,0.007,0,0.54,0,0,0,0,0,0.03,0.28,0.44,0.08,0.008,0.018,0.01,0
15,100,373,500,650.4,35,65,0.12,1,0,0.009,0,0.5,0,0,0,0,0,0.035,0.37,0.45,0.06,0.008,0.018,0.0088,0
15,100,333,500,2406.2,29,56,0.12,1,0,0.009,0,0.5,0,0,0,0,0,0.035,0.37,0.45,0.06,0.008,0.018,0.0088,0
15,100,294,500,6613.4,23,47,0.12,1,0,0.009,0,0.5,0,0,0,0,0,0.035,0.37,0.45,0.06,0.008,0.018,0.0088,0
15,100,265,500,12582.7,19,42,0.12,1,0,0.009,0,0.5,0,0,0,0,0,0.035,0.37,0.45,0.06,0.008,0.018,0.0088,0
15,100,235,500,23136.1,29,50,0.12,1,0,0.009,0,0.5,0,0,0,0,0,0.035,0.37,0.45,0.06,0.008,0.018,0.0088,0
15,100,196,500,39477.4,25,60,0.12,1,0,0.009,0,0.5,0,0,0,0,0,0.035,0.37,0.45,0.06,0.008,0.018,0.0088,0
15,100,167,500,54933.8,27,66,0.12,1,0,0.009,0,0.5,0,0,0,0,0,0.035,0.37,0.45,0.06,0.008,0.018,0.0088,0
15,100,152,500,65881.1,24,69,0.12,1,0,0.009,0,0.5,0,0,0,0,0,0.035,0.37,0.45,0.06,0.008,0.018,0.0088,0
15,100,137,500,93129.8,49,75,0.12,1,0,0.009,0,0.5,0,0,0,0,0,0.035,0.37,0.45,0.06,0.008,0.018,0.0088,0
15,100,265,550,198.5,45,72,0.12,1,0,0.009,0,0.5,0,0,0,0,0,0.035,0.37,0.45,0.06,0.008,0.018,0.0088,0
15,100,216,550,634.8,30,69,0.12,1,0,0.009,0,0.5,0,0,0,0,0,0.035,0.37,0.45,0.06,0.008,0.018,0.0088,0
15,100,137,550,2705.2,27,76,0.12,1,0,0.009,0,0.5,0,0,0,0,0,0.035,0.37,0.45,0.06,0.008,0.018,0.0088,0
15,100,108,550,7502.9,38,80,0.12,1,0,0.009,0,0.5,0,0,0,0,0,0.035,0.37,0.45,0.06,0.008,0.018,0.0088,0
15,100,88,550,23768.2,27,73,0.12,1,0,0.009,0,0.5,0,0,0,0,0,0.035,0.37,0.45,0.06,0.008,0.018,0.0088,0
15,100,74,550,61870.2,18,68,0.12,1,0,0.009,0,0.5,0,0,0,0,0,0.035,0.37,0.45,0.06,0.008,0.018,0.0088,0
15,100,137,600,86.5,74,86,0.12,1,0,0.009,0,0.5,0,0,0,0,0,0.035,0.37,0.45,0.06,0.008,0.018,0.0088,0
15,100,98,600,521,48,83,0.12,1,0,0.009,0,0.5,0,0,0,0,0,0.035,0.37,0.45,0.06,0.008,0.018,0.0088,0
15,100,88,600,797.6,58,85,0.12,1,0,0.009,0,0.5,0,0,0,0,0,0.035,0.37,0.45,0.06,0.008,0.018,0.0088,0
15,100,69,600,3009,65,77,0.12,1,0,0.009,0,0.5,0,0,0,0,0,0.035,0.37,0.45,0.06,0.008,0.018,0.0088,0
15,100,61,600,4567.3,37,79,0.12,1,0,0.009,0,0.5,0,0,0,0,0,0.035,0.37,0.45,0.06,0.008,0.018,0.0088,0
15,100,53,600,7237.2,32,83,0.12,1,0,0.009,0,0.5,0,0,0,0,0,0.035,0.37,0.45,0.06,0.008,0.018,0.0088,0
15,100,41,600,15366.6,40,89,0.12,1,0,0.009,0,0.5,0,0,0,0,0,0.035,0.37,0.45,0.06,0.008,0.018,0.0088,0
15,100,29,600,28674.4,28,90,0.12,1,0,0.009,0,0.5,0,0,0,0,0,0.035,0.37,0.45,0.06,0.008,0.018,0.0088,0
15,100,69,650,114.1,74,91,0.12,1,0,0.009,0,0.5,0,0,0,0,0,0.035,0.37,0.45,0.06,0.008,0.018,0.0088,0
15,100,37,650,1395.3,33,90,0.12,1,0,0.009,0,0.5,0,0,0,0,0,0.035,0.37,0.45,0.06,0.008,0.018,0.0088,0
15,100,29,650,2119.7,21,87,0.12,1,0,0.009,0,0.5,0,0,0,0,0,0.035,0.37,0.45,0.06,0.008,0.018,0.0088,0
15,101,373,500,480.8,33,70,0.12,1,0,0.007,0,0.53,0,0,0,0,0,0.028,0.36,0.45,0.05,0.007,0.018,0.008,0
15,101,333,500,2227.4,32,65,0.12,1,0,0.007,0,0.53,0,0,0,0,0,0.028,0.36,0.45,0.05,0.007,0.018,0.008,0
15,101,294,500,6346.7,21,53,0.12,1,0,0.007,0,0.53,0,0,0,0,0,0.028,0.36,0.45,0.05,0.007,0.018,0.008,0
15,101,265,500,9531.6,25,55,0.12,1,0,0.007,0,0.53,0,0,0,0,0,0.028,0.36,0.45,0.05,0.007,0.018,0.008,0
15,101,235,500,17843.8,20,56,0.12,1,0,0.007,0,0.53,0,0,0,0,0,0.028,0.36,0.45,0.05,0.007,0.018,0.008,0
15,101,196,500,29627.5,29,65,0.12,1,0,0.007,0,0.53,0,0,0,0,0,0.028,0.36,0.45,0.05,0.007,0.018,0.008,0
15,101,167,500,48316.6,29,68,0.12,1,0,0.007,0,0.53,0,0,0,0,0,0.028,0.36,0.45,0.05,0.007,0.018,0.008,0
15,101,152,500,56635.2,36,73,0.12,1,0,0.007,0,0.53,0,0,0,0,0,0.028,0.36,0.45,0.05,0.007,0.018,0.008,0
15,101,137,500,68035.6,26,74,0.12,1,0,0.007,0,0.53,0,0,0,0,0,0.028,0.36,0.45,0.05,0.007,0.018,0.008,0
15,101,127,500,103808.2,53,75,0.12,1,0,0.007,0,0.53,0,0,0,0,0,0.028,0.36,0.45,0.05,0.007,0.018,0.008,0
15,101,265,550,156.2,35,71,0.12,1,0,0.007,0,0.53,0,0,0,0,0,0.028,0.36,0.45,0.05,0.007,0.018,0.008,0
15,101,216,550,482.7,45,72,0.12,1,0,0.007,0,0.53,0,0,0,0,0,0.028,0.36,0.45,0.05,0.007,0.018,0.008,0
15,101,137,550,2126,39,78,0.12,1,0,0.007,0,0.53,0,0,0,0,0,0.028,0.36,0.45,0.05,0.007,0.018,0.008,0
15,101,108,550,6835.8,46,75,0.12,1,0,0.007,0,0.53,0,0,0,0,0,0.028,0.36,0.45,0.05,0.007,0.018,0.008,0
15,101,88,550,24633.9,22,48,0.12,1,0,0.007,0,0.53,0,0,0,0,0,0.028,0.36,0.45,0.05,0.007,0.018,0.008,0
15,101,74,550,68125.4,15,21,0.12,1,0,0.007,0,0.53,0,0,0,0,0,0.028,0.36,0.45,0.05,0.007,0.018,0.008,0
15,101,137,600,65.7,83,87,0.12,1,0,0.007,0,0.53,0,0,0,0,0,0.028,0.36,0.45,0.05,0.007,0.018,0.008,0
15,101,98,600,432.6,60,80,0.12,1,0,0.007,0,0.53,0,0,0,0,0,0.028,0.36,0.45,0.05,0.007,0.018,0.008,0
15,101,88,600,736.6,42,79,0.12,1,0,0.007,0,0.53,0,0,0,0,0,0.028,0.36,0.45,0.05,0.007,0.018,0.008,0
15,101,69,600,2728.7,31,67,0.12,1,0,0.007,0,0.53,0,0,0,0,0,0.028,0.36,0.45,0.05,0.007,0.018,0.008,0
15,101,61,600,4440.9,32,53,0.12,1,0,0.007,0,0.53,0,0,0,0,0,0.028,0.36,0.45,0.05,0.007,0.018,0.008,0
15,101,53,600,7588.8,31,67,0.12,1,0,0.007,0,0.53,0,0,0,0,0,0.028,0.36,0.45,0.05,0.007,0.018,0.008,0
15,101,41,600,13627.7,29,77,0.12,1,0,0.007,0,0.53,0,0,0,0,0,0.028,0.36,0.45,0.05,0.007,0.018,0.008,0
15,101,29,600,25714.3,18,75,0.12,1,0,0.007,0,0.53,0,0,0,0,0,0.028,0.36,0.45,0.05,0.007,0.018,0.008,0
15,101,69,650,127.9,88,87,0.12,1,0,0.007,0,0.53,0,0,0,0,0,0.028,0.36,0.45,0.05,0.007,0.018,0.008,0
15,101,37,650,1445.2,37,81,0.12,1,0,0.007,0,0.53,0,0,0,0,0,0.028,0.36,0.45,0.05,0.007,0.018,0.008,0
15,101,29,650,2190,35,87,0.12,1,0,0.007,0,0.53,0,0,0,0,0,0.028,0.36,0.45,0.05,0.007,0.018,0.008,0
15,102,373,500,244.9,31,70,0.1,1.01,0,0.012,0,0.51,0,0,0,0,0,0.05,0.35,0.4,0.08,0.007,0.02,0.0082,0
15,102,333,500,1396.2,37,57,0.1,1.01,0,0.012,0,0.51,0,0,0,0,0,0.05,0.35,0.4,0.08,0.007,0.02,0.0082,0
15,102,294,500,3913.9,21,42,0.1,1.01,0,0.012,0,0.51,0,0,0,0,0,0.05,0.35,0.4,0.08,0.007,0.02,0.0082,0
15,102,265,500,7528,19,33,0.1,1.01,0,0.012,0,0.51,0,0,0,0,0,0.05,0.35,0.4,0.08,0.007,0.02,0.0082,0
15,102,235,500,15306.6,17,32,0.1,1.01,0,0.012,0,0.51,0,0,0,0,0,0.05,0.35,0.4,0.08,0.007,0.02,0.0082,0
15,102,196,500,27589.8,19,45,0.1,1.01,0,0.012,0,0.51,0,0,0,0,0,0.05,0.35,0.4,0.08,0.007,0.02,0.0082,0
15,102,167,500,41078.4,32,59,0.1,1.01,0,0.012,0,0.51,0,0,0,0,0,0.05,0.35,0.4,0.08,0.007,0.02,0.0082,0
15,102,152,500,52451.6,24,61,0.1,1.01,0,0.012,0,0.51,0,0,0,0,0,0.05,0.35,0.4,0.08,0.007,0.02,0.0082,0
15,102,137,500,64623.6,35,58,0.1,1.01,0,0.012,0,0.51,0,0,0,0,0,0.05,0.35,0.4,0.08,0.007,0.02,0.0082,0
15,102,127,500,82488.6,26,62,0.1,1.01,0,0.012,0,0.51,0,0,0,0,0,0.05,0.35,0.4,0.08,0.007,0.02,0.0082,0
15,102,265,550,126.1,43,74,0.1,1.01,0,0.012,0,0.51,0,0,0,0,0,0.05,0.35,0.4,0.08,0.007,0.02,0.0082,0
15,102,216,550,461.8,42,70,0.1,1.01,0,0.012,0,0.51,0,0,0,0,0,0.05,0.35,0.4,0.08,0.007,0.02,0.0082,0
15,102,137,550,2037.8,37,80,0.1,1.01,0,0.012,0,0.51,0,0,0,0,0,0.05,0.35,0.4,0.08,0.007,0.02,0.0082,0
15,102,108,550,5528,38,38,0.1,1.01,0,0.012,0,0.51,0,0,0,0,0,0.05,0.35,0.4,0.08,0.007,0.02,0.0082,0
15,102,88,550,22615.4,31,66,0.1,1.01,0,0.012,0,0.51,0,0,0,0,0,0.05,0.35,0.4,0.08,0.007,0.02,0.0082,0
15,102,74,550,58765.9,17,45,0.1,1.01,0,0.012,0,0.51,0,0,0,0,0,0.05,0.35,0.4,0.08,0.007,0.02,0.0082,0
15,102,137,600,41.1,49,87,0.1,1.01,0,0.012,0,0.51,0,0,0,0,0,0.05,0.35,0.4,0.08,0.007,0.02,0.0082,0
15,102,98,600,317.8,60,88,0.1,1.01,0,0.012,0,0.51,0,0,0,0,0,0.05,0.35,0.4,0.08,0.007,0.02,0.0082,0
15,102,88,600,564.4,69,89,0.1,1.01,0,0.012,0,0.51,0,0,0,0,0,0.05,0.35,0.4,0.08,0.007,0.02,0.0082,0
15,102,69,600,2368.1,25,80,0.1,1.01,0,0.012,0,0.51,0,0,0,0,0,0.05,0.35,0.4,0.08,0.007,0.02,0.0082,0
15,102,61,600,4092.7,29,70,0.1,1.01,0,0.012,0,0.51,0,0,0,0,0,0.05,0.35,0.4,0.08,0.007,0.02,0.0082,0
15,102,53,600,7084.2,24,71,0.1,1.01,0,0.012,0,0.51,0,0,0,0,0,0.05,0.35,0.4,0.08,0.007,0.02,0.0082,0
15,102,41,600,13659.6,27,79,0.1,1.01,0,0.012,0,0.51,0,0,0,0,0,0.05,0.35,0.4,0.08,0.007,0.02,0.0082,0
15,102,29,600,24548.4,27,62,0.1,1.01,0,0.012,0,0.51,0,0,0,0,0,0.05,0.35,0.4,0.08,0.007,0.02,0.0082,0
15,102,69,650,91.6,68,91,0.1,1.01,0,0.012,0,0.51,0,0,0,0,0,0.05,0.35,0.4,0.08,0.007,0.02,0.0082,0
15,102,37,650,1316.8,39,88,0.1,1.01,0,0.012,0,0.51,0,0,0,0,0,0.05,0.35,0.4,0.08,0.007,0.02,0.0082,0
15,102,29,650,2004,35,78,0.1,1.01,0,0.012,0,0.51,0,0,0,0,0,0.05,0.35,0.4,0.08,0.007,0.02,0.0082,0
15,103,373,500,659.6,31,63,0.09,1.05,0,0.009,0,0.52,0,0,0,0,0,0.023,0.32,0.48,0.04,0.017,0.02,0.0089,0
15,103,333,500,2271.8,22,51,0.09,1.05,0,0.009,0,0.52,0,0,0,0,0,0.023,0.32,0.48,0.04,0.017,0.02,0.0089,0
15,103,294,500,6552.3,14,34,0.09,1.05,0,0.009,0,0.52,0,0,0,0,0,0.023,0.32,0.48,0.04,0.017,0.02,0.0089,0
15,103,265,500,13053.4,10,27,0.09,1.05,0,0.009,0,0.52,0,0,0,0,0,0.023,0.32,0.48,0.04,0.017,0.02,0.0089,0
15,103,235,500,23344.4,17,29,0.09,1.05,0,0.009,0,0.52,0,0,0,0,0,0.023,0.32,0.48,0.04,0.017,0.02,0.0089,0
15,103,196,500,41223.1,29,50,0.09,1.05,0,0.009,0,0.52,0,0,0,0,0,0.023,0.32,0.48,0.04,0.017,0.02,0.0089,0
15,103,167,500,62249.3,27,50,0.09,1.05,0,0.009,0,0.52,0,0,0,0,0,0.023,0.32,0.48,0.04,0.017,0.02,0.0089,0
15,103,152,500,70705.6,37,61,0.09,1.05,0,0.009,0,0.52,0,0,0,0,0,0.023,0.32,0.48,0.04,0.017,0.02,0.0089,0
15,103,137,500,91425,31,65,0.09,1.05,0,0.009,0,0.52,0,0,0,0,0,0.023,0.32,0.48,0.04,0.017,0.02,0.0089,0
15,103,265,550,235.4,35,63,0.09,1.05,0,0.009,0,0.52,0,0,0,0,0,0.023,0.32,0.48,0.04,0.017,0.02,0.0089,0
15,103,216,550,763.5,29,57,0.09,1.05,0,0.009,0,0.52,0,0,0,0,0,0.023,0.32,0.48,0.04,0.017,0.02,0.0089,0
15,103,137,550,2971.8,37,69,0.09,1.05,0,0.009,0,0.52,0,0,0,0,0,0.023,0.32,0.48,0.04,0.017,0.02,0.0089,0
15,103,108,550,6992.5,47,69,0.09,1.05,0,0.009,0,0.52,0,0,0,0,0,0.023,0.32,0.48,0.04,0.017,0.02,0.0089,0
15,103,88,550,22478.3,27,54,0.09,1.05,0,0.009,0,0.52,0,0,0,0,0,0.023,0.32,0.48,0.04,0.017,0.02,0.0089,0
15,103,74,550,62548.6,23,55,0.09,1.05,0,0.009,0,0.52,0,0,0,0,0,0.023,0.32,0.48,0.04,0.017,0.02,0.0089,0
15,103,61,550,140479.4,12,12,0.09,1.05,0,0.009,0,0.52,0,0,0,0,0,0.023,0.32,0.48,0.04,0.017,0.02,0.0089,0
15,103,137,600,104,62,81,0.09,1.05,0,0.009,0,0.52,0,0,0,0,0,0.023,0.32,0.48,0.04,0.017,0.02,0.0089,0
15,103,98,600,488.8,40,72,0.09,1.05,0,0.009,0,0.52,0,0,0,0,0,0.023,0.32,0.48,0.04,0.017,0.02,0.0089,0
15,103,88,600,811.5,35,71,0.09,1.05,0,0.009,0,0.52,0,0,0,0,0,0.023,0.32,0.48,0.04,0.017,0.02,0.0089,0
15,103,69,600,3121,34,62,0.09,1.05,0,0.009,0,0.52,0,0,0,0,0,0.023,0.32,0.48,0.04,0.017,0.02,0.0089,0
15,103,61,600,5668.6,26,58,0.09,1.05,0,0.009,0,0.52,0,0,0,0,0,0.023,0.32,0.48,0.04,0.017,0.02,0.0089,0
15,103,53,600,8726.2,28,60,0.09,1.05,0,0.009,0,0.52,0,0,0,0,0,0.023,0.32,0.48,0.04,0.017,0.02,0.0089,0
15,103,41,600,17667.4,21,60,0.09,1.05,0,0.009,0,0.52,0,0,0,0,0,0.023,0.32,0.48,0.04,0.017,0.02,0.0089,0
15,103,29,600,34166.7,20,66,0.09,1.05,0,0.009,0,0.52,0,0,0,0,0,0.023,0.32,0.48,0.04,0.017,0.02,0.0089,0
15,103,69,650,127.9,57,83,0.09,1.05,0,0.009,0,0.52,0,0,0,0,0,0.023,0.32,0.48,0.04,0.017,0.02,0.0089,0
15,103,37,650,1567.1,34,74,0.09,1.05,0,0.009,0,0.52,0,0,0,0,0,0.023,0.32,0.48,0.04,0.017,0.02,0.0089,0
15,103,29,650,2547.9,29,82,0.09,1.05,0,0.009,0,0.52,0,0,0,0,0,0.023,0.32,0.48,0.04,0.017,0.02,0.0089,0
15,104,373,500,746,32,65,0.1,1.03,0,0.009,0,0.53,0,0,0,0,0,0.02,0.31,0.51,0.04,0.017,0.022,0.0076,0
15,104,333,500,2449.5,23,56,0.1,1.03,0,0.009,0,0.53,0,0,0,0,0,0.02,0.31,0.51,0.04,0.017,0.022,0.0076,0
15,104,294,500,7239.1,19,45,0.1,1.03,0,0.009,0,0.53,0,0,0,0,0,0.02,0.31,0.51,0.04,0.017,0.022,0.0076,0
15,104,265,500,14336.6,21,46,0.1,1.03,0,0.009,0,0.53,0,0,0,0,0,0.02,0.31,0.51,0.04,0.017,0.022,0.0076,0
15,104,265,500,13061.9,28,49,0.1,1.03,0,0.009,0,0.53,0,0,0,0,0,0.02,0.31,0.51,0.04,0.017,0.022,0.0076,0
15,104,235,500,25962.1,16,41,0.1,1.03,0,0.009,0,0.53,0,0,0,0,0,0.02,0.31,0.51,0.04,0.017,0.022,0.0076,0
15,104,235,500,25683,21,42,0.1,1.03,0,0.009,0,0.53,0,0,0,0,0,0.02,0.31,0.51,0.04,0.017,0.022,0.0076,0
15,104,196,500,46337,31,59,0.1,1.03,0,0.009,0,0.53,0,0,0,0,0,0.02,0.31,0.51,0.04,0.017,0.022,0.0076,0
15,104,196,500,45124.4,26,54,0.1,1.03,0,0.009,0,0.53,0,0,0,0,0,0.02,0.31,0.51,0.04,0.017,0.022,0.0076,0
15,104,167,500,63404.6,36,65,0.1,1.03,0,0.009,0,0.53,0,0,0,0,0,0.02,0.31,0.51,0.04,0.017,0.022,0.0076,0
15,104,167,500,65702.3,23,55,0.1,1.03,0,0.009,0,0.53,0,0,0,0,0,0.02,0.31,0.51,0.04,0.017,0.022,0.0076,0
15,104,152,500,80541.4,32,57,0.1,1.03,0,0.009,0,0.53,0,0,0,0,0,0.02,0.31,0.51,0.04,0.017,0.022,0.0076,0
15,104,137,500,93599.4,20,61,0.1,1.03,0,0.009,0,0.53,0,0,0,0,0,0.02,0.31,0.51,0.04,0.017,0.022,0.0076,0
15,104,265,550,195.6,35,69,0.1,1.03,0,0.009,0,0.53,0,0,0,0,0,0.02,0.31,0.51,0.04,0.017,0.022,0.0076,0
15,104,265,550,216.5,28,67,0.1,1.03,0,0.009,0,0.53,0,0,0,0,0,0.02,0.31,0.51,0.04,0.017,0.022,0.0076,0
15,104,216,550,779.3,34,68,0.1,1.03,0,0.009,0,0.53,0,0,0,0,0,0.02,0.31,0.51,0.04,0.017,0.022,0.0076,0
