Repository: Adolphus8/Project_PROMAP

# Project PROMAP
Project PROMAP (acronym for Probabilistic Prediction of Material Properties) is a feasibility study which seeks to merge Artificial Intelligence (AI) tools with Bayesian statistics to yield probabilistic estimates of target features under scarse data/information. The context of this study is with regards to the following Nuclear material properties: 1) Creep rupture; and 2) Tensile properties. This repository contains the MATLAB codes required to perform such analysis.

## Instructions:
The following main MATLAB files are to be executed in the following order:
<details>
<summary> 1) PROMAP_NIMS_data_enchancement.m </summary>

File: Tensile_data_processed.csv (part 8 of 8)
material_x,cast_code,temperature,PS_02,UTS,elongation,RofA,Comp_C,Comp_Cr,Comp_Co,Comp_Al,Comp_Ti,Comp_Mo,Comp_W,Comp_Nb,Comp_Fe,Comp_B,Comp_V,Comp_Ni,Comp_Si,Comp_Mn,Comp_Cu,Comp_S,Comp_P,Comp_N,Comp_NbTa
39,266,850,105,185,89,92,0.09,15.69,0.2,0.22,0.36,0.13,0,0,8.67,0.003,0,0,0.2,0.28,0.02,0.001,0.007,0.017,0.73
39,266,900,77,136,92,95,0.09,15.69,0.2,0.22,0.36,0.13,0,0,8.67,0.003,0,0,0.2,0.28,0.02,0.001,0.007,0.017,0.73
39,266,950,60,102,103,94,0.09,15.69,0.2,0.22,0.36,0.13,0,0,8.67,0.003,0,0,0.2,0.28,0.02,0.001,0.007,0.017,0.73
39,266,1000,43,78,106,98,0.09,15.69,0.2,0.22,0.36,0.13,0,0,8.67,0.003,0,0,0.2,0.28,0.02,0.001,0.007,0.017,0.73
40,267,20,235,656,41,59,0.06,15.65,0.04,0.12,0.12,0.02,0,0,7.48,0.002,0,75.63,0.3,0.31,0.01,0.002,0.007,0.004,0.004
40,267,200,202,591,27,58,0.06,15.65,0.04,0.12,0.12,0.02,0,0,7.48,0.002,0,75.63,0.3,0.31,0.01,0.002,0.007,0.004,0.004
40,267,400,176,585,31,54,0.06,15.65,0.04,0.12,0.12,0.02,0,0,7.48,0.002,0,75.63,0.3,0.31,0.01,0.002,0.007,0.004,0.004
40,267,550,169,527,31,58,0.06,15.65,0.04,0.12,0.12,0.02,0,0,7.48,0.002,0,75.63,0.3,0.31,0.01,0.002,0.007,0.004,0.004
40,267,600,164,476,44,59,0.06,15.65,0.04,0.12,0.12,0.02,0,0,7.48,0.002,0,75.63,0.3,0.31,0.01,0.002,0.007,0.004,0.004
40,267,650,158,409,42,57,0.06,15.65,0.04,0.12,0.12,0.02,0,0,7.48,0.002,0,75.63,0.3,0.31,0.01,0.002,0.007,0.004,0.004
40,267,700,154,342,74,73,0.06,15.65,0.04,0.12,0.12,0.02,0,0,7.48,0.002,0,75.63,0.3,0.31,0.01,0.002,0.007,0.004,0.004
40,267,750,138,262,103,91,0.06,15.65,0.04,0.12,0.12,0.02,0,0,7.48,0.002,0,75.63,0.3,0.31,0.01,0.002,0.007,0.004,0.004
40,267,800,102,196,109,93,0.06,15.65,0.04,0.12,0.12,0.02,0,0,7.48,0.002,0,75.63,0.3,0.31,0.01,0.002,0.007,0.004,0.004
40,267,850,79,145,119,94,0.06,15.65,0.04,0.12,0.12,0.02,0,0,7.48,0.002,0,75.63,0.3,0.31,0.01,0.002,0.007,0.004,0.004
40,267,900,62,112,107,92,0.06,15.65,0.04,0.12,0.12,0.02,0,0,7.48,0.002,0,75.63,0.3,0.31,0.01,0.002,0.007,0.004,0.004
40,267,950,48,85,96,88,0.06,15.65,0.04,0.12,0.12,0.02,0,0,7.48,0.002,0,75.63,0.3,0.31,0.01,0.002,0.007,0.004,0.004
40,267,1000,38,69,104,92,0.06,15.65,0.04,0.12,0.12,0.02,0,0,7.48,0.002,0,75.63,0.3,0.31,0.01,0.002,0.007,0.004,0.004
41,268,20,231,615,51,78,0.049,15.37,0.031,0.16,0.26,0.001,0,0,7.49,0.0001,0,75.35,0.33,0.49,0.004,0.0008,0.002,0.28,0.0001
41,268,200,196,561,40,79,0.049,15.37,0.031,0.16,0.26,0.001,0,0,7.49,0.0001,0,75.35,0.33,0.49,0.004,0.0008,0.002,0.28,0.0001
41,268,400,191,578,48,73,0.049,15.37,0.031,0.16,0.26,0.001,0,0,7.49,0.0001,0,75.35,0.33,0.49,0.004,0.0008,0.002,0.28,0.0001
41,268,550,184,550,48,64,0.049,15.37,0.031,0.16,0.26,0.001,0,0,7.49,0.0001,0,75.35,0.33,0.49,0.004,0.0008,0.002,0.28,0.0001
41,268,600,178,527,52,60,0.049,15.37,0.031,0.16,0.26,0.001,0,0,7.49,0.0001,0,75.35,0.33,0.49,0.004,0.0008,0.002,0.28,0.0001
41,268,650,170,482,34,40,0.049,15.37,0.031,0.16,0.26,0.001,0,0,7.49,0.0001,0,75.35,0.33,0.49,0.004,0.0008,0.002,0.28,0.0001
41,268,700,166,420,39,37,0.049,15.37,0.031,0.16,0.26,0.001,0,0,7.49,0.0001,0,75.35,0.33,0.49,0.004,0.0008,0.002,0.28,0.0001
41,268,750,163,300,59,53,0.049,15.37,0.031,0.16,0.26,0.001,0,0,7.49,0.0001,0,75.35,0.33,0.49,0.004,0.0008,0.002,0.28,0.0001
41,268,800,116,205,80,58,0.049,15.37,0.031,0.16,0.26,0.001,0,0,7.49,0.0001,0,75.35,0.33,0.49,0.004,0.0008,0.002,0.28,0.0001
41,268,850,88,151,76,55,0.049,15.37,0.031,0.16,0.26,0.001,0,0,7.49,0.0001,0,75.35,0.33,0.49,0.004,0.0008,0.002,0.28,0.0001
41,268,900,69,113,84,61,0.049,15.37,0.031,0.16,0.26,0.001,0,0,7.49,0.0001,0,75.35,0.33,0.49,0.004,0.0008,0.002,0.28,0.0001
41,268,950,53,87,91,77,0.049,15.37,0.031,0.16,0.26,0.001,0,0,7.49,0.0001,0,75.35,0.33,0.49,0.004,0.0008,0.002,0.28,0.0001
41,268,1000,40,70,93,82,0.049,15.37,0.031,0.16,0.26,0.001,0,0,7.49,0.0001,0,75.35,0.33,0.49,0.004,0.0008,0.002,0.28,0.0001
42,269,20,660,1120,25,33,0.039,15.57,0.08,0.55,2.45,0.04,0,0,7.21,0.0001,0,72.6,0.12,0.08,0.01,0.001,0.008,0.0073,0.99
42,269,200,616,1067,23,35,0.039,15.57,0.08,0.55,2.45,0.04,0,0,7.21,0.0001,0,72.6,0.12,0.08,0.01,0.001,0.008,0.0073,0.99
42,269,400,595,994,25,37,0.039,15.57,0.08,0.55,2.45,0.04,0,0,7.21,0.0001,0,72.6,0.12,0.08,0.01,0.001,0.008,0.0073,0.99
42,269,550,577,956,24,39,0.039,15.57,0.08,0.55,2.45,0.04,0,0,7.21,0.0001,0,72.6,0.12,0.08,0.01,0.001,0.008,0.0073,0.99
42,269,600,547,963,21,30,0.039,15.57,0.08,0.55,2.45,0.04,0,0,7.21,0.0001,0,72.6,0.12,0.08,0.01,0.001,0.008,0.0073,0.99
42,269,650,564,914,17,17,0.039,15.57,0.08,0.55,2.45,0.04,0,0,7.21,0.0001,0,72.6,0.12,0.08,0.01,0.001,0.008,0.0073,0.99
42,269,700,572,814,13,13,0.039,15.57,0.08,0.55,2.45,0.04,0,0,7.21,0.0001,0,72.6,0.12,0.08,0.01,0.001,0.008,0.0073,0.99
42,269,750,501,732,16,20,0.039,15.57,0.08,0.55,2.45,0.04,0,0,7.21,0.0001,0,72.6,0.12,0.08,0.01,0.001,0.008,0.0073,0.99
42,269,800,354,540,33,38,0.039,15.57,0.08,0.55,2.45,0.04,0,0,7.21,0.0001,0,72.6,0.12,0.08,0.01,0.001,0.008,0.0073,0.99
42,269,850,232,412,57,64,0.039,15.57,0.08,0.55,2.45,0.04,0,0,7.21,0.0001,0,72.6,0.12,0.08,0.01,0.001,0.008,0.0073,0.99
42,269,900,94,238,97,97,0.039,15.57,0.08,0.55,2.45,0.04,0,0,7.21,0.0001,0,72.6,0.12,0.08,0.01,0.001,0.008,0.0073,0.99
42,269,950,60,179,115,100,0.039,15.57,0.08,0.55,2.45,0.04,0,0,7.21,0.0001,0,72.6,0.12,0.08,0.01,0.001,0.008,0.0073,0.99
42,270,20,675,1140,22,24,0.05,15.1,0.01,0.81,2.37,0.12,0,0,6.97,0.005,0,73.46,0.01,0.01,0.01,0.002,0.001,0.003,0.97
42,270,200,641,1089,20,33,0.05,15.1,0.01,0.81,2.37,0.12,0,0,6.97,0.005,0,73.46,0.01,0.01,0.01,0.002,0.001,0.003,0.97
42,270,400,615,1015,16,23,0.05,15.1,0.01,0.81,2.37,0.12,0,0,6.97,0.005,0,73.46,0.01,0.01,0.01,0.002,0.001,0.003,0.97
42,270,550,604,984,17,27,0.05,15.1,0.01,0.81,2.37,0.12,0,0,6.97,0.005,0,73.46,0.01,0.01,0.01,0.002,0.001,0.003,0.97
42,270,600,568,943,17,30,0.05,15.1,0.01,0.81,2.37,0.12,0,0,6.97,0.005,0,73.46,0.01,0.01,0.01,0.002,0.001,0.003,0.97
42,270,650,602,952,25,34,0.05,15.1,0.01,0.81,2.37,0.12,0,0,6.97,0.005,0,73.46,0.01,0.01,0.01,0.002,0.001,0.003,0.97
42,270,700,578,822,33,40,0.05,15.1,0.01,0.81,2.37,0.12,0,0,6.97,0.005,0,73.46,0.01,0.01,0.01,0.002,0.001,0.003,0.97
42,270,750,520,715,32,51,0.05,15.1,0.01,0.81,2.37,0.12,0,0,6.97,0.005,0,73.46,0.01,0.01,0.01,0.002,0.001,0.003,0.97
42,270,800,399,566,55,73,0.05,15.1,0.01,0.81,2.37,0.12,0,0,6.97,0.005,0,73.46,0.01,0.01,0.01,0.002,0.001,0.003,0.97
42,270,850,302,454,49,83,0.05,15.1,0.01,0.81,2.37,0.12,0,0,6.97,0.005,0,73.46,0.01,0.01,0.01,0.002,0.001,0.003,0.97
42,270,900,150,279,70,99,0.05,15.1,0.01,0.81,2.37,0.12,0,0,6.97,0.005,0,73.46,0.01,0.01,0.01,0.002,0.001,0.003,0.97
42,270,950,55,180,168,100,0.05,15.1,0.01,0.81,2.37,0.12,0,0,6.97,0.005,0,73.46,0.01,0.01,0.01,0.002,0.001,0.003,0.97
42,271,20,720,1200,22,28,0.05,15.27,0.001,0.83,2.57,0.02,0,0,6.83,0.0036,0,0,0.001,0.01,0.02,0.005,0.004,0.003,0.97
42,271,200,654,1119,23,31,0.05,15.27,0.001,0.83,2.57,0.02,0,0,6.83,0.0036,0,0,0.001,0.01,0.02,0.005,0.004,0.003,0.97
42,271,400,665,1060,22,29,0.05,15.27,0.001,0.83,2.57,0.02,0,0,6.83,0.0036,0,0,0.001,0.01,0.02,0.005,0.004,0.003,0.97
42,271,550,634,1022,17,22,0.05,15.27,0.001,0.83,2.57,0.02,0,0,6.83,0.0036,0,0,0.001,0.01,0.02,0.005,0.004,0.003,0.97
42,271,600,621,1022,18,24,0.05,15.27,0.001,0.83,2.57,0.02,0,0,6.83,0.0036,0,0,0.001,0.01,0.02,0.005,0.004,0.003,0.97
42,271,650,614,1008,20,22,0.05,15.27,0.001,0.83,2.57,0.02,0,0,6.83,0.0036,0,0,0.001,0.01,0.02,0.005,0.004,0.003,0.97
42,271,700,583,866,17,20,0.05,15.27,0.001,0.83,2.57,0.02,0,0,6.83,0.0036,0,0,0.001,0.01,0.02,0.005,0.004,0.003,0.97
42,271,750,543,786,19,22,0.05,15.27,0.001,0.83,2.57,0.02,0,0,6.83,0.0036,0,0,0.001,0.01,0.02,0.005,0.004,0.003,0.97
42,271,800,403,595,33,41,0.05,15.27,0.001,0.83,2.57,0.02,0,0,6.83,0.0036,0,0,0.001,0.01,0.02,0.005,0.004,0.003,0.97
42,271,850,263,448,52,61,0.05,15.27,0.001,0.83,2.57,0.02,0,0,6.83,0.0036,0,0,0.001,0.01,0.02,0.005,0.004,0.003,0.97
42,271,900,155,295,81,92,0.05,15.27,0.001,0.83,2.57,0.02,0,0,6.83,0.0036,0,0,0.001,0.01,0.02,0.005,0.004,0.003,0.97
42,271,950,60,184,125,100,0.05,15.27,0.001,0.83,2.57,0.02,0,0,6.83,0.0036,0,0,0.001,0.01,0.02,0.005,0.004,0.003,0.97
42,272,20,630,1100,13,17,0.049,15.07,0.042,0.83,2.69,0.04,0,0,6.75,0.0001,0,73.78,0.21,0.2,0.001,0.0009,0.002,0.0018,1
42,272,200,590,1077,17,25,0.049,15.07,0.042,0.83,2.69,0.04,0,0,6.75,0.0001,0,73.78,0.21,0.2,0.001,0.0009,0.002,0.0018,1
42,272,400,606,1056,19,29,0.049,15.07,0.042,0.83,2.69,0.04,0,0,6.75,0.0001,0,73.78,0.21,0.2,0.001,0.0009,0.002,0.0018,1
42,272,550,583,1026,14,17,0.049,15.07,0.042,0.83,2.69,0.04,0,0,6.75,0.0001,0,73.78,0.21,0.2,0.001,0.0009,0.002,0.0018,1
42,272,600,519,1001,14,18,0.049,15.07,0.042,0.83,2.69,0.04,0,0,6.75,0.0001,0,73.78,0.21,0.2,0.001,0.0009,0.002,0.0018,1
42,272,650,561,966,10,14,0.049,15.07,0.042,0.83,2.69,0.04,0,0,6.75,0.0001,0,73.78,0.21,0.2,0.001,0.0009,0.002,0.0018,1
42,272,700,541,825,10,15,0.049,15.07,0.042,0.83,2.69,0.04,0,0,6.75,0.0001,0,73.78,0.21,0.2,0.001,0.0009,0.002,0.0018,1
42,272,750,471,732,11,14,0.049,15.07,0.042,0.83,2.69,0.04,0,0,6.75,0.0001,0,73.78,0.21,0.2,0.001,0.0009,0.002,0.0018,1
42,272,800,374,608,18,22,0.049,15.07,0.042,0.83,2.69,0.04,0,0,6.75,0.0001,0,73.78,0.21,0.2,0.001,0.0009,0.002,0.0018,1
42,272,850,274,466,29,33,0.049,15.07,0.042,0.83,2.69,0.04,0,0,6.75,0.0001,0,73.78,0.21,0.2,0.001,0.0009,0.002,0.0018,1
42,272,900,161,237,24,54,0.049,15.07,0.042,0.83,2.69,0.04,0,0,6.75,0.0001,0,73.78,0.21,0.2,0.001,0.0009,0.002,0.0018,1
42,272,950,54,182,71,68,0.049,15.07,0.042,0.83,2.69,0.04,0,0,6.75,0.0001,0,73.78,0.21,0.2,0.001,0.0009,0.002,0.0018,1
43,273,20,785,1110,17,20,0.07,19.51,18.89,3.13,2.88,4.12,0,0,0.2,0.005,0,0,0.02,1e-05,1e-05,0.001,0.001,0.004,0
43,273,200,774,934,5,13,0.07,19.51,18.89,3.13,2.88,4.12,0,0,0.2,0.005,0,0,0.02,1e-05,1e-05,0.001,0.001,0.004,0
43,273,400,786,972,11,18,0.07,19.51,18.89,3.13,2.88,4.12,0,0,0.2,0.005,0,0,0.02,1e-05,1e-05,0.001,0.001,0.004,0
43,273,600,749,881,5,17,0.07,19.51,18.89,3.13,2.88,4.12,0,0,0.2,0.005,0,0,0.02,1e-05,1e-05,0.001,0.001,0.004,0
43,273,700,728,943,13,17,0.07,19.51,18.89,3.13,2.88,4.12,0,0,0.2,0.005,0,0,0.02,1e-05,1e-05,0.001,0.001,0.004,0
43,273,800,663,827,6,25,0.07,19.51,18.89,3.13,2.88,4.12,0,0,0.2,0.005,0,0,0.02,1e-05,1e-05,0.001,0.001,0.004,0
43,273,900,413,533,9,15,0.07,19.51,18.89,3.13,2.88,4.12,0,0,0.2,0.005,0,0,0.02,1e-05,1e-05,0.001,0.001,0.004,0
43,273,1000,191,263,15,22,0.07,19.51,18.89,3.13,2.88,4.12,0,0,0.2,0.005,0,0,0.02,1e-05,1e-05,0.001,0.001,0.004,0
43,274,20,755,920,7,12,0.07,19.51,18.89,3.13,2.88,4.12,0,0,0.2,0.005,0,0,0.02,1e-05,1e-05,0.001,0.001,0.004,0
43,274,200,616,832,12,16,0.07,19.51,18.89,3.13,2.88,4.12,0,0,0.2,0.005,0,0,0.02,1e-05,1e-05,0.001,0.001,0.004,0
43,274,400,606,733,13,31,0.07,19.51,18.89,3.13,2.88,4.12,0,0,0.2,0.005,0,0,0.02,1e-05,1e-05,0.001,0.001,0.004,0
43,274,600,629,723,7,23,0.07,19.51,18.89,3.13,2.88,4.12,0,0,0.2,0.005,0,0,0.02,1e-05,1e-05,0.001,0.001,0.004,0
43,274,700,706,849,8,16,0.07,19.51,18.89,3.13,2.88,4.12,0,0,0.2,0.005,0,0,0.02,1e-05,1e-05,0.001,0.001,0.004,0
43,274,800,634,756,6,9,0.07,19.51,18.89,3.13,2.88,4.12,0,0,0.2,0.005,0,0,0.02,1e-05,1e-05,0.001,0.001,0.004,0
43,274,900,406,512,9,29,0.07,19.51,18.89,3.13,2.88,4.12,0,0,0.2,0.005,0,0,0.02,1e-05,1e-05,0.001,0.001,0.004,0
43,274,1000,193,259,22,43,0.07,19.51,18.89,3.13,2.88,4.12,0,0,0.2,0.005,0,0,0.02,1e-05,1e-05,0.001,0.001,0.004,0
43,275,20,775,980,7,9,0.09,18.5,18.15,2.96,3.16,4.14,0,0,0.23,0.009,0,0,0.12,0.07,0.03,0.008,0.002,0.0055,0
43,275,200,755,904,6,9,0.09,18.5,18.15,2.96,3.16,4.14,0,0,0.23,0.009,0,0,0.12,0.07,0.03,0.008,0.002,0.0055,0
43,275,400,768,955,10,14,0.09,18.5,18.15,2.96,3.16,4.14,0,0,0.23,0.009,0,0,0.12,0.07,0.03,0.008,0.002,0.0055,0
43,275,600,747,932,10,17,0.09,18.5,18.15,2.96,3.16,4.14,0,0,0.23,0.009,0,0,0.12,0.07,0.03,0.008,0.002,0.0055,0
43,275,700,733,898,7,12,0.09,18.5,18.15,2.96,3.16,4.14,0,0,0.23,0.009,0,0,0.12,0.07,0.03,0.008,0.002,0.0055,0
43,275,800,664,792,4,12,0.09,18.5,18.15,2.96,3.16,4.14,0,0,0.23,0.009,0,0,0.12,0.07,0.03,0.008,0.002,0.0055,0
43,275,900,468,589,6,10,0.09,18.5,18.15,2.96,3.16,4.14,0,0,0.23,0.009,0,0,0.12,0.07,0.03,0.008,0.002,0.0055,0
43,275,1000,197,253,21,31,0.09,18.5,18.15,2.96,3.16,4.14,0,0,0.23,0.009,0,0,0.12,0.07,0.03,0.008,0.002,0.0055,0
43,276,20,830,1070,11,17,0.09,18.5,18.15,2.96,3.16,4.14,0,0,0.23,0.009,0,0,0.12,0.07,0.03,0.008,0.002,0.0055,0
43,276,200,765,835,3,10,0.09,18.5,18.15,2.96,3.16,4.14,0,0,0.23,0.009,0,0,0.12,0.07,0.03,0.008,0.002,0.0055,0
43,276,400,792,964,10,14,0.09,18.5,18.15,2.96,3.16,4.14,0,0,0.23,0.009,0,0,0.12,0.07,0.03,0.008,0.002,0.0055,0
43,276,600,749,918,8,15,0.09,18.5,18.15,2.96,3.16,4.14,0,0,0.23,0.009,0,0,0.12,0.07,0.03,0.008,0.002,0.0055,0
43,276,700,735,959,10,14,0.09,18.5,18.15,2.96,3.16,4.14,0,0,0.23,0.009,0,0,0.12,0.07,0.03,0.008,0.002,0.0055,0
43,276,800,669,805,6,11,0.09,18.5,18.15,2.96,3.16,4.14,0,0,0.23,0.009,0,0,0.12,0.07,0.03,0.008,0.002,0.0055,0
43,276,900,456,581,9,20,0.09,18.5,18.15,2.96,3.16,4.14,0,0,0.23,0.009,0,0,0.12,0.07,0.03,0.008,0.002,0.0055,0
43,276,1000,201,257,19,28,0.09,18.5,18.15,2.96,3.16,4.14,0,0,0.23,0.009,0,0,0.12,0.07,0.03,0.008,0.002,0.0055,0
43,277,20,765,970,7,8,0.09,18.57,18.81,3.04,2.93,4.4,0,0,0.12,0.01,0,0,0.13,0.12,0.01,0.01,0.001,0.001,0
43,277,20,780,970,7,10,0.09,18.57,18.81,3.04,2.93,4.4,0,0,0.12,0.01,0,0,0.13,0.12,0.01,0.01,0.001,0.001,0
43,277,200,732,912,7,10,0.09,18.57,18.81,3.04,2.93,4.4,0,0,0.12,0.01,0,0,0.13,0.12,0.01,0.01,0.001,0.001,0
43,277,400,739,880,6,14,0.09,18.57,18.81,3.04,2.93,4.4,0,0,0.12,0.01,0,0,0.13,0.12,0.01,0.01,0.001,0.001,0
43,277,600,673,880,9,13,0.09,18.57,18.81,3.04,2.93,4.4,0,0,0.12,0.01,0,0,0.13,0.12,0.01,0.01,0.001,0.001,0
43,277,700,683,898,8,11,0.09,18.57,18.81,3.04,2.93,4.4,0,0,0.12,0.01,0,0,0.13,0.12,0.01,0.01,0.001,0.001,0
43,277,800,637,823,16,19,0.09,18.57,18.81,3.04,2.93,4.4,0,0,0.12,0.01,0,0,0.13,0.12,0.01,0.01,0.001,0.001,0
43,277,800,640,834,11,15,0.09,18.57,18.81,3.04,2.93,4.4,0,0,0.12,0.01,0,0,0.13,0.12,0.01,0.01,0.001,0.001,0
43,277,900,368,514,22,35,0.09,18.57,18.81,3.04,2.93,4.4,0,0,0.12,0.01,0,0,0.13,0.12,0.01,0.01,0.001,0.001,0
43,277,1000,194,258,20,38,0.09,18.57,18.81,3.04,2.93,4.4,0,0,0.12,0.01,0,0,0.13,0.12,0.01,0.01,0.001,0.001,0
43,278,20,730,910,8,13,0.09,18.57,18.81,3.04,2.93,4.4,0,0,0.12,0.01,0,0,0.13,0.12,0.01,0.01,0.001,0.001,0
43,278,20,680,830,7,15,0.09,18.57,18.81,3.04,2.93,4.4,0,0,0.12,0.01,0,0,0.13,0.12,0.01,0.01,0.001,0.001,0
43,278,200,723,836,6,10,0.09,18.57,18.81,3.04,2.93,4.4,0,0,0.12,0.01,0,0,0.13,0.12,0.01,0.01,0.001,0.001,0
43,278,400,603,720,9,19,0.09,18.57,18.81,3.04,2.93,4.4,0,0,0.12,0.01,0,0,0.13,0.12,0.01,0.01,0.001,0.001,0
43,278,600,646,734,5,16,0.09,18.57,18.81,3.04,2.93,4.4,0,0,0.12,0.01,0,0,0.13,0.12,0.01,0.01,0.001,0.001,0
43,278,700,695,898,7,12,0.09,18.57,18.81,3.04,2.93,4.4,0,0,0.12,0.01,0,0,0.13,0.12,0.01,0.01,0.001,0.001,0
43,278,800,591,780,18,24,0.09,18.57,18.81,3.04,2.93,4.4,0,0,0.12,0.01,0,0,0.13,0.12,0.01,0.01,0.001,0.001,0
43,278,800,484,774,4,5,0.09,18.57,18.81,3.04,2.93,4.4,0,0,0.12,0.01,0,0,0.13,0.12,0.01,0.01,0.001,0.001,0
43,278,900,377,507,18,39,0.09,18.57,18.81,3.04,2.93,4.4,0,0,0.12,0.01,0,0,0.13,0.12,0.01,0.01,0.001,0.001,0
43,278,1000,187,253,22,41,0.09,18.57,18.81,3.04,2.93,4.4,0,0,0.12,0.01,0,0,0.13,0.12,0.01,0.01,0.001,0.001,0
44,279,20,855,1240,10,8,0.07,19.23,18.47,3.1,3.02,4.13,0,0,0.22,0.009,0,0,0.01,0.004,1e-05,0.01,0.002,0.0049,0
44,279,200,839,1153,8,5,0.07,19.23,18.47,3.1,3.02,4.13,0,0,0.22,0.009,0,0,0.01,0.004,1e-05,0.01,0.002,0.0049,0
44,279,400,823,1110,9,9,0.07,19.23,18.47,3.1,3.02,4.13,0,0,0.22,0.009,0,0,0.01,0.004,1e-05,0.01,0.002,0.0049,0
44,279,600,817,1133,8,10,0.07,19.23,18.47,3.1,3.02,4.13,0,0,0.22,0.009,0,0,0.01,0.004,1e-05,0.01,0.002,0.0049,0
44,279,700,782,1144,30,46,0.07,19.23,18.47,3.1,3.02,4.13,0,0,0.22,0.009,0,0,0.01,0.004,1e-05,0.01,0.002,0.0049,0
44,279,800,682,959,36,53,0.07,19.23,18.47,3.1,3.02,4.13,0,0,0.22,0.009,0,0,0.01,0.004,1e-05,0.01,0.002,0.0049,0
44,279,900,435,763,27,40,0.07,19.23,18.47,3.1,3.02,4.13,0,0,0.22,0.009,0,0,0.01,0.004,1e-05,0.01,0.002,0.0049,0
44,279,1000,200,392,38,41,0.07,19.23,18.47,3.1,3.02,4.13,0,0,0.22,0.009,0,0,0.01,0.004,1e-05,0.01,0.002,0.0049,0
44,280,20,880,1350,19,12,0.06,16.86,18.2,2.66,2.76,3.78,0,0,0.73,0.007,0,0,0.01,0.02,1e-05,0.003,0.001,0.0059,0
44,280,200,816,1170,10,8,0.06,16.86,18.2,2.66,2.76,3.78,0,0,0.73,0.007,0,0,0.01,0.02,1e-05,0.003,0.001,0.0059,0
44,280,400,804,1141,10,10,0.06,16.86,18.2,2.66,2.76,3.78,0,0,0.73,0.007,0,0,0.01,0.02,1e-05,0.003,0.001,0.0059,0
44,280,600,754,1118,9,12,0.06,16.86,18.2,2.66,2.76,3.78,0,0,0.73,0.007,0,0,0.01,0.02,1e-05,0.003,0.001,0.0059,0
44,280,700,773,1125,25,26,0.06,16.86,18.2,2.66,2.76,3.78,0,0,0.73,0.007,0,0,0.01,0.02,1e-05,0.003,0.001,0.0059,0
44,280,800,664,958,24,26,0.06,16.86,18.2,2.66,2.76,3.78,0,0,0.73,0.007,0,0,0.01,0.02,1e-05,0.003,0.001,0.0059,0
44,280,900,387,582,29,46,0.06,16.86,18.2,2.66,2.76,3.78,0,0,0.73,0.007,0,0,0.01,0.02,1e-05,0.003,0.001,0.0059,0
44,280,1000,141,331,36,58,0.06,16.86,18.2,2.66,2.76,3.78,0,0,0.73,0.007,0,0,0.01,0.02,1e-05,0.003,0.001,0.0059,0
44,281,20,850,1190,9,6,0.08,19.25,18.8,2.81,2.86,4.12,0,0,2.32,0.0065,0,0,0.02,0.002,0.01,0.009,0.002,0.0066,0
44,281,200,788,1101,7,5,0.08,19.25,18.8,2.81,2.86,4.12,0,0,2.32,0.0065,0,0,0.02,0.002,0.01,0.009,0.002,0.0066,0
44,281,400,836,1141,10,7,0.08,19.25,18.8,2.81,2.86,4.12,0,0,2.32,0.0065,0,0,0.02,0.002,0.01,0.009,0.002,0.0066,0
44,281,600,796,1115,8,10,0.08,19.25,18.8,2.81,2.86,4.12,0,0,2.32,0.0065,0,0,0.02,0.002,0.01,0.009,0.002,0.0066,0
44,281,700,804,1177,22,24,0.08,19.25,18.8,2.81,2.86,4.12,0,0,2.32,0.0065,0,0,0.02,0.002,0.01,0.009,0.002,0.0066,0
44,281,800,637,995,28,34,0.08,19.25,18.8,2.81,2.86,4.12,0,0,2.32,0.0065,0,0,0.02,0.002,0.01,0.009,0.002,0.0066,0
44,281,900,432,640,22,24,0.08,19.25,18.8,2.81,2.86,4.12,0,0,2.32,0.0065,0,0,0.02,0.002,0.01,0.009,0.002,0.0066,0
44,281,1000,178,363,34,49,0.08,19.25,18.8,2.81,2.86,4.12,0,0,2.32,0.0065,0,0,0.02,0.002,0.01,0.009,0.002,0.0066,0
