Repository: Adolphus8/Project_PROMAP

# Project PROMAP
Project PROMAP (acronym for Probabilistic Prediction of Material Properties) is a feasibility study which seeks to merge Artificial Intelligence (AI) tools with Bayesian statistics to yield probabilistic estimates of target features under scarse data/information. The context of this study is with regards to the following Nuclear material properties: 1) Creep rupture; and 2) Tensile properties. This repository contains the MATLAB codes required to perform such analysis.

## Instructions:
The following main MATLAB files are to be executed in the following order:
<details>
<summary> 1) PROMAP_NIMS_data_enchancement.m </summary>

File: Creep_rupture_data_processed.csv (part 9 of 21)
material_x,cast_code,stress,temperature,fracture,elongation,RA,Comp_C,Comp_Cr,Comp_Co,Comp_Al,Comp_Ti,Comp_Mo,Comp_W,Comp_Nb,Comp_Fe,Comp_B,Comp_V,Comp_Ni,Comp_Si,Comp_Mn,Comp_Cu,Comp_S,Comp_P,Comp_N,Comp_NbTa
15,104,216,550,837.9,27,65,0.1,1.03,0,0.009,0,0.53,0,0,0,0,0,0.02,0.31,0.51,0.04,0.017,0.022,0.0076,0
15,104,137,550,3208.9,33,73,0.1,1.03,0,0.009,0,0.53,0,0,0,0,0,0.02,0.31,0.51,0.04,0.017,0.022,0.0076,0
15,104,137,550,3525.8,36,67,0.1,1.03,0,0.009,0,0.53,0,0,0,0,0,0.02,0.31,0.51,0.04,0.017,0.022,0.0076,0
15,104,108,550,7322.8,48,72,0.1,1.03,0,0.009,0,0.53,0,0,0,0,0,0.02,0.31,0.51,0.04,0.017,0.022,0.0076,0
15,104,108,550,7269,36,70,0.1,1.03,0,0.009,0,0.53,0,0,0,0,0,0.02,0.31,0.51,0.04,0.017,0.022,0.0076,0
15,104,88,550,22452.4,31,58,0.1,1.03,0,0.009,0,0.53,0,0,0,0,0,0.02,0.31,0.51,0.04,0.017,0.022,0.0076,0
15,104,88,550,21114.5,25,52,0.1,1.03,0,0.009,0,0.53,0,0,0,0,0,0.02,0.31,0.51,0.04,0.017,0.022,0.0076,0
15,104,74,550,50999.9,31,43,0.1,1.03,0,0.009,0,0.53,0,0,0,0,0,0.02,0.31,0.51,0.04,0.017,0.022,0.0076,0
15,104,74,550,59417.1,13,38,0.1,1.03,0,0.009,0,0.53,0,0,0,0,0,0.02,0.31,0.51,0.04,0.017,0.022,0.0076,0
15,104,61,550,121740.5,24,33,0.1,1.03,0,0.009,0,0.53,0,0,0,0,0,0.02,0.31,0.51,0.04,0.017,0.022,0.0076,0
15,104,61,550,127138.3,15,34,0.1,1.03,0,0.009,0,0.53,0,0,0,0,0,0.02,0.31,0.51,0.04,0.017,0.022,0.0076,0
15,104,137,570,931.9,53,77,0.1,1.03,0,0.009,0,0.53,0,0,0,0,0,0.02,0.31,0.51,0.04,0.017,0.022,0.0076,0
15,104,137,580,457.8,47,78,0.1,1.03,0,0.009,0,0.53,0,0,0,0,0,0.02,0.31,0.51,0.04,0.017,0.022,0.0076,0
15,104,137,600,78.8,43,80,0.1,1.03,0,0.009,0,0.53,0,0,0,0,0,0.02,0.31,0.51,0.04,0.017,0.022,0.0076,0
15,104,108,600,304.9,52,80,0.1,1.03,0,0.009,0,0.53,0,0,0,0,0,0.02,0.31,0.51,0.04,0.017,0.022,0.0076,0
15,104,98,600,479.6,56,77,0.1,1.03,0,0.009,0,0.53,0,0,0,0,0,0.02,0.31,0.51,0.04,0.017,0.022,0.0076,0
15,104,88,600,765.3,50,76,0.1,1.03,0,0.009,0,0.53,0,0,0,0,0,0.02,0.31,0.51,0.04,0.017,0.022,0.0076,0
15,104,69,600,2983.6,30,54,0.1,1.03,0,0.009,0,0.53,0,0,0,0,0,0.02,0.31,0.51,0.04,0.017,0.022,0.0076,0
15,104,61,600,5252.2,19,57,0.1,1.03,0,0.009,0,0.53,0,0,0,0,0,0.02,0.31,0.51,0.04,0.017,0.022,0.0076,0
15,104,53,600,8952.8,28,53,0.1,1.03,0,0.009,0,0.53,0,0,0,0,0,0.02,0.31,0.51,0.04,0.017,0.022,0.0076,0
15,104,41,600,15215.5,28,70,0.1,1.03,0,0.009,0,0.53,0,0,0,0,0,0.02,0.31,0.51,0.04,0.017,0.022,0.0076,0
15,104,29,600,34994,25,58,0.1,1.03,0,0.009,0,0.53,0,0,0,0,0,0.02,0.31,0.51,0.04,0.017,0.022,0.0076,0
15,104,137,625,11.3,66,87,0.1,1.03,0,0.009,0,0.53,0,0,0,0,0,0.02,0.31,0.51,0.04,0.017,0.022,0.0076,0
15,104,61,625,1177.1,43,65,0.1,1.03,0,0.009,0,0.53,0,0,0,0,0,0.02,0.31,0.51,0.04,0.017,0.022,0.0076,0
15,104,61,640,461.2,46,70,0.1,1.03,0,0.009,0,0.53,0,0,0,0,0,0.02,0.31,0.51,0.04,0.017,0.022,0.0076,0
15,104,61,675,89,68,89,0.1,1.03,0,0.009,0,0.53,0,0,0,0,0,0.02,0.31,0.51,0.04,0.017,0.022,0.0076,0
15,104,88,650,31.1,76,85,0.1,1.03,0,0.009,0,0.53,0,0,0,0,0,0.02,0.31,0.51,0.04,0.017,0.022,0.0076,0
15,104,69,650,126.6,60,81,0.1,1.03,0,0.009,0,0.53,0,0,0,0,0,0.02,0.31,0.51,0.04,0.017,0.022,0.0076,0
15,104,61,650,251.3,44,68,0.1,1.03,0,0.009,0,0.53,0,0,0,0,0,0.02,0.31,0.51,0.04,0.017,0.022,0.0076,0
15,104,53,650,476.1,34,72,0.1,1.03,0,0.009,0,0.53,0,0,0,0,0,0.02,0.31,0.51,0.04,0.017,0.022,0.0076,0
15,104,37,650,1502.7,32,68,0.1,1.03,0,0.009,0,0.53,0,0,0,0,0,0.02,0.31,0.51,0.04,0.017,0.022,0.0076,0
15,104,29,650,2629.4,23,57,0.1,1.03,0,0.009,0,0.53,0,0,0,0,0,0.02,0.31,0.51,0.04,0.017,0.022,0.0076,0
15,104,265,500,14336.6,21,46,0.1,1.03,0,0.009,0,0.53,0,0,0,0,0,0.02,0.31,0.51,0.04,0.017,0.022,0.0076,0
15,104,235,500,25683.8,21,42,0.1,1.03,0,0.009,0,0.53,0,0,0,0,0,0.02,0.31,0.51,0.04,0.017,0.022,0.0076,0
15,104,196,500,45124.4,26,54,0.1,1.03,0,0.009,0,0.53,0,0,0,0,0,0.02,0.31,0.51,0.04,0.017,0.022,0.0076,0
15,104,167,500,65702.3,23,55,0.1,1.03,0,0.009,0,0.53,0,0,0,0,0,0.02,0.31,0.51,0.04,0.017,0.022,0.0076,0
15,104,137,500,93599.4,20,61,0.1,1.03,0,0.009,0,0.53,0,0,0,0,0,0.02,0.31,0.51,0.04,0.017,0.022,0.0076,0
15,104,265,550,120,28,67,0.1,1.03,0,0.009,0,0.53,0,0,0,0,0,0.02,0.31,0.51,0.04,0.017,0.022,0.0076,0
15,104,216,550,473,27,66,0.1,1.03,0,0.009,0,0.53,0,0,0,0,0,0.02,0.31,0.51,0.04,0.017,0.022,0.0076,0
15,104,137,550,2150,36,67,0.1,1.03,0,0.009,0,0.53,0,0,0,0,0,0.02,0.31,0.51,0.04,0.017,0.022,0.0076,0
15,104,108,550,3220,36,70,0.1,1.03,0,0.009,0,0.53,0,0,0,0,0,0.02,0.31,0.51,0.04,0.017,0.022,0.0076,0
15,104,88,550,4810,25,52,0.1,1.03,0,0.009,0,0.53,0,0,0,0,0,0.02,0.31,0.51,0.04,0.017,0.022,0.0076,0
15,104,74,550,33400,13,38,0.1,1.03,0,0.009,0,0.53,0,0,0,0,0,0.02,0.31,0.51,0.04,0.017,0.022,0.0076,0
15,104,61,550,65300,15,34,0.1,1.03,0,0.009,0,0.53,0,0,0,0,0,0.02,0.31,0.51,0.04,0.017,0.022,0.0076,0
15,104,108,600,304.9,52,80,0.1,1.03,0,0.009,0,0.53,0,0,0,0,0,0.02,0.31,0.51,0.04,0.017,0.022,0.0076,0
15,104,88,600,765.3,50,76,0.1,1.03,0,0.009,0,0.53,0,0,0,0,0,0.02,0.31,0.51,0.04,0.017,0.022,0.0076,0
15,104,61,600,5252.2,19,57,0.1,1.03,0,0.009,0,0.53,0,0,0,0,0,0.02,0.31,0.51,0.04,0.017,0.022,0.0076,0
15,104,88,650,31.1,76,85,0.1,1.03,0,0.009,0,0.53,0,0,0,0,0,0.02,0.31,0.51,0.04,0.017,0.022,0.0076,0
15,104,53,650,476.1,34,72,0.1,1.03,0,0.009,0,0.53,0,0,0,0,0,0.02,0.31,0.51,0.04,0.017,0.022,0.0076,0
15,105,373,500,647.4,32,64,0.1,1.04,0,0.009,0,0.5,0,0,0,0,0,0.023,0.3,0.49,0.04,0.018,0.02,0.0089,0
15,105,333,500,2267.8,24,54,0.1,1.04,0,0.009,0,0.5,0,0,0,0,0,0.023,0.3,0.49,0.04,0.018,0.02,0.0089,0
15,105,294,500,6174.7,16,38,0.1,1.04,0,0.009,0,0.5,0,0,0,0,0,0.023,0.3,0.49,0.04,0.018,0.02,0.0089,0
15,105,265,500,11968.8,17,39,0.1,1.04,0,0.009,0,0.5,0,0,0,0,0,0.023,0.3,0.49,0.04,0.018,0.02,0.0089,0
15,105,235,500,22188.2,19,40,0.1,1.04,0,0.009,0,0.5,0,0,0,0,0,0.023,0.3,0.49,0.04,0.018,0.02,0.0089,0
15,105,196,500,40046.4,27,51,0.1,1.04,0,0.009,0,0.5,0,0,0,0,0,0.023,0.3,0.49,0.04,0.018,0.02,0.0089,0
15,105,167,500,61025.2,22,56,0.1,1.04,0,0.009,0,0.5,0,0,0,0,0,0.023,0.3,0.49,0.04,0.018,0.02,0.0089,0
15,105,152,500,74639.7,40,60,0.1,1.04,0,0.009,0,0.5,0,0,0,0,0,0.023,0.3,0.49,0.04,0.018,0.02,0.0089,0
15,105,137,500,85708.1,29,54,0.1,1.04,0,0.009,0,0.5,0,0,0,0,0,0.023,0.3,0.49,0.04,0.018,0.02,0.0089,0
15,105,265,550,194.2,33,61,0.1,1.04,0,0.009,0,0.5,0,0,0,0,0,0.023,0.3,0.49,0.04,0.018,0.02,0.0089,0
15,105,216,550,750.7,29,60,0.1,1.04,0,0.009,0,0.5,0,0,0,0,0,0.023,0.3,0.49,0.04,0.018,0.02,0.0089,0
15,105,137,550,3129.6,33,67,0.1,1.04,0,0.009,0,0.5,0,0,0,0,0,0.023,0.3,0.49,0.04,0.018,0.02,0.0089,0
15,105,108,550,7399,32,68,0.1,1.04,0,0.009,0,0.5,0,0,0,0,0,0.023,0.3,0.49,0.04,0.018,0.02,0.0089,0
15,105,88,550,24298.8,33,58,0.1,1.04,0,0.009,0,0.5,0,0,0,0,0,0.023,0.3,0.49,0.04,0.018,0.02,0.0089,0
15,105,74,550,66018.1,21,40,0.1,1.04,0,0.009,0,0.5,0,0,0,0,0,0.023,0.3,0.49,0.04,0.018,0.02,0.0089,0
15,105,137,600,87.4,66,80,0.1,1.04,0,0.009,0,0.5,0,0,0,0,0,0.023,0.3,0.49,0.04,0.018,0.02,0.0089,0
15,105,98,600,515.8,53,75,0.1,1.04,0,0.009,0,0.5,0,0,0,0,0,0.023,0.3,0.49,0.04,0.018,0.02,0.0089,0
15,105,88,600,885,48,73,0.1,1.04,0,0.009,0,0.5,0,0,0,0,0,0.023,0.3,0.49,0.04,0.018,0.02,0.0089,0
15,105,69,600,3421.6,42,67,0.1,1.04,0,0.009,0,0.5,0,0,0,0,0,0.023,0.3,0.49,0.04,0.018,0.02,0.0089,0
15,105,61,600,5841.6,24,47,0.1,1.04,0,0.009,0,0.5,0,0,0,0,0,0.023,0.3,0.49,0.04,0.018,0.02,0.0089,0
15,105,53,600,8519.6,23,67,0.1,1.04,0,0.009,0,0.5,0,0,0,0,0,0.023,0.3,0.49,0.04,0.018,0.02,0.0089,0
15,105,41,600,16430.7,15,69,0.1,1.04,0,0.009,0,0.5,0,0,0,0,0,0.023,0.3,0.49,0.04,0.018,0.02,0.0089,0
15,105,29,600,33909,12,60,0.1,1.04,0,0.009,0,0.5,0,0,0,0,0,0.023,0.3,0.49,0.04,0.018,0.02,0.0089,0
15,105,69,650,136.5,63,77,0.1,1.04,0,0.009,0,0.5,0,0,0,0,0,0.023,0.3,0.49,0.04,0.018,0.02,0.0089,0
15,105,37,650,1624.7,39,75,0.1,1.04,0,0.009,0,0.5,0,0,0,0,0,0.023,0.3,0.49,0.04,0.018,0.02,0.0089,0
15,105,29,650,2785.7,25,84,0.1,1.04,0,0.009,0,0.5,0,0,0,0,0,0.023,0.3,0.49,0.04,0.018,0.02,0.0089,0
16,106,373,500,523.7,34,73,0.12,1.2,0,0.004,0,0.56,0,0,0,0,0,0.12,0.79,0.49,0.05,0.006,0.007,0.01,0
16,106,333,500,2375.1,31,60,0.12,1.2,0,0.004,0,0.56,0,0,0,0,0,0.12,0.79,0.49,0.05,0.006,0.007,0.01,0
16,106,294,500,5949.5,28,54,0.12,1.2,0,0.004,0,0.56,0,0,0,0,0,0.12,0.79,0.49,0.05,0.006,0.007,0.01,0
16,106,265,500,9693.8,25,47,0.12,1.2,0,0.004,0,0.56,0,0,0,0,0,0.12,0.79,0.49,0.05,0.006,0.007,0.01,0
16,106,216,500,19660.1,30,51,0.12,1.2,0,0.004,0,0.56,0,0,0,0,0,0.12,0.79,0.49,0.05,0.006,0.007,0.01,0
16,106,177,500,37501.2,29,64,0.12,1.2,0,0.004,0,0.56,0,0,0,0,0,0.12,0.79,0.49,0.05,0.006,0.007,0.01,0
16,106,137,500,75909.6,32,66,0.12,1.2,0,0.004,0,0.56,0,0,0,0,0,0.12,0.79,0.49,0.05,0.006,0.007,0.01,0
16,106,127,500,131820.5,25,46,0.12,1.2,0,0.004,0,0.56,0,0,0,0,0,0.12,0.79,0.49,0.05,0.006,0.007,0.01,0
16,106,118,500,166208.6,23,53,0.12,1.2,0,0.004,0,0.56,0,0,0,0,0,0.12,0.79,0.49,0.05,0.006,0.007,0.01,0
16,106,294,550,57.2,34,75,0.12,1.2,0,0.004,0,0.56,0,0,0,0,0,0.12,0.79,0.49,0.05,0.006,0.007,0.01,0
16,106,216,550,578.5,29,71,0.12,1.2,0,0.004,0,0.56,0,0,0,0,0,0.12,0.79,0.49,0.05,0.006,0.007,0.01,0
16,106,177,550,1075.7,48,78,0.12,1.2,0,0.004,0,0.56,0,0,0,0,0,0.12,0.79,0.49,0.05,0.006,0.007,0.01,0
16,106,137,550,2403.2,38,74,0.12,1.2,0,0.004,0,0.56,0,0,0,0,0,0.12,0.79,0.49,0.05,0.006,0.007,0.01,0
16,106,108,550,9434.2,44,71,0.12,1.2,0,0.004,0,0.56,0,0,0,0,0,0.12,0.79,0.49,0.05,0.006,0.007,0.01,0
16,106,88,550,32840.9,37,65,0.12,1.2,0,0.004,0,0.56,0,0,0,0,0,0.12,0.79,0.49,0.05,0.006,0.007,0.01,0
16,106,74,550,63197.9,22,53,0.12,1.2,0,0.004,0,0.56,0,0,0,0,0,0.12,0.79,0.49,0.05,0.006,0.007,0.01,0
16,106,61,550,168181.8,12,63,0.12,1.2,0,0.004,0,0.56,0,0,0,0,0,0.12,0.79,0.49,0.05,0.006,0.007,0.01,0
16,106,137,600,102.5,53,87,0.12,1.2,0,0.004,0,0.56,0,0,0,0,0,0.12,0.79,0.49,0.05,0.006,0.007,0.01,0
16,106,98,600,645.7,53,81,0.12,1.2,0,0.004,0,0.56,0,0,0,0,0,0.12,0.79,0.49,0.05,0.006,0.007,0.01,0
16,106,69,600,3069.5,46,83,0.12,1.2,0,0.004,0,0.56,0,0,0,0,0,0.12,0.79,0.49,0.05,0.006,0.007,0.01,0
16,106,53,600,8797.6,34,82,0.12,1.2,0,0.004,0,0.56,0,0,0,0,0,0.12,0.79,0.49,0.05,0.006,0.007,0.01,0
16,106,41,600,14354.9,31,89,0.12,1.2,0,0.004,0,0.56,0,0,0,0,0,0.12,0.79,0.49,0.05,0.006,0.007,0.01,0
16,106,29,600,27412.4,29,95,0.12,1.2,0,0.004,0,0.56,0,0,0,0,0,0.12,0.79,0.49,0.05,0.006,0.007,0.01,0
16,106,69,650,129,68,93,0.12,1.2,0,0.004,0,0.56,0,0,0,0,0,0.12,0.79,0.49,0.05,0.006,0.007,0.01,0
16,106,49,650,648,73,93,0.12,1.2,0,0.004,0,0.56,0,0,0,0,0,0.12,0.79,0.49,0.05,0.006,0.007,0.01,0
16,106,37,650,1762.7,68,96,0.12,1.2,0,0.004,0,0.56,0,0,0,0,0,0.12,0.79,0.49,0.05,0.006,0.007,0.01,0
16,106,29,650,3389.4,52,95,0.12,1.2,0,0.004,0,0.56,0,0,0,0,0,0.12,0.79,0.49,0.05,0.006,0.007,0.01,0
16,107,373,500,111,29,76,0.11,1.27,0,0.012,0,0.54,0,0,0,0,0,0.022,0.7,0.47,0.05,0.018,0.02,0.0097,0
16,107,333,500,648.5,36,76,0.11,1.27,0,0.012,0,0.54,0,0,0,0,0,0.022,0.7,0.47,0.05,0.018,0.02,0.0097,0
16,107,294,500,2003.2,29,72,0.11,1.27,0,0.012,0,0.54,0,0,0,0,0,0.022,0.7,0.47,0.05,0.018,0.02,0.0097,0
16,107,265,500,3459,28,71,0.11,1.27,0,0.012,0,0.54,0,0,0,0,0,0.022,0.7,0.47,0.05,0.018,0.02,0.0097,0
16,107,216,500,9786.6,36,72,0.11,1.27,0,0.012,0,0.54,0,0,0,0,0,0.022,0.7,0.47,0.05,0.018,0.02,0.0097,0
16,107,177,500,18006.3,40,74,0.11,1.27,0,0.012,0,0.54,0,0,0,0,0,0.022,0.7,0.47,0.05,0.018,0.02,0.0097,0
16,107,137,500,35010.5,43,79,0.11,1.27,0,0.012,0,0.54,0,0,0,0,0,0.022,0.7,0.47,0.05,0.018,0.02,0.0097,0
16,107,127,500,53313,34,75,0.11,1.27,0,0.012,0,0.54,0,0,0,0,0,0.022,0.7,0.47,0.05,0.018,0.02,0.0097,0
16,107,118,500,82729.6,28,66,0.11,1.27,0,0.012,0,0.54,0,0,0,0,0,0.022,0.7,0.47,0.05,0.018,0.02,0.0097,0
16,107,265,550,20.8,45,82,0.11,1.27,0,0.012,0,0.54,0,0,0,0,0,0.022,0.7,0.47,0.05,0.018,0.02,0.0097,0
16,107,216,550,178.8,48,80,0.11,1.27,0,0.012,0,0.54,0,0,0,0,0,0.022,0.7,0.47,0.05,0.018,0.02,0.0097,0
16,107,177,550,428.5,51,82,0.11,1.27,0,0.012,0,0.54,0,0,0,0,0,0.022,0.7,0.47,0.05,0.018,0.02,0.0097,0
16,107,137,550,975.3,62,85,0.11,1.27,0,0.012,0,0.54,0,0,0,0,0,0.022,0.7,0.47,0.05,0.018,0.02,0.0097,0
16,107,108,550,4158.5,43,81,0.11,1.27,0,0.012,0,0.54,0,0,0,0,0,0.022,0.7,0.47,0.05,0.018,0.02,0.0097,0
16,107,88,550,20676.4,30,56,0.11,1.27,0,0.012,0,0.54,0,0,0,0,0,0.022,0.7,0.47,0.05,0.018,0.02,0.0097,0
16,107,74,550,68420.4,20,30,0.11,1.27,0,0.012,0,0.54,0,0,0,0,0,0.022,0.7,0.47,0.05,0.018,0.02,0.0097,0
16,107,137,600,34.4,94,89,0.11,1.27,0,0.012,0,0.54,0,0,0,0,0,0.022,0.7,0.47,0.05,0.018,0.02,0.0097,0
16,107,98,600,291.3,55,87,0.11,1.27,0,0.012,0,0.54,0,0,0,0,0,0.022,0.7,0.47,0.05,0.018,0.02,0.0097,0
16,107,69,600,3470,39,75,0.11,1.27,0,0.012,0,0.54,0,0,0,0,0,0.022,0.7,0.47,0.05,0.018,0.02,0.0097,0
16,107,53,600,11005,24,70,0.11,1.27,0,0.012,0,0.54,0,0,0,0,0,0.022,0.7,0.47,0.05,0.018,0.02,0.0097,0
16,107,41,600,29026,23,71,0.11,1.27,0,0.012,0,0.54,0,0,0,0,0,0.022,0.7,0.47,0.05,0.018,0.02,0.0097,0
16,107,29,600,82006.7,35,70,0.11,1.27,0,0.012,0,0.54,0,0,0,0,0,0.022,0.7,0.47,0.05,0.018,0.02,0.0097,0
16,107,69,650,122.3,59,91,0.11,1.27,0,0.012,0,0.54,0,0,0,0,0,0.022,0.7,0.47,0.05,0.018,0.02,0.0097,0
16,107,49,650,694.2,37,85,0.11,1.27,0,0.012,0,0.54,0,0,0,0,0,0.022,0.7,0.47,0.05,0.018,0.02,0.0097,0
16,107,37,650,2166.4,39,85,0.11,1.27,0,0.012,0,0.54,0,0,0,0,0,0.022,0.7,0.47,0.05,0.018,0.02,0.0097,0
16,107,29,650,4782.2,32,76,0.11,1.27,0,0.012,0,0.54,0,0,0,0,0,0.022,0.7,0.47,0.05,0.018,0.02,0.0097,0
16,108,373,500,132.1,32,75,0.12,1.28,0,0.007,0,0.55,0,0,0,0,0,0.024,0.69,0.45,0.04,0.017,0.021,0.01,0
16,108,333,500,906.8,36,75,0.12,1.28,0,0.007,0,0.55,0,0,0,0,0,0.024,0.69,0.45,0.04,0.017,0.021,0.01,0
16,108,294,500,2432.6,39,74,0.12,1.28,0,0.007,0,0.55,0,0,0,0,0,0.024,0.69,0.45,0.04,0.017,0.021,0.01,0
16,108,265,500,4628.3,32,74,0.12,1.28,0,0.007,0,0.55,0,0,0,0,0,0.024,0.69,0.45,0.04,0.017,0.021,0.01,0
16,108,216,500,11544,35,74,0.12,1.28,0,0.007,0,0.55,0,0,0,0,0,0.024,0.69,0.45,0.04,0.017,0.021,0.01,0
16,108,177,500,22752.7,36,77,0.12,1.28,0,0.007,0,0.55,0,0,0,0,0,0.024,0.69,0.45,0.04,0.017,0.021,0.01,0
16,108,137,500,60011.3,36,74,0.12,1.28,0,0.007,0,0.55,0,0,0,0,0,0.024,0.69,0.45,0.04,0.017,0.021,0.01,0
16,108,127,500,68544.3,32,72,0.12,1.28,0,0.007,0,0.55,0,0,0,0,0,0.024,0.69,0.45,0.04,0.017,0.021,0.01,0
16,108,294,550,37,40,78,0.12,1.28,0,0.007,0,0.55,0,0,0,0,0,0.024,0.69,0.45,0.04,0.017,0.021,0.01,0
16,108,216,550,277.6,50,80,0.12,1.28,0,0.007,0,0.55,0,0,0,0,0,0.024,0.69,0.45,0.04,0.017,0.021,0.01,0
16,108,177,550,533.6,56,84,0.12,1.28,0,0.007,0,0.55,0,0,0,0,0,0.024,0.69,0.45,0.04,0.017,0.021,0.01,0
16,108,137,550,1438.8,50,85,0.12,1.28,0,0.007,0,0.55,0,0,0,0,0,0.024,0.69,0.45,0.04,0.017,0.021,0.01,0
16,108,108,550,5598.1,47,80,0.12,1.28,0,0.007,0,0.55,0,0,0,0,0,0.024,0.69,0.45,0.04,0.017,0.021,0.01,0
16,108,88,550,23409,41,63,0.12,1.28,0,0.007,0,0.55,0,0,0,0,0,0.024,0.69,0.45,0.04,0.017,0.021,0.01,0
16,108,74,550,76368.9,26,51,0.12,1.28,0,0.007,0,0.55,0,0,0,0,0,0.024,0.69,0.45,0.04,0.017,0.021,0.01,0
16,108,61,550,182841.4,20,52,0.12,1.28,0,0.007,0,0.55,0,0,0,0,0,0.024,0.69,0.45,0.04,0.017,0.021,0.01,0
16,108,137,600,35.4,58,89,0.12,1.28,0,0.007,0,0.55,0,0,0,0,0,0.024,0.69,0.45,0.04,0.017,0.021,0.01,0
16,108,98,600,299,55,87,0.12,1.28,0,0.007,0,0.55,0,0,0,0,0,0.024,0.69,0.45,0.04,0.017,0.021,0.01,0
16,108,69,600,3717.7,49,75,0.12,1.28,0,0.007,0,0.55,0,0,0,0,0,0.024,0.69,0.45,0.04,0.017,0.021,0.01,0
16,108,53,600,11098.8,36,73,0.12,1.28,0,0.007,0,0.55,0,0,0,0,0,0.024,0.69,0.45,0.04,0.017,0.021,0.01,0
16,108,41,600,30622.8,27,69,0.12,1.28,0,0.007,0,0.55,0,0,0,0,0,0.024,0.69,0.45,0.04,0.017,0.021,0.01,0
16,108,29,600,81874.7,20,70,0.12,1.28,0,0.007,0,0.55,0,0,0,0,0,0.024,0.69,0.45,0.04,0.017,0.021,0.01,0
16,108,69,650,123.5,60,90,0.12,1.28,0,0.007,0,0.55,0,0,0,0,0,0.024,0.69,0.45,0.04,0.017,0.021,0.01,0
16,108,49,650,739.2,39,82,0.12,1.28,0,0.007,0,0.55,0,0,0,0,0,0.024,0.69,0.45,0.04,0.017,0.021,0.01,0
16,108,37,650,2530.2,31,80,0.12,1.28,0,0.007,0,0.55,0,0,0,0,0,0.024,0.69,0.45,0.04,0.017,0.021,0.01,0
16,108,29,650,5139.9,34,69,0.12,1.28,0,0.007,0,0.55,0,0,0,0,0,0.024,0.69,0.45,0.04,0.017,0.021,0.01,0
16,109,373,500,311.8,33,73,0.1,1.28,0,0.009,0,0.56,0,0,0,0,0,0.022,0.71,0.47,0.04,0.017,0.02,0.0099,0
16,109,333,500,1950.3,34,34,0.1,1.28,0,0.009,0,0.56,0,0,0,0,0,0.022,0.71,0.47,0.04,0.017,0.02,0.0099,0
16,109,294,500,4110.5,29,60,0.1,1.28,0,0.009,0,0.56,0,0,0,0,0,0.022,0.71,0.47,0.04,0.017,0.02,0.0099,0
16,109,265,500,8634.7,22,52,0.1,1.28,0,0.009,0,0.56,0,0,0,0,0,0.022,0.71,0.47,0.04,0.017,0.02,0.0099,0
16,109,216,500,19313.2,31,62,0.1,1.28,0,0.009,0,0.56,0,0,0,0,0,0.022,0.71,0.47,0.04,0.017,0.02,0.0099,0
16,109,177,500,32630,41,68,0.1,1.28,0,0.009,0,0.56,0,0,0,0,0,0.022,0.71,0.47,0.04,0.017,0.02,0.0099,0
16,109,157,500,45059.4,40,69,0.1,1.28,0,0.009,0,0.56,0,0,0,0,0,0.022,0.71,0.47,0.04,0.017,0.02,0.0099,0
16,109,137,500,72279.7,32,68,0.1,1.28,0,0.009,0,0.56,0,0,0,0,0,0.022,0.71,0.47,0.04,0.017,0.02,0.0099,0
16,109,127,500,98375.9,24,65,0.1,1.28,0,0.009,0,0.56,0,0,0,0,0,0.022,0.71,0.47,0.04,0.017,0.02,0.0099,0
16,109,294,550,35.9,34,77,0.1,1.28,0,0.009,0,0.56,0,0,0,0,0,0.022,0.71,0.47,0.04,0.017,0.02,0.0099,0
16,109,216,550,523.2,338,73,0.1,1.28,0,0.009,0,0.56,0,0,0,0,0,0.022,0.71,0.47,0.04,0.017,0.02,0.0099,0
16,109,177,550,1066,56,80,0.1,1.28,0,0.009,0,0.56,0,0,0,0,0,0.022,0.71,0.47,0.04,0.017,0.02,0.0099,0
16,109,137,550,2639.8,67,81,0.1,1.28,0,0.009,0,0.56,0,0,0,0,0,0.022,0.71,0.47,0.04,0.017,0.02,0.0099,0
16,109,108,550,5499.9,70,80,0.1,1.28,0,0.009,0,0.56,0,0,0,0,0,0.022,0.71,0.47,0.04,0.017,0.02,0.0099,0
16,109,88,550,21708.5,49,60,0.1,1.28,0,0.009,0,0.56,0,0,0,0,0,0.022,0.71,0.47,0.04,0.017,0.02,0.0099,0
16,109,74,550,62317.3,22,51,0.1,1.28,0,0.009,0,0.56,0,0,0,0,0,0.022,0.71,0.47,0.04,0.017,0.02,0.0099,0
16,109,61,550,181876.1,19,51,0.1,1.28,0,0.009,0,0.56,0,0,0,0,0,0.022,0.71,0.47,0.04,0.017,0.02,0.0099,0
16,109,137,600,46.5,53,87,0.1,1.28,0,0.009,0,0.56,0,0,0,0,0,0.022,0.71,0.47,0.04,0.017,0.02,0.0099,0
16,109,98,600,304.2,58,88,0.1,1.28,0,0.009,0,0.56,0,0,0,0,0,0.022,0.71,0.47,0.04,0.017,0.02,0.0099,0
16,109,69,600,2913.4,35,74,0.1,1.28,0,0.009,0,0.56,0,0,0,0,0,0.022,0.71,0.47,0.04,0.017,0.02,0.0099,0
16,109,53,600,9208.3,37,76,0.1,1.28,0,0.009,0,0.56,0,0,0,0,0,0.022,0.71,0.47,0.04,0.017,0.02,0.0099,0
16,109,41,600,25825.7,30,75,0.1,1.28,0,0.009,0,0.56,0,0,0,0,0,0.022,0.71,0.47,0.04,0.017,0.02,0.0099,0
16,109,29,600,78443.5,13,65,0.1,1.28,0,0.009,0,0.56,0,0,0,0,0,0.022,0.71,0.47,0.04,0.017,0.02,0.0099,0
16,109,69,650,101.5,85,90,0.1,1.28,0,0.009,0,0.56,0,0,0,0,0,0.022,0.71,0.47,0.04,0.017,0.02,0.0099,0
16,109,49,650,570,50,87,0.1,1.28,0,0.009,0,0.56,0,0,0,0,0,0.022,0.71,0.47,0.04,0.017,0.02,0.0099,0
16,109,37,650,2032.2,41,90,0.1,1.28,0,0.009,0,0.56,0,0,0,0,0,0.022,0.71,0.47,0.04,0.017,0.02,0.0099,0
16,109,29,650,4505,48,73,0.1,1.28,0,0.009,0,0.56,0,0,0,0,0,0.022,0.71,0.47,0.04,0.017,0.02,0.0099,0
16,110,373,500,60.3,38,77,0.11,1.27,0,0.01,0,0.55,0,0,0,0,0,0.058,0.75,0.46,0.07,0.009,0.014,0.009,0
16,110,333,500,572.2,36,36,0.11,1.27,0,0.01,0,0.55,0,0,0,0,0,0.058,0.75,0.46,0.07,0.009,0.014,0.009,0
16,110,294,500,1365,36,78,0.11,1.27,0,0.01,0,0.55,0,0,0,0,0,0.058,0.75,0.46,0.07,0.009,0.014,0.009,0
16,110,265,500,3058.2,40,77,0.11,1.27,0,0.01,0,0.55,0,0,0,0,0,0.058,0.75,0.46,0.07,0.009,0.014,0.009,0
16,110,216,500,5956.8,37,79,0.11,1.27,0,0.01,0,0.55,0,0,0,0,0,0.058,0.75,0.46,0.07,0.009,0.014,0.009,0
16,110,177,500,11718,39,80,0.11,1.27,0,0.01,0,0.55,0,0,0,0,0,0.058,0.75,0.46,0.07,0.009,0.014,0.009,0
16,110,137,500,33497.4,31,75,0.11,1.27,0,0.01,0,0.55,0,0,0,0,0,0.058,0.75,0.46,0.07,0.009,0.014,0.009,0
16,110,127,500,65337,24,62,0.11,1.27,0,0.01,0,0.55,0,0,0,0,0,0.058,0.75,0.46,0.07,0.009,0.014,0.009,0
16,110,118,500,124141.8,23,47,0.11,1.27,0,0.01,0,0.55,0,0,0,0,0,0.058,0.75,0.46,0.07,0.009,0.014,0.009,0
16,110,265,550,35.4,42,83,0.11,1.27,0,0.01,0,0.55,0,0,0,0,0,0.058,0.75,0.46,0.07,0.009,0.014,0.009,0
16,110,216,550,141.4,51,84,0.11,1.27,0,0.01,0,0.55,0,0,0,0,0,0.058,0.75,0.46,0.07,0.009,0.014,0.009,0
16,110,177,550,399.4,70,85,0.11,1.27,0,0.01,0,0.55,0,0,0,0,0,0.058,0.75,0.46,0.07,0.009,0.014,0.009,0
16,110,137,550,995.7,56,86,0.11,1.27,0,0.01,0,0.55,0,0,0,0,0,0.058,0.75,0.46,0.07,0.009,0.014,0.009,0
16,110,108,550,5689.7,68,75,0.11,1.27,0,0.01,0,0.55,0,0,0,0,0,0.058,0.75,0.46,0.07,0.009,0.014,0.009,0
16,110,88,550,25310.6,29,57,0.11,1.27,0,0.01,0,0.55,0,0,0,0,0,0.058,0.75,0.46,0.07,0.009,0.014,0.009,0
16,110,74,550,79245.4,20,53,0.11,1.27,0,0.01,0,0.55,0,0,0,0,0,0.058,0.75,0.46,0.07,0.009,0.014,0.009,0
16,110,137,600,35.5,80,90,0.11,1.27,0,0.01,0,0.55,0,0,0,0,0,0.058,0.75,0.46,0.07,0.009,0.014,0.009,0
16,110,98,600,388.3,48,82,0.11,1.27,0,0.01,0,0.55,0,0,0,0,0,0.058,0.75,0.46,0.07,0.009,0.014,0.009,0
16,110,69,600,3269.3,44,73,0.11,1.27,0,0.01,0,0.55,0,0,0,0,0,0.058,0.75,0.46,0.07,0.009,0.014,0.009,0
16,110,53,600,10361.6,33,77,0.11,1.27,0,0.01,0,0.55,0,0,0,0,0,0.058,0.75,0.46,0.07,0.009,0.014,0.009,0
16,110,41,600,23788.7,22,76,0.11,1.27,0,0.01,0,0.55,0,0,0,0,0,0.058,0.75,0.46,0.07,0.009,0.014,0.009,0
16,110,29,600,36303.9,18,87,0.11,1.27,0,0.01,0,0.55,0,0,0,0,0,0.058,0.75,0.46,0.07,0.009,0.014,0.009,0
16,110,69,650,172.2,75,88,0.11,1.27,0,0.01,0,0.55,0,0,0,0,0,0.058,0.75,0.46,0.07,0.009,0.014,0.009,0
16,110,49,650,890.2,60,84,0.11,1.27,0,0.01,0,0.55,0,0,0,0,0,0.058,0.75,0.46,0.07,0.009,0.014,0.009,0
16,110,37,650,2205.3,37,88,0.11,1.27,0,0.01,0,0.55,0,0,0,0,0,0.058,0.75,0.46,0.07,0.009,0.014,0.009,0
16,110,29,650,4656.2,34,78,0.11,1.27,0,0.01,0,0.55,0,0,0,0,0,0.058,0.75,0.46,0.07,0.009,0.014,0.009,0
16,111,373,500,181.4,39,78,0.1,1.24,0,0.009,0,0.56,0,0,0,0,0,0.11,0.7,0.47,0.07,0.007,0.014,0.011,0
16,111,333,500,742.3,44,44,0.1,1.24,0,0.009,0,0.56,0,0,0,0,0,0.11,0.7,0.47,0.07,0.007,0.014,0.011,0
16,111,294,500,2315,32,69,0.1,1.24,0,0.009,0,0.56,0,0,0,0,0,0.11,0.7,0.47,0.07,0.007,0.014,0.011,0
16,111,265,500,4129.3,34,69,0.1,1.24,0,0.009,0,0.56,0,0,0,0,0,0.11,0.7,0.47,0.07,0.007,0.014,0.011,0
16,111,216,500,7999.6,49,71,0.1,1.24,0,0.009,0,0.56,0,0,0,0,0,0.11,0.7,0.47,0.07,0.007,0.014,0.011,0
16,111,177,500,16007.9,38,75,0.1,1.24,0,0.009,0,0.56,0,0,0,0,0,0.11,0.7,0.47,0.07,0.007,0.014,0.011,0
16,111,137,500,37382.8,42,75,0.1,1.24,0,0.009,0,0.56,0,0,0,0,0,0.11,0.7,0.47,0.07,0.007,0.014,0.011,0
16,111,127,500,61388.6,28,63,0.1,1.24,0,0.009,0,0.56,0,0,0,0,0,0.11,0.7,0.47,0.07,0.007,0.014,0.011,0
16,111,118,500,101468.7,19,54,0.1,1.24,0,0.009,0,0.56,0,0,0,0,0,0.11,0.7,0.47,0.07,0.007,0.014,0.011,0
16,111,294,550,17.2,41,82,0.1,1.24,0,0.009,0,0.56,0,0,0,0,0,0.11,0.7,0.47,0.07,0.007,0.014,0.011,0
16,111,216,550,217.7,53,81,0.1,1.24,0,0.009,0,0.56,0,0,0,0,0,0.11,0.7,0.47,0.07,0.007,0.014,0.011,0
16,111,177,550,506.7,69,87,0.1,1.24,0,0.009,0,0.56,0,0,0,0,0,0.11,0.7,0.47,0.07,0.007,0.014,0.011,0
16,111,137,550,1254.2,56,85,0.1,1.24,0,0.009,0,0.56,0,0,0,0,0,0.11,0.7,0.47,0.07,0.007,0.014,0.011,0
16,111,108,550,5476,46,79,0.1,1.24,0,0.009,0,0.56,0,0,0,0,0,0.11,0.7,0.47,0.07,0.007,0.014,0.011,0
16,111,88,550,24636.4,21,55,0.1,1.24,0,0.009,0,0.56,0,0,0,0,0,0.11,0.7,0.47,0.07,0.007,0.014,0.011,0
16,111,74,550,70624.9,18,51,0.1,1.24,0,0.009,0,0.56,0,0,0,0,0,0.11,0.7,0.47,0.07,0.007,0.014,0.011,0
16,111,61,550,184827.8,14,63,0.1,1.24,0,0.009,0,0.56,0,0,0,0,0,0.11,0.7,0.47,0.07,0.007,0.014,0.011,0
16,111,137,600,37.2,102,91,0.1,1.24,0,0.009,0,0.56,0,0,0,0,0,0.11,0.7,0.47,0.07,0.007,0.014,0.011,0
16,111,98,600,396.2,46,85,0.1,1.24,0,0.009,0,0.56,0,0,0,0,0,0.11,0.7,0.47,0.07,0.007,0.014,0.011,0
16,111,69,600,2778.9,33,77,0.1,1.24,0,0.009,0,0.56,0,0,0,0,0,0.11,0.7,0.47,0.07,0.007,0.014,0.011,0
16,111,53,600,7657.5,45,86,0.1,1.24,0,0.009,0,0.56,0,0,0,0,0,0.11,0.7,0.47,0.07,0.007,0.014,0.011,0
16,111,41,600,14829.8,54,88,0.1,1.24,0,0.009,0,0.56,0,0,0,0,0,0.11,0.7,0.47,0.07,0.007,0.014,0.011,0
16,111,29,600,31058.3,25,90,0.1,1.24,0,0.009,0,0.56,0,0,0,0,0,0.11,0.7,0.47,0.07,0.007,0.014,0.011,0
16,111,69,650,151,56,90,0.1,1.24,0,0.009,0,0.56,0,0,0,0,0,0.11,0.7,0.47,0.07,0.007,0.014,0.011,0
16,111,49,650,613.8,42,91,0.1,1.24,0,0.009,0,0.56,0,0,0,0,0,0.11,0.7,0.47,0.07,0.007,0.014,0.011,0
16,111,37,650,1723,40,93,0.1,1.24,0,0.009,0,0.56,0,0,0,0,0,0.11,0.7,0.47,0.07,0.007,0.014,0.011,0
16,111,29,650,3974.3,23,84,0.1,1.24,0,0.009,0,0.56,0,0,0,0,0,0.11,0.7,0.47,0.07,0.007,0.014,0.011,0
16,112,373,500,44.7,36,80,0.11,1.27,0,0.01,0,0.56,0,0,0,0,0,0.032,0.66,0.51,0.07,0.005,0.012,0.01,0
16,112,333,500,415.9,40,40,0.11,1.27,0,0.01,0,0.56,0,0,0,0,0,0.032,0.66,0.51,0.07,0.005,0.012,0.01,0
16,112,294,500,1282.7,39,79,0.11,1.27,0,0.01,0,0.56,0,0,0,0,0,0.032,0.66,0.51,0.07,0.005,0.012,0.01,0
16,112,265,500,2443,41,75,0.11,1.27,0,0.01,0,0.56,0,0,0,0,0,0.032,0.66,0.51,0.07,0.005,0.012,0.01,0
16,112,216,500,5321.9,44,79,0.11,1.27,0,0.01,0,0.56,0,0,0,0,0,0.032,0.66,0.51,0.07,0.005,0.012,0.01,0
16,112,216,500,5188.8,34,77,0.11,1.27,0,0.01,0,0.56,0,0,0,0,0,0.032,0.66,0.51,0.07,0.005,0.012,0.01,0
16,112,177,500,11321,48,80,0.11,1.27,0,0.01,0,0.56,0,0,0,0,0,0.032,0.66,0.51,0.07,0.005,0.012,0.01,0
16,112,177,500,11330.4,45,81,0.11,1.27,0,0.01,0,0.56,0,0,0,0,0,0.032,0.66,0.51,0.07,0.005,0.012,0.01,0
16,112,137,500,33156.9,33,77,0.11,1.27,0,0.01,0,0.56,0,0,0,0,0,0.032,0.66,0.51,0.07,0.005,0.012,0.01,0
16,112,137,500,34089.8,30,73,0.11,1.27,0,0.01,0,0.56,0,0,0,0,0,0.032,0.66,0.51,0.07,0.005,0.012,0.01,0
16,112,127,500,58290.1,51,69,0.11,1.27,0,0.01,0,0.56,0,0,0,0,0,0.032,0.66,0.51,0.07,0.005,0.012,0.01,0
16,112,127,500,63249.9,22,63,0.11,1.27,0,0.01,0,0.56,0,0,0,0,0,0.032,0.66,0.51,0.07,0.005,0.012,0.01,0
16,112,118,500,111505.5,29,47,0.11,1.27,0,0.01,0,0.56,0,0,0,0,0,0.032,0.66,0.51,0.07,0.005,0.012,0.01,0
16,112,108,500,201284.4,13,37,0.11,1.27,0,0.01,0,0.56,0,0,0,0,0,0.032,0.66,0.51,0.07,0.005,0.012,0.01,0
16,112,265,550,27.4,42,85,0.11,1.27,0,0.01,0,0.56,0,0,0,0,0,0.032,0.66,0.51,0.07,0.005,0.012,0.01,0
16,112,216,550,133.6,51,85,0.11,1.27,0,0.01,0,0.56,0,0,0,0,0,0.032,0.66,0.51,0.07,0.005,0.012,0.01,0
16,112,216,550,149.8,58,86,0.11,1.27,0,0.01,0,0.56,0,0,0,0,0,0.032,0.66,0.51,0.07,0.005,0.012,0.01,0
16,112,177,550,343.7,66,87,0.11,1.27,0,0.01,0,0.56,0,0,0,0,0,0.032,0.66,0.51,0.07,0.005,0.012,0.01,0
16,112,137,550,1115.7,53,87,0.11,1.27,0,0.01,0,0.56,0,0,0,0,0,0.032,0.66,0.51,0.07,0.005,0.012,0.01,0
16,112,137,550,1118.1,53,87,0.11,1.27,0,0.01,0,0.56,0,0,0,0,0,0.032,0.66,0.51,0.07,0.005,0.012,0.01,0
16,112,108,550,7638.8,41,75,0.11,1.27,0,0.01,0,0.56,0,0,0,0,0,0.032,0.66,0.51,0.07,0.005,0.012,0.01,0
16,112,108,550,7056.8,35,78,0.11,1.27,0,0.01,0,0.56,0,0,0,0,0,0.032,0.66,0.51,0.07,0.005,0.012,0.01,0
16,112,88,550,26309,27,61,0.11,1.27,0,0.01,0,0.56,0,0,0,0,0,0.032,0.66,0.51,0.07,0.005,0.012,0.01,0
16,112,88,550,29801.5,23,55,0.11,1.27,0,0.01,0,0.56,0,0,0,0,0,0.032,0.66,0.51,0.07,0.005,0.012,0.01,0
16,112,74,550,78435.9,13,52,0.11,1.27,0,0.01,0,0.56,0,0,0,0,0,0.032,0.66,0.51,0.07,0.005,0.012,0.01,0
16,112,74,550,85889.2,13,48,0.11,1.27,0,0.01,0,0.56,0,0,0,0,0,0.032,0.66,0.51,0.07,0.005,0.012,0.01,0
16,112,137,600,37.4,68,92,0.11,1.27,0,0.01,0,0.56,0,0,0,0,0,0.032,0.66,0.51,0.07,0.005,0.012,0.01,0
16,112,108,600,234.4,52,88,0.11,1.27,0,0.01,0,0.56,0,0,0,0,0,0.032,0.66,0.51,0.07,0.005,0.012,0.01,0
16,112,98,600,509.4,39,84,0.11,1.27,0,0.01,0,0.56,0,0,0,0,0,0.032,0.66,0.51,0.07,0.005,0.012,0.01,0
16,112,74,600,2767.9,28,77,0.11,1.27,0,0.01,0,0.56,0,0,0,0,0,0.032,0.66,0.51,0.07,0.005,0.012,0.01,0
16,112,69,600,3977.4,27,73,0.11,1.27,0,0.01,0,0.56,0,0,0,0,0,0.032,0.66,0.51,0.07,0.005,0.012,0.01,0
16,112,53,600,9162.7,41,79,0.11,1.27,0,0.01,0,0.56,0,0,0,0,0,0.032,0.66,0.51,0.07,0.005,0.012,0.01,0
16,112,41,600,14932.2,36,85,0.11,1.27,0,0.01,0,0.56,0,0,0,0,0,0.032,0.66,0.51,0.07,0.005,0.012,0.01,0
16,112,29,600,27519.4,22,87,0.11,1.27,0,0.01,0,0.56,0,0,0,0,0,0.032,0.66,0.51,0.07,0.005,0.012,0.01,0
16,112,98,650,17.9,65,94,0.11,1.27,0,0.01,0,0.56,0,0,0,0,0,0.032,0.66,0.51,0.07,0.005,0.012,0.01,0
16,112,74,650,132.5,54,90,0.11,1.27,0,0.01,0,0.56,0,0,0,0,0,0.032,0.66,0.51,0.07,0.005,0.012,0.01,0
16,112,69,650,182.6,54,92,0.11,1.27,0,0.01,0,0.56,0,0,0,0,0,0.032,0.66,0.51,0.07,0.005,0.012,0.01,0
16,112,49,650,783.1,39,88,0.11,1.27,0,0.01,0,0.56,0,0,0,0,0,0.032,0.66,0.51,0.07,0.005,0.012,0.01,0
16,112,49,650,907.4,52,91,0.11,1.27,0,0.01,0,0.56,0,0,0,0,0,0.032,0.66,0.51,0.07,0.005,0.012,0.01,0
16,112,37,650,2046.6,40,93,0.11,1.27,0,0.01,0,0.56,0,0,0,0,0,0.032,0.66,0.51,0.07,0.005,0.012,0.01,0
16,112,29,650,3714.8,36,90,0.11,1.27,0,0.01,0,0.56,0,0,0,0,0,0.032,0.66,0.51,0.07,0.005,0.012,0.01,0
16,112,216,500,5188.8,34,77,0.11,1.27,0,0.01,0,0.56,0,0,0,0,0,0.032,0.66,0.51,0.07,0.005,0.012,0.01,0
16,112,177,500,11330.4,45,81,0.11,1.27,0,0.01,0,0.56,0,0,0,0,0,0.032,0.66,0.51,0.07,0.005,0.012,0.01,0
16,112,137,500,34089.8,30,73,0.11,1.27,0,0.01,0,0.56,0,0,0,0,0,0.032,0.66,0.51,0.07,0.005,0.012,0.01,0
16,112,127,500,63249.9,22,63,0.11,1.27,0,0.01,0,0.56,0,0,0,0,0,0.032,0.66,0.51,0.07,0.005,0.012,0.01,0
16,112,108,500,201284.4,13,37,0.11,1.27,0,0.01,0,0.56,0,0,0,0,0,0.032,0.66,0.51,0.07,0.005,0.012,0.01,0
16,112,216,550,149.8,58,86,0.11,1.27,0,0.01,0,0.56,0,0,0,0,0,0.032,0.66,0.51,0.07,0.005,0.012,0.01,0
16,112,137,550,1118.1,53,87,0.11,1.27,0,0.01,0,0.56,0,0,0,0,0,0.032,0.66,0.51,0.07,0.005,0.012,0.01,0
16,112,108,550,7056.8,35,78,0.11,1.27,0,0.01,0,0.56,0,0,0,0,0,0.032,0.66,0.51,0.07,0.005,0.012,0.01,0
16,112,88,550,29801.5,23,55,0.11,1.27,0,0.01,0,0.56,0,0,0,0,0,0.032,0.66,0.51,0.07,0.005,0.012,0.01,0
16,112,74,550,85889.2,13,48,0.11,1.27,0,0.01,0,0.56,0,0,0,0,0,0.032,0.66,0.51,0.07,0.005,0.012,0.01,0
16,112,108,600,234.4,52,88,0.11,1.27,0,0.01,0,0.56,0,0,0,0,0,0.032,0.66,0.51,0.07,0.005,0.012,0.01,0
16,112,74,600,2767.9,28,77,0.11,1.27,0,0.01,0,0.56,0,0,0,0,0,0.032,0.66,0.51,0.07,0.005,0.012,0.01,0
16,112,74,650,132.5,54,90,0.11,1.27,0,0.01,0,0.56,0,0,0,0,0,0.032,0.66,0.51,0.07,0.005,0.012,0.01,0
16,112,49,650,907.4,52,91,0.11,1.27,0,0.01,0,0.56,0,0,0,0,0,0.032,0.66,0.51,0.07,0.005,0.012,0.01,0
16,113,373,500,128.4,33,77,0.1,1.15,0,0.01,0,0.52,0,0,0,0,0,0.044,0.7,0.46,0.06,0.006,0.021,0.0114,0
16,113,333,500,863.3,35,335,0.1,1.15,0,0.01,0,0.52,0,0,0,0,0,0.044,0.7,0.46,0.06,0.006,0.021,0.0114,0
16,113,294,500,2354.2,29,71,0.1,1.15,0,0.01,0,0.52,0,0,0,0,0,0.044,0.7,0.46,0.06,0.006,0.021,0.0114,0
16,113,265,500,7171.8,25,61,0.1,1.15,0,0.01,0,0.52,0,0,0,0,0,0.044,0.7,0.46,0.06,0.006,0.021,0.0114,0
16,113,216,500,12529.9,35,74,0.1,1.15,0,0.01,0,0.52,0,0,0,0,0,0.044,0.7,0.46,0.06,0.006,0.021,0.0114,0
16,113,177,500,23306.7,30,75,0.1,1.15,0,0.01,0,0.52,0,0,0,0,0,0.044,0.7,0.46,0.06,0.006,0.021,0.0114,0
16,113,137,500,54941,36,78,0.1,1.15,0,0.01,0,0.52,0,0,0,0,0,0.044,0.7,0.46,0.06,0.006,0.021,0.0114,0
16,113,127,500,80372.4,44,77,0.1,1.15,0,0.01,0,0.52,0,0,0,0,0,0.044,0.7,0.46,0.06,0.006,0.021,0.0114,0
16,113,118,500,100939.5,38,73,0.1,1.15,0,0.01,0,0.52,0,0,0,0,0,0.044,0.7,0.46,0.06,0.006,0.021,0.0114,0
16,113,294,550,5.4,34,84,0.1,1.15,0,0.01,0,0.52,0,0,0,0,0,0.044,0.7,0.46,0.06,0.006,0.021,0.0114,0
16,113,216,550,294.6,45,83,0.1,1.15,0,0.01,0,0.52,0,0,0,0,0,0.044,0.7,0.46,0.06,0.006,0.021,0.0114,0
16,113,177,550,625.5,48,84,0.1,1.15,0,0.01,0,0.52,0,0,0,0,0,0.044,0.7,0.46,0.06,0.006,0.021,0.0114,0
16,113,137,550,1272,56,87,0.1,1.15,0,0.01,0,0.52,0,0,0,0,0,0.044,0.7,0.46,0.06,0.006,0.021,0.0114,0
16,113,108,550,4825.1,62,88,0.1,1.15,0,0.01,0,0.52,0,0,0,0,0,0.044,0.7,0.46,0.06,0.006,0.021,0.0114,0
16,113,88,550,21594.3,59,77,0.1,1.15,0,0.01,0,0.52,0,0,0,0,0,0.044,0.7,0.46,0.06,0.006,0.021,0.0114,0
16,113,74,550,80107,37,60,0.1,1.15,0,0.01,0,0.52,0,0,0,0,0,0.044,0.7,0.46,0.06,0.006,0.021,0.0114,0
16,113,137,600,29.4,56,90,0.1,1.15,0,0.01,0,0.52,0,0,0,0,0,0.044,0.7,0.46,0.06,0.006,0.021,0.0114,0
16,113,98,600,277.6,59,91,0.1,1.15,0,0.01,0,0.52,0,0,0,0,0,0.044,0.7,0.46,0.06,0.006,0.021,0.0114,0
16,113,69,600,2354.5,51,87,0.1,1.15,0,0.01,0,0.52,0,0,0,0,0,0.044,0.7,0.46,0.06,0.006,0.021,0.0114,0
16,113,53,600,6629.2,31,84,0.1,1.15,0,0.01,0,0.52,0,0,0,0,0,0.044,0.7,0.46,0.06,0.006,0.021,0.0114,0
16,113,41,600,12733.1,38,85,0.1,1.15,0,0.01,0,0.52,0,0,0,0,0,0.044,0.7,0.46,0.06,0.006,0.021,0.0114,0
16,113,29,600,22583.2,21,77,0.1,1.15,0,0.01,0,0.52,0,0,0,0,0,0.044,0.7,0.46,0.06,0.006,0.021,0.0114,0
16,113,69,650,93,69,94,0.1,1.15,0,0.01,0,0.52,0,0,0,0,0,0.044,0.7,0.46,0.06,0.006,0.021,0.0114,0
16,113,49,650,486.9,46,92,0.1,1.15,0,0.01,0,0.52,0,0,0,0,0,0.044,0.7,0.46,0.06,0.006,0.021,0.0114,0
16,113,37,650,1322.4,47,93,0.1,1.15,0,0.01,0,0.52,0,0,0,0,0,0.044,0.7,0.46,0.06,0.006,0.021,0.0114,0
16,113,29,650,2221.9,45,88,0.1,1.15,0,0.01,0,0.52,0,0,0,0,0,0.044,0.7,0.46,0.06,0.006,0.021,0.0114,0
16,114,373,500,78.9,34,80,0.1,1.21,0,0.008,0,0.52,0,0,0,0,0,0.039,0.68,0.44,0.06,0.006,0.016,0.0104,0
16,114,333,500,533.6,36,36,0.1,1.21,0,0.008,0,0.52,0,0,0,0,0,0.039,0.68,0.44,0.06,0.006,0.016,0.0104,0
16,114,294,500,2038.8,40,78,0.1,1.21,0,0.008,0,0.52,0,0,0,0,0,0.039,0.68,0.44,0.06,0.006,0.016,0.0104,0
16,114,265,500,4930.8,40,77,0.1,1.21,0,0.008,0,0.52,0,0,0,0,0,0.039,0.68,0.44,0.06,0.006,0.016,0.0104,0
16,114,216,500,10598.5,42,80,0.1,1.21,0,0.008,0,0.52,0,0,0,0,0,0.039,0.68,0.44,0.06,0.006,0.016,0.0104,0
16,114,177,500,17661.2,43,83,0.1,1.21,0,0.008,0,0.52,0,0,0,0,0,0.039,0.68,0.44,0.06,0.006,0.016,0.0104,0
16,114,137,500,39221,31,83,0.1,1.21,0,0.008,0,0.52,0,0,0,0,0,0.039,0.68,0.44,0.06,0.006,0.016,0.0104,0
16,114,127,500,65104.8,60,82,0.1,1.21,0,0.008,0,0.52,0,0,0,0,0,0.039,0.68,0.44,0.06,0.006,0.016,0.0104,0
16,114,118,500,97052.2,32,80,0.1,1.21,0,0.008,0,0.52,0,0,0,0,0,0.039,0.68,0.44,0.06,0.006,0.016,0.0104,0
16,114,294,550,11.9,37,84,0.1,1.21,0,0.008,0,0.52,0,0,0,0,0,0.039,0.68,0.44,0.06,0.006,0.016,0.0104,0
16,114,216,550,226.4,54,87,0.1,1.21,0,0.008,0,0.52,0,0,0,0,0,0.039,0.68,0.44,0.06,0.006,0.016,0.0104,0
16,114,177,550,500,66,87,0.1,1.21,0,0.008,0,0.52,0,0,0,0,0,0.039,0.68,0.44,0.06,0.006,0.016,0.0104,0
16,114,137,550,1091.9,59,90,0.1,1.21,0,0.008,0,0.52,0,0,0,0,0,0.039,0.68,0.44,0.06,0.006,0.016,0.0104,0
16,114,108,550,4776.2,41,85,0.1,1.21,0,0.008,0,0.52,0,0,0,0,0,0.039,0.68,0.44,0.06,0.006,0.016,0.0104,0
16,114,88,550,25702.7,50,79,0.1,1.21,0,0.008,0,0.52,0,0,0,0,0,0.039,0.68,0.44,0.06,0.006,0.016,0.0104,0
16,114,74,550,73314.6,39,72,0.1,1.21,0,0.008,0,0.52,0,0,0,0,0,0.039,0.68,0.44,0.06,0.006,0.016,0.0104,0
16,114,137,600,31.2,55,92,0.1,1.21,0,0.008,0,0.52,0,0,0,0,0,0.039,0.68,0.44,0.06,0.006,0.016,0.0104,0
16,114,98,600,300.6,68,90,0.1,1.21,0,0.008,0,0.52,0,0,0,0,0,0.039,0.68,0.44,0.06,0.006,0.016,0.0104,0
16,114,69,600,2973.2,43,87,0.1,1.21,0,0.008,0,0.52,0,0,0,0,0,0.039,0.68,0.44,0.06,0.006,0.016,0.0104,0
16,114,53,600,7202.8,39,86,0.1,1.21,0,0.008,0,0.52,0,0,0,0,0,0.039,0.68,0.44,0.06,0.006,0.016,0.0104,0
16,114,41,600,13883.9,37,92,0.1,1.21,0,0.008,0,0.52,0,0,0,0,0,0.039,0.68,0.44,0.06,0.006,0.016,0.0104,0
16,114,29,600,26070.3,26,89,0.1,1.21,0,0.008,0,0.52,0,0,0,0,0,0.039,0.68,0.44,0.06,0.006,0.016,0.0104,0
16,114,69,650,106.2,69,94,0.1,1.21,0,0.008,0,0.52,0,0,0,0,0,0.039,0.68,0.44,0.06,0.006,0.016,0.0104,0
16,114,49,650,562.1,45,95,0.1,1.21,0,0.008,0,0.52,0,0,0,0,0,0.039,0.68,0.44,0.06,0.006,0.016,0.0104,0
16,114,37,650,1488.1,57,98,0.1,1.21,0,0.008,0,0.52,0,0,0,0,0,0.039,0.68,0.44,0.06,0.006,0.016,0.0104,0
16,114,29,650,2423.3,56,92,0.1,1.21,0,0.008,0,0.52,0,0,0,0,0,0.039,0.68,0.44,0.06,0.006,0.016,0.0104,0
16,115,373,500,307.7,38,78,0.15,1.16,0,0.01,0,0.52,0,0,0,0,0,0.07,0.63,0.5,0.06,0.006,0.021,0.008,0
16,115,333,500,1388.4,33,33,0.15,1.16,0,0.01,0,0.52,0,0,0,0,0,0.07,0.63,0.5,0.06,0.006,0.021,0.008,0
16,115,294,500,3939.2,30,69,0.15,1.16,0,0.01,0,0.52,0,0,0,0,0,0.07,0.63,0.5,0.06,0.006,0.021,0.008,0
16,115,265,500,7086,39,70,0.15,1.16,0,0.01,0,0.52,0,0,0,0,0,0.07,0.63,0.5,0.06,0.006,0.021,0.008,0
16,115,216,500,20342,24,67,0.15,1.16,0,0.01,0,0.52,0,0,0,0,0,0.07,0.63,0.5,0.06,0.006,0.021,0.008,0
16,115,177,500,32589.9,32,72,0.15,1.16,0,0.01,0,0.52,0,0,0,0,0,0.07,0.63,0.5,0.06,0.006,0.021,0.008,0
16,115,137,500,66121.4,25,73,0.15,1.16,0,0.01,0,0.52,0,0,0,0,0,0.07,0.63,0.5,0.06,0.006,0.021,0.008,0
16,115,127,500,91373.3,40,72,0.15,1.16,0,0.01,0,0.52,0,0,0,0,0,0.07,0.63,0.5,0.06,0.006,0.021,0.008,0
16,115,294,550,21.7,38,82,0.15,1.16,0,0.01,0,0.52,0,0,0,0,0,0.07,0.63,0.5,0.06,0.006,0.021,0.008,0
16,115,216,550,454.1,41,80,0.15,1.16,0,0.01,0,0.52,0,0,0,0,0,0.07,0.63,0.5,0.06,0.006,0.021,0.008,0
16,115,177,550,868.2,47,83,0.15,1.16,0,0.01,0,0.52,0,0,0,0,0,0.07,0.63,0.5,0.06,0.006,0.021,0.008,0
16,115,137,550,1939.6,56,84,0.15,1.16,0,0.01,0,0.52,0,0,0,0,0,0.07,0.63,0.5,0.06,0.006,0.021,0.008,0
16,115,108,550,6783.5,39,78,0.15,1.16,0,0.01,0,0.52,0,0,0,0,0,0.07,0.63,0.5,0.06,0.006,0.021,0.008,0
16,115,88,550,22869.2,56,64,0.15,1.16,0,0.01,0,0.52,0,0,0,0,0,0.07,0.63,0.5,0.06,0.006,0.021,0.008,0
16,115,74,550,63492.7,17,39,0.15,1.16,0,0.01,0,0.52,0,0,0,0,0,0.07,0.63,0.5,0.06,0.006,0.021,0.008,0
16,115,61,550,173236.2,28,43,0.15,1.16,0,0.01,0,0.52,0,0,0,0,0,0.07,0.63,0.5,0.06,0.006,0.021,0.008,0
16,115,137,600,57.2,73,89,0.15,1.16,0,0.01,0,0.52,0,0,0,0,0,0.07,0.63,0.5,0.06,0.006,0.021,0.008,0
16,115,98,600,370.7,54,84,0.15,1.16,0,0.01,0,0.52,0,0,0,0,0,0.07,0.63,0.5,0.06,0.006,0.021,0.008,0
16,115,69,600,2801.3,34,82,0.15,1.16,0,0.01,0,0.52,0,0,0,0,0,0.07,0.63,0.5,0.06,0.006,0.021,0.008,0
16,115,53,600,7383.4,49,86,0.15,1.16,0,0.01,0,0.52,0,0,0,0,0,0.07,0.63,0.5,0.06,0.006,0.021,0.008,0
16,115,41,600,12740.4,26,84,0.15,1.16,0,0.01,0,0.52,0,0,0,0,0,0.07,0.63,0.5,0.06,0.006,0.021,0.008,0
16,115,29,600,23613.7,25,86,0.15,1.16,0,0.01,0,0.52,0,0,0,0,0,0.07,0.63,0.5,0.06,0.006,0.021,0.008,0
16,115,69,650,118.2,70,94,0.15,1.16,0,0.01,0,0.52,0,0,0,0,0,0.07,0.63,0.5,0.06,0.006,0.021,0.008,0
16,115,49,650,611.3,42,93,0.15,1.16,0,0.01,0,0.52,0,0,0,0,0,0.07,0.63,0.5,0.06,0.006,0.021,0.008,0
16,115,37,650,1605,45,93,0.15,1.16,0,0.01,0,0.52,0,0,0,0,0,0.07,0.63,0.5,0.06,0.006,0.021,0.008,0
16,115,29,650,3051,39,86,0.15,1.16,0,0.01,0,0.52,0,0,0,0,0,0.07,0.63,0.5,0.06,0.006,0.021,0.008,0
17,116,216,500,54.6,62,86,0.09,4.91,0,0.005,0,0.52,0,0,0,0,0,0.08,0.31,0.54,0.13,0.01,0.007,0.0104,0
14,116,177,500,350,67,88,0.09,4.91,0,0.005,0,0.52,0,0,0,0,0,0.08,0.31,0.54,0.13,0.01,0.007,0.0104,0
14,116,157,500,1124.2,72,89,0.09,4.91,0,0.005,0,0.52,0,0,0,0,0,0.08,0.31,0.54,0.13,0.01,0.007,0.0104,0
14,116,137,500,4132.4,81,89,0.09,4.91,0,0.005,0,0.52,0,0,0,0,0,0.08,0.31,0.54,0.13,0.01,0.007,0.0104,0
14,116,118,500,16036.6,86,90,0.09,4.91,0,0.005,0,0.52,0,0,0,0,0,0.08,0.31,0.54,0.13,0.01,0.007,0.0104,0
14,116,108,500,33230.2,79,89,0.09,4.91,0,0.005,0,0.52,0,0,0,0,0,0.08,0.31,0.54,0.13,0.01,0.007,0.0104,0
14,116,98,500,70941.5,38,88,0.09,4.91,0,0.005,0,0.52,0,0,0,0,0,0.08,0.31,0.54,0.13,0.01,0.007,0.0104,0
14,116,137,550,133.4,71,89,0.09,4.91,0,0.005,0,0.52,0,0,0,0,0,0.08,0.31,0.54,0.13,0.01,0.007,0.0104,0
14,116,118,550,520.8,70,90,0.09,4.91,0,0.005,0,0.52,0,0,0,0,0,0.08,0.31,0.54,0.13,0.01,0.007,0.0104,0
14,116,98,550,2813.4,59,90,0.09,4.91,0,0.005,0,0.52,0,0,0,0,0,0.08,0.31,0.54,0.13,0.01,0.007,0.0104,0
14,116,78,550,10086.6,60,89,0.09,4.91,0,0.005,0,0.52,0,0,0,0,0,0.08,0.31,0.54,0.13,0.01,0.007,0.0104,0
14,116,69,550,25445.9,50,84,0.09,4.91,0,0.005,0,0.52,0,0,0,0,0,0.08,0.31,0.54,0.13,0.01,0.007,0.0104,0
14,116,61,550,52646.1,38,81,0.09,4.91,0,0.005,0,0.52,0,0,0,0,0,0.08,0.31,0.54,0.13,0.01,0.007,0.0104,0
14,116,53,550,109903.3,35,80,0.09,4.91,0,0.005,0,0.52,0,0,0,0,0,0.08,0.31,0.54,0.13,0.01,0.007,0.0104,0
14,116,98,600,107.2,70,92,0.09,4.91,0,0.005,0,0.52,0,0,0,0,0,0.08,0.31,0.54,0.13,0.01,0.007,0.0104,0
14,116,88,600,250.7,72,91,0.09,4.91,0,0.005,0,0.52,0,0,0,0,0,0.08,0.31,0.54,0.13,0.01,0.007,0.0104,0
14,116,78,600,583.1,72,92,0.09,4.91,0,0.005,0,0.52,0,0,0,0,0,0.08,0.31,0.54,0.13,0.01,0.007,0.0104,0
14,116,61,600,2651.9,80,91,0.09,4.91,0,0.005,0,0.52,0,0,0,0,0,0.08,0.31,0.54,0.13,0.01,0.007,0.0104,0
14,116,47,600,10619.5,49,88,0.09,4.91,0,0.005,0,0.52,0,0,0,0,0,0.08,0.31,0.54,0.13,0.01,0.007,0.0104,0
14,116,37,600,36803.6,31,83,0.09,4.91,0,0.005,0,0.52,0,0,0,0,0,0.08,0.31,0.54,0.13,0.01,0.007,0.0104,0
14,116,33,600,70639,37,82,0.09,4.91,0,0.005,0,0.52,0,0,0,0,0,0.08,0.31,0.54,0.13,0.01,0.007,0.0104,0
14,116,29,600,139981.7,37,84,0.09,4.91,0,0.005,0,0.52,0,0,0,0,0,0.08,0.31,0.54,0.13,0.01,0.007,0.0104,0
14,116,61,650,164.4,77,94,0.09,4.91,0,0.005,0,0.52,0,0,0,0,0,0.08,0.31,0.54,0.13,0.01,0.007,0.0104,0
14,116,47,650,726.5,56,93,0.09,4.91,0,0.005,0,0.52,0,0,0,0,0,0.08,0.31,0.54,0.13,0.01,0.007,0.0104,0
14,116,37,650,1965.5,54,94,0.09,4.91,0,0.005,0,0.52,0,0,0,0,0,0.08,0.31,0.54,0.13,0.01,0.007,0.0104,0
14,116,29,650,7068,47,92,0.09,4.91,0,0.005,0,0.52,0,0,0,0,0,0.08,0.31,0.54,0.13,0.01,0.007,0.0104,0
