Repository: Adolphus8/Project_PROMAP

# Project PROMAP
Project PROMAP (acronym for Probabilistic Prediction of Material Properties) is a feasibility study which seeks to merge Artificial Intelligence (AI) tools with Bayesian statistics to yield probabilistic estimates of target features under scarse data/information. The context of this study is with regards to the following Nuclear material properties: 1) Creep rupture; and 2) Tensile properties. This repository contains the MATLAB codes required to perform such analysis.

## Instructions:
The following main MATLAB files are to be executed in the following order:
<details>
<summary> 1) PROMAP_NIMS_data_enchancement.m </summary>

File: Creep_rupture_data_processed.csv (part 10 of 21)
material_x,cast_code,stress,temperature,fracture,elongation,RA,Comp_C,Comp_Cr,Comp_Co,Comp_Al,Comp_Ti,Comp_Mo,Comp_W,Comp_Nb,Comp_Fe,Comp_B,Comp_V,Comp_Ni,Comp_Si,Comp_Mn,Comp_Cu,Comp_S,Comp_P,Comp_N,Comp_NbTa
17,117,216,500,90,60,84,0.1,4.87,0,0.005,0,0.52,0,0,0,0,0,0.068,0.29,0.54,0.09,0.01,0.009,0.011,0
14,117,177,500,513.9,68,87,0.1,4.87,0,0.005,0,0.52,0,0,0,0,0,0.068,0.29,0.54,0.09,0.01,0.009,0.011,0
14,117,157,500,1921.7,79,88,0.1,4.87,0,0.005,0,0.52,0,0,0,0,0,0.068,0.29,0.54,0.09,0.01,0.009,0.011,0
14,117,137,500,6128.5,66,89,0.1,4.87,0,0.005,0,0.52,0,0,0,0,0,0.068,0.29,0.54,0.09,0.01,0.009,0.011,0
14,117,118,500,23278.4,75,89,0.1,4.87,0,0.005,0,0.52,0,0,0,0,0,0.068,0.29,0.54,0.09,0.01,0.009,0.011,0
14,117,108,500,54022.1,62,89,0.1,4.87,0,0.005,0,0.52,0,0,0,0,0,0.068,0.29,0.54,0.09,0.01,0.009,0.011,0
14,117,98,500,125913.5,32,86,0.1,4.87,0,0.005,0,0.52,0,0,0,0,0,0.068,0.29,0.54,0.09,0.01,0.009,0.011,0
14,117,137,550,218.1,71,90,0.1,4.87,0,0.005,0,0.52,0,0,0,0,0,0.068,0.29,0.54,0.09,0.01,0.009,0.011,0
14,117,118,550,814.2,72,91,0.1,4.87,0,0.005,0,0.52,0,0,0,0,0,0.068,0.29,0.54,0.09,0.01,0.009,0.011,0
14,117,98,550,3647.8,70,90,0.1,4.87,0,0.005,0,0.52,0,0,0,0,0,0.068,0.29,0.54,0.09,0.01,0.009,0.011,0
14,117,78,550,1484101,43,87,0.1,4.87,0,0.005,0,0.52,0,0,0,0,0,0.068,0.29,0.54,0.09,0.01,0.009,0.011,0
14,117,69,550,37941.7,55,85,0.1,4.87,0,0.005,0,0.52,0,0,0,0,0,0.068,0.29,0.54,0.09,0.01,0.009,0.011,0
14,117,61,550,70213.4,55,84,0.1,4.87,0,0.005,0,0.52,0,0,0,0,0,0.068,0.29,0.54,0.09,0.01,0.009,0.011,0
14,117,53,550,152131.1,34,81,0.1,4.87,0,0.005,0,0.52,0,0,0,0,0,0.068,0.29,0.54,0.09,0.01,0.009,0.011,0
14,117,98,600,174.9,72,92,0.1,4.87,0,0.005,0,0.52,0,0,0,0,0,0.068,0.29,0.54,0.09,0.01,0.009,0.011,0
14,117,88,600,363,64,92,0.1,4.87,0,0.005,0,0.52,0,0,0,0,0,0.068,0.29,0.54,0.09,0.01,0.009,0.011,0
14,117,78,600,823.6,64,90,0.1,4.87,0,0.005,0,0.52,0,0,0,0,0,0.068,0.29,0.54,0.09,0.01,0.009,0.011,0
14,117,61,600,3720.7,65,90,0.1,4.87,0,0.005,0,0.52,0,0,0,0,0,0.068,0.29,0.54,0.09,0.01,0.009,0.011,0
14,117,47,600,13666.6,35,87,0.1,4.87,0,0.005,0,0.52,0,0,0,0,0,0.068,0.29,0.54,0.09,0.01,0.009,0.011,0
14,117,37,600,38505.4,39,90,0.1,4.87,0,0.005,0,0.52,0,0,0,0,0,0.068,0.29,0.54,0.09,0.01,0.009,0.011,0
14,117,33,600,54559.8,45,83,0.1,4.87,0,0.005,0,0.52,0,0,0,0,0,0.068,0.29,0.54,0.09,0.01,0.009,0.011,0
14,117,29,600,116156.1,35,87,0.1,4.87,0,0.005,0,0.52,0,0,0,0,0,0.068,0.29,0.54,0.09,0.01,0.009,0.011,0
14,117,61,650,239.8,54,92,0.1,4.87,0,0.005,0,0.52,0,0,0,0,0,0.068,0.29,0.54,0.09,0.01,0.009,0.011,0
14,117,47,650,920,58,92,0.1,4.87,0,0.005,0,0.52,0,0,0,0,0,0.068,0.29,0.54,0.09,0.01,0.009,0.011,0
14,117,37,650,2422,46,93,0.1,4.87,0,0.005,0,0.52,0,0,0,0,0,0.068,0.29,0.54,0.09,0.01,0.009,0.011,0
14,117,29,650,6554.3,39,92,0.1,4.87,0,0.005,0,0.52,0,0,0,0,0,0.068,0.29,0.54,0.09,0.01,0.009,0.011,0
17,118,216,500,43.9,56,84,0.09,4.77,0,0.004,0,0.5,0,0,0,0,0,0.075,0.27,0.51,0.12,0.012,0.01,0.0106,0
14,118,177,500,317.8,63,87,0.09,4.77,0,0.004,0,0.5,0,0,0,0,0,0.075,0.27,0.51,0.12,0.012,0.01,0.0106,0
14,118,157,500,1051.4,66,88,0.09,4.77,0,0.004,0,0.5,0,0,0,0,0,0.075,0.27,0.51,0.12,0.012,0.01,0.0106,0
14,118,137,500,3638.2,62,88,0.09,4.77,0,0.004,0,0.5,0,0,0,0,0,0.075,0.27,0.51,0.12,0.012,0.01,0.0106,0
14,118,118,500,15361.9,75,90,0.09,4.77,0,0.004,0,0.5,0,0,0,0,0,0.075,0.27,0.51,0.12,0.012,0.01,0.0106,0
14,118,108,500,32400.8,53,89,0.09,4.77,0,0.004,0,0.5,0,0,0,0,0,0.075,0.27,0.51,0.12,0.012,0.01,0.0106,0
14,118,98,500,82556.4,36,87,0.09,4.77,0,0.004,0,0.5,0,0,0,0,0,0.075,0.27,0.51,0.12,0.012,0.01,0.0106,0
14,118,137,550,145,72,90,0.09,4.77,0,0.004,0,0.5,0,0,0,0,0,0.075,0.27,0.51,0.12,0.012,0.01,0.0106,0
14,118,118,550,51.6,87,90,0.09,4.77,0,0.004,0,0.5,0,0,0,0,0,0.075,0.27,0.51,0.12,0.012,0.01,0.0106,0
14,118,98,550,2305.4,68,91,0.09,4.77,0,0.004,0,0.5,0,0,0,0,0,0.075,0.27,0.51,0.12,0.012,0.01,0.0106,0
14,118,78,550,11290.8,74,89,0.09,4.77,0,0.004,0,0.5,0,0,0,0,0,0.075,0.27,0.51,0.12,0.012,0.01,0.0106,0
14,118,78,550,11704.8,54,88,0.09,4.77,0,0.004,0,0.5,0,0,0,0,0,0.075,0.27,0.51,0.12,0.012,0.01,0.0106,0
14,118,69,550,24846.2,60,88,0.09,4.77,0,0.004,0,0.5,0,0,0,0,0,0.075,0.27,0.51,0.12,0.012,0.01,0.0106,0
14,118,61,550,52458,39,84,0.09,4.77,0,0.004,0,0.5,0,0,0,0,0,0.075,0.27,0.51,0.12,0.012,0.01,0.0106,0
14,118,53,550,109064.6,55,84,0.09,4.77,0,0.004,0,0.5,0,0,0,0,0,0.075,0.27,0.51,0.12,0.012,0.01,0.0106,0
14,118,98,600,116.4,82,92,0.09,4.77,0,0.004,0,0.5,0,0,0,0,0,0.075,0.27,0.51,0.12,0.012,0.01,0.0106,0
14,118,88,600,264.8,66,91,0.09,4.77,0,0.004,0,0.5,0,0,0,0,0,0.075,0.27,0.51,0.12,0.012,0.01,0.0106,0
14,118,78,600,587.2,68,93,0.09,4.77,0,0.004,0,0.5,0,0,0,0,0,0.075,0.27,0.51,0.12,0.012,0.01,0.0106,0
14,118,61,600,2724.7,94,90,0.09,4.77,0,0.004,0,0.5,0,0,0,0,0,0.075,0.27,0.51,0.12,0.012,0.01,0.0106,0
14,118,47,600,10577.8,58,90,0.09,4.77,0,0.004,0,0.5,0,0,0,0,0,0.075,0.27,0.51,0.12,0.012,0.01,0.0106,0
14,118,37,600,30841.3,45,88,0.09,4.77,0,0.004,0,0.5,0,0,0,0,0,0.075,0.27,0.51,0.12,0.012,0.01,0.0106,0
14,118,33,600,58954.6,23,74,0.09,4.77,0,0.004,0,0.5,0,0,0,0,0,0.075,0.27,0.51,0.12,0.012,0.01,0.0106,0
14,118,29,600,115480.6,33,79,0.09,4.77,0,0.004,0,0.5,0,0,0,0,0,0.075,0.27,0.51,0.12,0.012,0.01,0.0106,0
14,118,61,650,182.4,66,94,0.09,4.77,0,0.004,0,0.5,0,0,0,0,0,0.075,0.27,0.51,0.12,0.012,0.01,0.0106,0
14,118,47,650,695.7,59,93,0.09,4.77,0,0.004,0,0.5,0,0,0,0,0,0.075,0.27,0.51,0.12,0.012,0.01,0.0106,0
14,118,37,650,2007.9,59,93,0.09,4.77,0,0.004,0,0.5,0,0,0,0,0,0.075,0.27,0.51,0.12,0.012,0.01,0.0106,0
14,118,29,650,6307.3,44,90,0.09,4.77,0,0.004,0,0.5,0,0,0,0,0,0.075,0.27,0.51,0.12,0.012,0.01,0.0106,0
17,119,216,500,49,49,87,0.1,4.66,0,0.006,0,0.49,0,0,0,0,0,0.05,0.37,0.45,0.05,0.005,0.016,0.0142,0
14,119,177,500,536.1,64,90,0.1,4.66,0,0.006,0,0.49,0,0,0,0,0,0.05,0.37,0.45,0.05,0.005,0.016,0.0142,0
14,119,157,500,1724.5,71,90,0.1,4.66,0,0.006,0,0.49,0,0,0,0,0,0.05,0.37,0.45,0.05,0.005,0.016,0.0142,0
14,119,137,500,7245.4,70,90,0.1,4.66,0,0.006,0,0.49,0,0,0,0,0,0.05,0.37,0.45,0.05,0.005,0.016,0.0142,0
14,119,118,500,30084.2,52,88,0.1,4.66,0,0.006,0,0.49,0,0,0,0,0,0.05,0.37,0.45,0.05,0.005,0.016,0.0142,0
14,119,108,500,53424.1,45,85,0.1,4.66,0,0.006,0,0.49,0,0,0,0,0,0.05,0.37,0.45,0.05,0.005,0.016,0.0142,0
14,119,98,500,98229.4,49,84,0.1,4.66,0,0.006,0,0.49,0,0,0,0,0,0.05,0.37,0.45,0.05,0.005,0.016,0.0142,0
14,119,137,550,134,85,91,0.1,4.66,0,0.006,0,0.49,0,0,0,0,0,0.05,0.37,0.45,0.05,0.005,0.016,0.0142,0
14,119,118,550,496.4,49,91,0.1,4.66,0,0.006,0,0.49,0,0,0,0,0,0.05,0.37,0.45,0.05,0.005,0.016,0.0142,0
14,119,98,550,2622.5,71,90,0.1,4.66,0,0.006,0,0.49,0,0,0,0,0,0.05,0.37,0.45,0.05,0.005,0.016,0.0142,0
14,119,78,550,10310.4,51,87,0.1,4.66,0,0.006,0,0.49,0,0,0,0,0,0.05,0.37,0.45,0.05,0.005,0.016,0.0142,0
14,119,69,550,23145.4,50,85,0.1,4.66,0,0.006,0,0.49,0,0,0,0,0,0.05,0.37,0.45,0.05,0.005,0.016,0.0142,0
14,119,61,550,49095.7,49,86,0.1,4.66,0,0.006,0,0.49,0,0,0,0,0,0.05,0.37,0.45,0.05,0.005,0.016,0.0142,0
14,119,53,550,102438.9,37,79,0.1,4.66,0,0.006,0,0.49,0,0,0,0,0,0.05,0.37,0.45,0.05,0.005,0.016,0.0142,0
14,119,98,600,111.6,66,93,0.1,4.66,0,0.006,0,0.49,0,0,0,0,0,0.05,0.37,0.45,0.05,0.005,0.016,0.0142,0
14,119,88,600,269.9,73,91,0.1,4.66,0,0.006,0,0.49,0,0,0,0,0,0.05,0.37,0.45,0.05,0.005,0.016,0.0142,0
14,119,78,600,515,82,92,0.1,4.66,0,0.006,0,0.49,0,0,0,0,0,0.05,0.37,0.45,0.05,0.005,0.016,0.0142,0
14,119,61,600,2369.9,66,89,0.1,4.66,0,0.006,0,0.49,0,0,0,0,0,0.05,0.37,0.45,0.05,0.005,0.016,0.0142,0
14,119,47,600,10249.9,41,85,0.1,4.66,0,0.006,0,0.49,0,0,0,0,0,0.05,0.37,0.45,0.05,0.005,0.016,0.0142,0
14,119,37,600,28239.8,37,76,0.1,4.66,0,0.006,0,0.49,0,0,0,0,0,0.05,0.37,0.45,0.05,0.005,0.016,0.0142,0
14,119,33,600,37225.2,50,82,0.1,4.66,0,0.006,0,0.49,0,0,0,0,0,0.05,0.37,0.45,0.05,0.005,0.016,0.0142,0
14,119,29,600,103639.9,33,91,0.1,4.66,0,0.006,0,0.49,0,0,0,0,0,0.05,0.37,0.45,0.05,0.005,0.016,0.0142,0
14,119,61,650,137.4,86,92,0.1,4.66,0,0.006,0,0.49,0,0,0,0,0,0.05,0.37,0.45,0.05,0.005,0.016,0.0142,0
14,119,47,650,485.4,107,96,0.1,4.66,0,0.006,0,0.49,0,0,0,0,0,0.05,0.37,0.45,0.05,0.005,0.016,0.0142,0
14,119,37,650,1532.8,46,91,0.1,4.66,0,0.006,0,0.49,0,0,0,0,0,0.05,0.37,0.45,0.05,0.005,0.016,0.0142,0
14,119,29,650,5702.2,38,87,0.1,4.66,0,0.006,0,0.49,0,0,0,0,0,0.05,0.37,0.45,0.05,0.005,0.016,0.0142,0
17,120,216,500,84.6,58,87,0.11,4.68,0,0.008,0,0.5,0,0,0,0,0,0.043,0.37,0.45,0.05,0.006,0.017,0.0159,0
14,120,177,500,619.1,64,89,0.11,4.68,0,0.008,0,0.5,0,0,0,0,0,0.043,0.37,0.45,0.05,0.006,0.017,0.0159,0
14,120,157,500,2133.1,86,90,0.11,4.68,0,0.008,0,0.5,0,0,0,0,0,0.043,0.37,0.45,0.05,0.006,0.017,0.0159,0
14,120,137,500,9774.7,57,91,0.11,4.68,0,0.008,0,0.5,0,0,0,0,0,0.043,0.37,0.45,0.05,0.006,0.017,0.0159,0
14,120,118,500,32896.2,45,89,0.11,4.68,0,0.008,0,0.5,0,0,0,0,0,0.043,0.37,0.45,0.05,0.006,0.017,0.0159,0
14,120,108,500,69698.6,46,89,0.11,4.68,0,0.008,0,0.5,0,0,0,0,0,0.043,0.37,0.45,0.05,0.006,0.017,0.0159,0
14,120,98,500,119336.9,38,88,0.11,4.68,0,0.008,0,0.5,0,0,0,0,0,0.043,0.37,0.45,0.05,0.006,0.017,0.0159,0
14,120,137,550,174.9,70,91,0.11,4.68,0,0.008,0,0.5,0,0,0,0,0,0.043,0.37,0.45,0.05,0.006,0.017,0.0159,0
14,120,118,550,703.8,64,92,0.11,4.68,0,0.008,0,0.5,0,0,0,0,0,0.043,0.37,0.45,0.05,0.006,0.017,0.0159,0
14,120,98,550,3824.8,57,90,0.11,4.68,0,0.008,0,0.5,0,0,0,0,0,0.043,0.37,0.45,0.05,0.006,0.017,0.0159,0
14,120,78,550,15844.1,46,89,0.11,4.68,0,0.008,0,0.5,0,0,0,0,0,0.043,0.37,0.45,0.05,0.006,0.017,0.0159,0
14,120,69,550,35036.5,40,88,0.11,4.68,0,0.008,0,0.5,0,0,0,0,0,0.043,0.37,0.45,0.05,0.006,0.017,0.0159,0
14,120,61,550,68954,33,89,0.11,4.68,0,0.008,0,0.5,0,0,0,0,0,0.043,0.37,0.45,0.05,0.006,0.017,0.0159,0
14,120,98,600,145.3,72,92,0.11,4.68,0,0.008,0,0.5,0,0,0,0,0,0.043,0.37,0.45,0.05,0.006,0.017,0.0159,0
14,120,88,600,329.1,60,93,0.11,4.68,0,0.008,0,0.5,0,0,0,0,0,0.043,0.37,0.45,0.05,0.006,0.017,0.0159,0
14,120,78,600,952.4,62,89,0.11,4.68,0,0.008,0,0.5,0,0,0,0,0,0.043,0.37,0.45,0.05,0.006,0.017,0.0159,0
14,120,61,600,3427.2,74,92,0.11,4.68,0,0.008,0,0.5,0,0,0,0,0,0.043,0.37,0.45,0.05,0.006,0.017,0.0159,0
14,120,47,600,12054.7,45,91,0.11,4.68,0,0.008,0,0.5,0,0,0,0,0,0.043,0.37,0.45,0.05,0.006,0.017,0.0159,0
14,120,37,600,34502.5,45,83,0.11,4.68,0,0.008,0,0.5,0,0,0,0,0,0.043,0.37,0.45,0.05,0.006,0.017,0.0159,0
14,120,33,600,60839.8,30,82,0.11,4.68,0,0.008,0,0.5,0,0,0,0,0,0.043,0.37,0.45,0.05,0.006,0.017,0.0159,0
14,120,29,600,131838.6,24,86,0.11,4.68,0,0.008,0,0.5,0,0,0,0,0,0.043,0.37,0.45,0.05,0.006,0.017,0.0159,0
14,120,61,650,203.4,59,93,0.11,4.68,0,0.008,0,0.5,0,0,0,0,0,0.043,0.37,0.45,0.05,0.006,0.017,0.0159,0
14,120,47,650,781.4,64,93,0.11,4.68,0,0.008,0,0.5,0,0,0,0,0,0.043,0.37,0.45,0.05,0.006,0.017,0.0159,0
14,120,37,650,2281.9,55,94,0.11,4.68,0,0.008,0,0.5,0,0,0,0,0,0.043,0.37,0.45,0.05,0.006,0.017,0.0159,0
14,120,29,650,6453.5,40,93,0.11,4.68,0,0.008,0,0.5,0,0,0,0,0,0.043,0.37,0.45,0.05,0.006,0.017,0.0159,0
17,121,216,500,77.2,56,86,0.12,4.61,0,0.007,0,0.5,0,0,0,0,0,0.048,0.36,0.45,0.05,0.005,0.018,0.0115,0
14,121,177,500,633.1,52,89,0.12,4.61,0,0.007,0,0.5,0,0,0,0,0,0.048,0.36,0.45,0.05,0.005,0.018,0.0115,0
14,121,157,500,2106.4,69,89,0.12,4.61,0,0.007,0,0.5,0,0,0,0,0,0.048,0.36,0.45,0.05,0.005,0.018,0.0115,0
14,121,137,500,7508,62,89,0.12,4.61,0,0.007,0,0.5,0,0,0,0,0,0.048,0.36,0.45,0.05,0.005,0.018,0.0115,0
14,121,118,500,29405.4,53,87,0.12,4.61,0,0.007,0,0.5,0,0,0,0,0,0.048,0.36,0.45,0.05,0.005,0.018,0.0115,0
14,121,108,500,53262,54,90,0.12,4.61,0,0.007,0,0.5,0,0,0,0,0,0.048,0.36,0.45,0.05,0.005,0.018,0.0115,0
14,121,98,500,93431.1,34,88,0.12,4.61,0,0.007,0,0.5,0,0,0,0,0,0.048,0.36,0.45,0.05,0.005,0.018,0.0115,0
14,121,137,550,151.4,69,90,0.12,4.61,0,0.007,0,0.5,0,0,0,0,0,0.048,0.36,0.45,0.05,0.005,0.018,0.0115,0
14,121,118,550,513.2,74,92,0.12,4.61,0,0.007,0,0.5,0,0,0,0,0,0.048,0.36,0.45,0.05,0.005,0.018,0.0115,0
14,121,98,550,2442.7,65,91,0.12,4.61,0,0.007,0,0.5,0,0,0,0,0,0.048,0.36,0.45,0.05,0.005,0.018,0.0115,0
14,121,78,550,12894.7,58,90,0.12,4.61,0,0.007,0,0.5,0,0,0,0,0,0.048,0.36,0.45,0.05,0.005,0.018,0.0115,0
14,121,78,550,13348.2,41,89,0.12,4.61,0,0.007,0,0.5,0,0,0,0,0,0.048,0.36,0.45,0.05,0.005,0.018,0.0115,0
14,121,69,550,27255,42,88,0.12,4.61,0,0.007,0,0.5,0,0,0,0,0,0.048,0.36,0.45,0.05,0.005,0.018,0.0115,0
14,121,61,550,55887.4,49,88,0.12,4.61,0,0.007,0,0.5,0,0,0,0,0,0.048,0.36,0.45,0.05,0.005,0.018,0.0115,0
14,121,53,550,117556.6,36,87,0.12,4.61,0,0.007,0,0.5,0,0,0,0,0,0.048,0.36,0.45,0.05,0.005,0.018,0.0115,0
14,121,98,600,108.8,90,92,0.12,4.61,0,0.007,0,0.5,0,0,0,0,0,0.048,0.36,0.45,0.05,0.005,0.018,0.0115,0
14,121,88,600,270.3,82,92,0.12,4.61,0,0.007,0,0.5,0,0,0,0,0,0.048,0.36,0.45,0.05,0.005,0.018,0.0115,0
14,121,78,600,577.8,71,92,0.12,4.61,0,0.007,0,0.5,0,0,0,0,0,0.048,0.36,0.45,0.05,0.005,0.018,0.0115,0
14,121,61,600,2629.2,77,91,0.12,4.61,0,0.007,0,0.5,0,0,0,0,0,0.048,0.36,0.45,0.05,0.005,0.018,0.0115,0
14,121,47,600,10032,42,90,0.12,4.61,0,0.007,0,0.5,0,0,0,0,0,0.048,0.36,0.45,0.05,0.005,0.018,0.0115,0
14,121,37,600,31323.1,56,91,0.12,4.61,0,0.007,0,0.5,0,0,0,0,0,0.048,0.36,0.45,0.05,0.005,0.018,0.0115,0
14,121,33,600,57429.6,37,92,0.12,4.61,0,0.007,0,0.5,0,0,0,0,0,0.048,0.36,0.45,0.05,0.005,0.018,0.0115,0
14,121,29,600,106014.2,22,89,0.12,4.61,0,0.007,0,0.5,0,0,0,0,0,0.048,0.36,0.45,0.05,0.005,0.018,0.0115,0
14,121,61,650,154.6,78,94,0.12,4.61,0,0.007,0,0.5,0,0,0,0,0,0.048,0.36,0.45,0.05,0.005,0.018,0.0115,0
14,121,47,650,589.5,75,96,0.12,4.61,0,0.007,0,0.5,0,0,0,0,0,0.048,0.36,0.45,0.05,0.005,0.018,0.0115,0
14,121,37,650,1826,49,93,0.12,4.61,0,0.007,0,0.5,0,0,0,0,0,0.048,0.36,0.45,0.05,0.005,0.018,0.0115,0
14,121,29,650,6272.4,44,92,0.12,4.61,0,0.007,0,0.5,0,0,0,0,0,0.048,0.36,0.45,0.05,0.005,0.018,0.0115,0
14,122,265,500,38.2,40,86,0.12,5.02,0,0.007,0,0.51,0,0,0,0,0,0.083,0.36,0.44,0.05,0.006,0.02,0.015,0
14,122,216,500,366.7,53,88,0.12,5.02,0,0.007,0,0.51,0,0,0,0,0,0.083,0.36,0.44,0.05,0.006,0.02,0.015,0
14,122,177,500,2188.1,54,89,0.12,5.02,0,0.007,0,0.51,0,0,0,0,0,0.083,0.36,0.44,0.05,0.006,0.02,0.015,0
14,122,157,500,5788,56,89,0.12,5.02,0,0.007,0,0.51,0,0,0,0,0,0.083,0.36,0.44,0.05,0.006,0.02,0.015,0
14,122,137,500,13732.4,58,89,0.12,5.02,0,0.007,0,0.51,0,0,0,0,0,0.083,0.36,0.44,0.05,0.006,0.02,0.015,0
14,122,118,500,32626.4,48,88,0.12,5.02,0,0.007,0,0.51,0,0,0,0,0,0.083,0.36,0.44,0.05,0.006,0.02,0.015,0
14,122,108,500,54589.1,43,86,0.12,5.02,0,0.007,0,0.51,0,0,0,0,0,0.083,0.36,0.44,0.05,0.006,0.02,0.015,0
14,122,98,500,84984.4,34,84,0.12,5.02,0,0.007,0,0.51,0,0,0,0,0,0.083,0.36,0.44,0.05,0.006,0.02,0.015,0
14,122,137,550,382.1,48,90,0.12,5.02,0,0.007,0,0.51,0,0,0,0,0,0.083,0.36,0.44,0.05,0.006,0.02,0.015,0
14,122,118,550,1109.2,55,90,0.12,5.02,0,0.007,0,0.51,0,0,0,0,0,0.083,0.36,0.44,0.05,0.006,0.02,0.015,0
14,122,98,550,3422.2,57,89,0.12,5.02,0,0.007,0,0.51,0,0,0,0,0,0.083,0.36,0.44,0.05,0.006,0.02,0.015,0
14,122,78,550,13320.3,52,88,0.12,5.02,0,0.007,0,0.51,0,0,0,0,0,0.083,0.36,0.44,0.05,0.006,0.02,0.015,0
14,122,69,550,30297.6,31,83,0.12,5.02,0,0.007,0,0.51,0,0,0,0,0,0.083,0.36,0.44,0.05,0.006,0.02,0.015,0
14,122,61,550,66940.7,37,75,0.12,5.02,0,0.007,0,0.51,0,0,0,0,0,0.083,0.36,0.44,0.05,0.006,0.02,0.015,0
14,122,53,550,133001.6,58,75,0.12,5.02,0,0.007,0,0.51,0,0,0,0,0,0.083,0.36,0.44,0.05,0.006,0.02,0.015,0
14,122,98,600,185.9,72,91,0.12,5.02,0,0.007,0,0.51,0,0,0,0,0,0.083,0.36,0.44,0.05,0.006,0.02,0.015,0
14,122,88,600,321.2,61,90,0.12,5.02,0,0.007,0,0.51,0,0,0,0,0,0.083,0.36,0.44,0.05,0.006,0.02,0.015,0
14,122,78,600,662.9,62,89,0.12,5.02,0,0.007,0,0.51,0,0,0,0,0,0.083,0.36,0.44,0.05,0.006,0.02,0.015,0
14,122,61,600,2673.5,60,90,0.12,5.02,0,0.007,0,0.51,0,0,0,0,0,0.083,0.36,0.44,0.05,0.006,0.02,0.015,0
14,122,47,600,9850.4,37,79,0.12,5.02,0,0.007,0,0.51,0,0,0,0,0,0.083,0.36,0.44,0.05,0.006,0.02,0.015,0
14,122,37,600,30335.4,53,77,0.12,5.02,0,0.007,0,0.51,0,0,0,0,0,0.083,0.36,0.44,0.05,0.006,0.02,0.015,0
14,122,33,600,42528.4,38,75,0.12,5.02,0,0.007,0,0.51,0,0,0,0,0,0.083,0.36,0.44,0.05,0.006,0.02,0.015,0
14,122,29,600,94896.5,25,71,0.12,5.02,0,0.007,0,0.51,0,0,0,0,0,0.083,0.36,0.44,0.05,0.006,0.02,0.015,0
14,122,61,650,176.4,75,94,0.12,5.02,0,0.007,0,0.51,0,0,0,0,0,0.083,0.36,0.44,0.05,0.006,0.02,0.015,0
14,122,47,650,634.6,67,90,0.12,5.02,0,0.007,0,0.51,0,0,0,0,0,0.083,0.36,0.44,0.05,0.006,0.02,0.015,0
14,122,37,650,1616.7,43,90,0.12,5.02,0,0.007,0,0.51,0,0,0,0,0,0.083,0.36,0.44,0.05,0.006,0.02,0.015,0
14,122,29,650,4440.4,44,88,0.12,5.02,0,0.007,0,0.51,0,0,0,0,0,0.083,0.36,0.44,0.05,0.006,0.02,0.015,0
14,123,265,500,71.8,37,86,0.12,5,0,0.006,0,0.49,0,0,0,0,0,0.046,0.33,0.56,0.05,0.006,0.022,0.017,0
14,123,216,500,857,36,88,0.12,5,0,0.006,0,0.49,0,0,0,0,0,0.046,0.33,0.56,0.05,0.006,0.022,0.017,0
14,123,177,500,5299.7,39,89,0.12,5,0,0.006,0,0.49,0,0,0,0,0,0.046,0.33,0.56,0.05,0.006,0.022,0.017,0
14,123,157,500,10717.1,59,90,0.12,5,0,0.006,0,0.49,0,0,0,0,0,0.046,0.33,0.56,0.05,0.006,0.022,0.017,0
14,123,137,500,24452,44,89,0.12,5,0,0.006,0,0.49,0,0,0,0,0,0.046,0.33,0.56,0.05,0.006,0.022,0.017,0
14,123,118,500,53839.8,40,87,0.12,5,0,0.006,0,0.49,0,0,0,0,0,0.046,0.33,0.56,0.05,0.006,0.022,0.017,0
14,123,108,500,93589.1,37,86,0.12,5,0,0.006,0,0.49,0,0,0,0,0,0.046,0.33,0.56,0.05,0.006,0.022,0.017,0
14,123,98,500,140572.4,31,85,0.12,5,0,0.006,0,0.49,0,0,0,0,0,0.046,0.33,0.56,0.05,0.006,0.022,0.017,0
14,123,137,550,685.1,63,90,0.12,5,0,0.006,0,0.49,0,0,0,0,0,0.046,0.33,0.56,0.05,0.006,0.022,0.017,0
14,123,118,550,1930.4,60,90,0.12,5,0,0.006,0,0.49,0,0,0,0,0,0.046,0.33,0.56,0.05,0.006,0.022,0.017,0
14,123,98,550,5890.2,48,89,0.12,5,0,0.006,0,0.49,0,0,0,0,0,0.046,0.33,0.56,0.05,0.006,0.022,0.017,0
14,123,78,550,21289.1,51,89,0.12,5,0,0.006,0,0.49,0,0,0,0,0,0.046,0.33,0.56,0.05,0.006,0.022,0.017,0
14,123,78,550,22826.6,42,88,0.12,5,0,0.006,0,0.49,0,0,0,0,0,0.046,0.33,0.56,0.05,0.006,0.022,0.017,0
14,123,69,550,45317.6,36,87,0.12,5,0,0.006,0,0.49,0,0,0,0,0,0.046,0.33,0.56,0.05,0.006,0.022,0.017,0
14,123,61,550,88153.2,39,85,0.12,5,0,0.006,0,0.49,0,0,0,0,0,0.046,0.33,0.56,0.05,0.006,0.022,0.017,0
14,123,98,600,337.8,78,91,0.12,5,0,0.006,0,0.49,0,0,0,0,0,0.046,0.33,0.56,0.05,0.006,0.022,0.017,0
14,123,88,600,643.2,52,89,0.12,5,0,0.006,0,0.49,0,0,0,0,0,0.046,0.33,0.56,0.05,0.006,0.022,0.017,0
14,123,78,600,1254,43,90,0.12,5,0,0.006,0,0.49,0,0,0,0,0,0.046,0.33,0.56,0.05,0.006,0.022,0.017,0
14,123,61,600,5245.1,54,90,0.12,5,0,0.006,0,0.49,0,0,0,0,0,0.046,0.33,0.56,0.05,0.006,0.022,0.017,0
14,123,47,600,17674.6,33,84,0.12,5,0,0.006,0,0.49,0,0,0,0,0,0.046,0.33,0.56,0.05,0.006,0.022,0.017,0
14,123,37,600,42222.2,30,87,0.12,5,0,0.006,0,0.49,0,0,0,0,0,0.046,0.33,0.56,0.05,0.006,0.022,0.017,0
14,123,33,600,74859.5,36,90,0.12,5,0,0.006,0,0.49,0,0,0,0,0,0.046,0.33,0.56,0.05,0.006,0.022,0.017,0
14,123,29,600,120617.1,33,88,0.12,5,0,0.006,0,0.49,0,0,0,0,0,0.046,0.33,0.56,0.05,0.006,0.022,0.017,0
14,123,61,650,325.9,64,92,0.12,5,0,0.006,0,0.49,0,0,0,0,0,0.046,0.33,0.56,0.05,0.006,0.022,0.017,0
14,123,47,650,1074,61,94,0.12,5,0,0.006,0,0.49,0,0,0,0,0,0.046,0.33,0.56,0.05,0.006,0.022,0.017,0
14,123,37,650,2526.6,54,94,0.12,5,0,0.006,0,0.49,0,0,0,0,0,0.046,0.33,0.56,0.05,0.006,0.022,0.017,0
14,123,29,650,6429.1,43,93,0.12,5,0,0.006,0,0.49,0,0,0,0,0,0.046,0.33,0.56,0.05,0.006,0.022,0.017,0
14,124,265,500,67.1,34,85,0.12,4.99,0,0.007,0,0.5,0,0,0,0,0,0.046,0.32,0.55,0.06,0.005,0.02,0.0178,0
14,124,216,500,847.6,36,88,0.12,4.99,0,0.007,0,0.5,0,0,0,0,0,0.046,0.32,0.55,0.06,0.005,0.02,0.0178,0
14,124,177,500,4182.1,51,89,0.12,4.99,0,0.007,0,0.5,0,0,0,0,0,0.046,0.32,0.55,0.06,0.005,0.02,0.0178,0
14,124,157,500,10420.9,39,89,0.12,4.99,0,0.007,0,0.5,0,0,0,0,0,0.046,0.32,0.55,0.06,0.005,0.02,0.0178,0
14,124,137,500,25114.2,58,89,0.12,4.99,0,0.007,0,0.5,0,0,0,0,0,0.046,0.32,0.55,0.06,0.005,0.02,0.0178,0
14,124,118,500,52728.6,43,88,0.12,4.99,0,0.007,0,0.5,0,0,0,0,0,0.046,0.32,0.55,0.06,0.005,0.02,0.0178,0
14,124,108,500,77599.2,40,86,0.12,4.99,0,0.007,0,0.5,0,0,0,0,0,0.046,0.32,0.55,0.06,0.005,0.02,0.0178,0
14,124,98,500,152683,31,85,0.12,4.99,0,0.007,0,0.5,0,0,0,0,0,0.046,0.32,0.55,0.06,0.005,0.02,0.0178,0
14,124,137,550,619.8,57,90,0.12,4.99,0,0.007,0,0.5,0,0,0,0,0,0.046,0.32,0.55,0.06,0.005,0.02,0.0178,0
14,124,118,550,1781.7,55,90,0.12,4.99,0,0.007,0,0.5,0,0,0,0,0,0.046,0.32,0.55,0.06,0.005,0.02,0.0178,0
14,124,98,550,5784.2,51,89,0.12,4.99,0,0.007,0,0.5,0,0,0,0,0,0.046,0.32,0.55,0.06,0.005,0.02,0.0178,0
14,124,78,550,21753,36,88,0.12,4.99,0,0.007,0,0.5,0,0,0,0,0,0.046,0.32,0.55,0.06,0.005,0.02,0.0178,0
14,124,69,550,46271.4,38,88,0.12,4.99,0,0.007,0,0.5,0,0,0,0,0,0.046,0.32,0.55,0.06,0.005,0.02,0.0178,0
14,124,61,550,83650.2,43,88,0.12,4.99,0,0.007,0,0.5,0,0,0,0,0,0.046,0.32,0.55,0.06,0.005,0.02,0.0178,0
14,124,98,600,304.6,62,93,0.12,4.99,0,0.007,0,0.5,0,0,0,0,0,0.046,0.32,0.55,0.06,0.005,0.02,0.0178,0
14,124,88,600,599.8,72,91,0.12,4.99,0,0.007,0,0.5,0,0,0,0,0,0.046,0.32,0.55,0.06,0.005,0.02,0.0178,0
14,124,78,600,1349,54,90,0.12,4.99,0,0.007,0,0.5,0,0,0,0,0,0.046,0.32,0.55,0.06,0.005,0.02,0.0178,0
14,124,61,600,4764.3,41,90,0.12,4.99,0,0.007,0,0.5,0,0,0,0,0,0.046,0.32,0.55,0.06,0.005,0.02,0.0178,0
14,124,47,600,14305.9,42,89,0.12,4.99,0,0.007,0,0.5,0,0,0,0,0,0.046,0.32,0.55,0.06,0.005,0.02,0.0178,0
14,124,37,600,38305.8,36,90,0.12,4.99,0,0.007,0,0.5,0,0,0,0,0,0.046,0.32,0.55,0.06,0.005,0.02,0.0178,0
14,124,33,600,66903.8,35,87,0.12,4.99,0,0.007,0,0.5,0,0,0,0,0,0.046,0.32,0.55,0.06,0.005,0.02,0.0178,0
14,124,29,600,131091,25,82,0.12,4.99,0,0.007,0,0.5,0,0,0,0,0,0.046,0.32,0.55,0.06,0.005,0.02,0.0178,0
14,124,61,650,332.9,79,93,0.12,4.99,0,0.007,0,0.5,0,0,0,0,0,0.046,0.32,0.55,0.06,0.005,0.02,0.0178,0
14,124,47,650,973.9,50,92,0.12,4.99,0,0.007,0,0.5,0,0,0,0,0,0.046,0.32,0.55,0.06,0.005,0.02,0.0178,0
14,124,37,650,2177,58,95,0.12,4.99,0,0.007,0,0.5,0,0,0,0,0,0.046,0.32,0.55,0.06,0.005,0.02,0.0178,0
14,124,29,650,5680.6,52,94,0.12,4.99,0,0.007,0,0.5,0,0,0,0,0,0.046,0.32,0.55,0.06,0.005,0.02,0.0178,0
18,125,157,550,259.1,58,90,0.11,8.58,0,0.005,0,0.95,0,0,0,0,0,0.07,0.62,0.44,0.05,0.006,0.026,0.0184,0
18,125,137,550,762.1,73,92,0.11,8.58,0,0.005,0,0.95,0,0,0,0,0,0.07,0.62,0.44,0.05,0.006,0.026,0.0184,0
18,125,118,550,2183.3,81,93,0.11,8.58,0,0.005,0,0.95,0,0,0,0,0,0.07,0.62,0.44,0.05,0.006,0.026,0.0184,0
18,125,108,550,4035.2,80,93,0.11,8.58,0,0.005,0,0.95,0,0,0,0,0,0.07,0.62,0.44,0.05,0.006,0.026,0.0184,0
18,125,98,550,9726.8,51,93,0.11,8.58,0,0.005,0,0.95,0,0,0,0,0,0.07,0.62,0.44,0.05,0.006,0.026,0.0184,0
18,125,88,550,28708.5,58,94,0.11,8.58,0,0.005,0,0.95,0,0,0,0,0,0.07,0.62,0.44,0.05,0.006,0.026,0.0184,0
18,125,78,550,78247.3,48,94,0.11,8.58,0,0.005,0,0.95,0,0,0,0,0,0.07,0.62,0.44,0.05,0.006,0.026,0.0184,0
18,125,108,600,73.8,96,94,0.11,8.58,0,0.005,0,0.95,0,0,0,0,0,0.07,0.62,0.44,0.05,0.006,0.026,0.0184,0
18,125,88,600,352,83,94,0.11,8.58,0,0.005,0,0.95,0,0,0,0,0,0.07,0.62,0.44,0.05,0.006,0.026,0.0184,0
18,125,69,600,3076.1,63,95,0.11,8.58,0,0.005,0,0.95,0,0,0,0,0,0.07,0.62,0.44,0.05,0.006,0.026,0.0184,0
18,125,61,600,10758.4,39,94,0.11,8.58,0,0.005,0,0.95,0,0,0,0,0,0.07,0.62,0.44,0.05,0.006,0.026,0.0184,0
18,125,53,600,41585.5,30,93,0.11,8.58,0,0.005,0,0.95,0,0,0,0,0,0.07,0.62,0.44,0.05,0.006,0.026,0.0184,0
18,125,47,600,105620.8,33,88,0.11,8.58,0,0.005,0,0.95,0,0,0,0,0,0.07,0.62,0.44,0.05,0.006,0.026,0.0184,0
18,125,69,650,65.4,77,96,0.11,8.58,0,0.005,0,0.95,0,0,0,0,0,0.07,0.62,0.44,0.05,0.006,0.026,0.0184,0
18,125,53,650,437.3,76,96,0.11,8.58,0,0.005,0,0.95,0,0,0,0,0,0.07,0.62,0.44,0.05,0.006,0.026,0.0184,0
18,125,41,650,6707.3,68,95,0.11,8.58,0,0.005,0,0.95,0,0,0,0,0,0.07,0.62,0.44,0.05,0.006,0.026,0.0184,0
18,125,37,650,10365.4,48,94,0.11,8.58,0,0.005,0,0.95,0,0,0,0,0,0.07,0.62,0.44,0.05,0.006,0.026,0.0184,0
18,125,33,650,13849.6,63,95,0.11,8.58,0,0.005,0,0.95,0,0,0,0,0,0.07,0.62,0.44,0.05,0.006,0.026,0.0184,0
18,125,29,650,26120.8,51,91,0.11,8.58,0,0.005,0,0.95,0,0,0,0,0,0.07,0.62,0.44,0.05,0.006,0.026,0.0184,0
18,125,37,700,217.5,69,97,0.11,8.58,0,0.005,0,0.95,0,0,0,0,0,0.07,0.62,0.44,0.05,0.006,0.026,0.0184,0
18,125,29,700,732.5,57,97,0.11,8.58,0,0.005,0,0.95,0,0,0,0,0,0.07,0.62,0.44,0.05,0.006,0.026,0.0184,0
18,125,26,700,1238,89,96,0.11,8.58,0,0.005,0,0.95,0,0,0,0,0,0.07,0.62,0.44,0.05,0.006,0.026,0.0184,0
18,125,22,700,3085.1,82,96,0.11,8.58,0,0.005,0,0.95,0,0,0,0,0,0.07,0.62,0.44,0.05,0.006,0.026,0.0184,0
18,125,18,700,6400.4,85,89,0.11,8.58,0,0.005,0,0.95,0,0,0,0,0,0.07,0.62,0.44,0.05,0.006,0.026,0.0184,0
18,126,157,550,265.8,66,93,0.09,9.15,0,0.009,0,0.93,0,0,0,0,0,0.12,0.45,0.45,0.06,0.014,0.021,0.017,0
18,126,137,550,761.7,73,90,0.09,9.15,0,0.009,0,0.93,0,0,0,0,0,0.12,0.45,0.45,0.06,0.014,0.021,0.017,0
18,126,118,550,3521,82,92,0.09,9.15,0,0.009,0,0.93,0,0,0,0,0,0.12,0.45,0.45,0.06,0.014,0.021,0.017,0
18,126,108,550,6903.8,52,91,0.09,9.15,0,0.009,0,0.93,0,0,0,0,0,0.12,0.45,0.45,0.06,0.014,0.021,0.017,0
18,126,98,550,16684.8,64,92,0.09,9.15,0,0.009,0,0.93,0,0,0,0,0,0.12,0.45,0.45,0.06,0.014,0.021,0.017,0
18,126,88,550,66542.4,47,89,0.09,9.15,0,0.009,0,0.93,0,0,0,0,0,0.12,0.45,0.45,0.06,0.014,0.021,0.017,0
18,126,78,550,116154.8,41,90,0.09,9.15,0,0.009,0,0.93,0,0,0,0,0,0.12,0.45,0.45,0.06,0.014,0.021,0.017,0
18,126,108,600,103,113,93,0.09,9.15,0,0.009,0,0.93,0,0,0,0,0,0.12,0.45,0.45,0.06,0.014,0.021,0.017,0
18,126,88,600,626.5,66,93,0.09,9.15,0,0.009,0,0.93,0,0,0,0,0,0.12,0.45,0.45,0.06,0.014,0.021,0.017,0
18,126,69,600,5885.1,77,93,0.09,9.15,0,0.009,0,0.93,0,0,0,0,0,0.12,0.45,0.45,0.06,0.014,0.021,0.017,0
18,126,61,600,13721.1,70,94,0.09,9.15,0,0.009,0,0.93,0,0,0,0,0,0.12,0.45,0.45,0.06,0.014,0.021,0.017,0
18,126,53,600,36594.3,57,92,0.09,9.15,0,0.009,0,0.93,0,0,0,0,0,0.12,0.45,0.45,0.06,0.014,0.021,0.017,0
18,126,47,600,70369.2,48,93,0.09,9.15,0,0.009,0,0.93,0,0,0,0,0,0.12,0.45,0.45,0.06,0.014,0.021,0.017,0
18,126,69,650,88.7,91,94,0.09,9.15,0,0.009,0,0.93,0,0,0,0,0,0.12,0.45,0.45,0.06,0.014,0.021,0.017,0
18,126,53,650,565.3,69,94,0.09,9.15,0,0.009,0,0.93,0,0,0,0,0,0.12,0.45,0.45,0.06,0.014,0.021,0.017,0
18,126,41,650,3023,54,94,0.09,9.15,0,0.009,0,0.93,0,0,0,0,0,0.12,0.45,0.45,0.06,0.014,0.021,0.017,0
18,126,37,650,6112.5,48,93,0.09,9.15,0,0.009,0,0.93,0,0,0,0,0,0.12,0.45,0.45,0.06,0.014,0.021,0.017,0
18,126,33,650,44515.5,53,92,0.09,9.15,0,0.009,0,0.93,0,0,0,0,0,0.12,0.45,0.45,0.06,0.014,0.021,0.017,0
18,126,29,650,21484.4,76,93,0.09,9.15,0,0.009,0,0.93,0,0,0,0,0,0.12,0.45,0.45,0.06,0.014,0.021,0.017,0
18,126,37,700,193.3,87,96,0.09,9.15,0,0.009,0,0.93,0,0,0,0,0,0.12,0.45,0.45,0.06,0.014,0.021,0.017,0
18,126,29,700,540.3,60,94,0.09,9.15,0,0.009,0,0.93,0,0,0,0,0,0.12,0.45,0.45,0.06,0.014,0.021,0.017,0
18,126,26,700,1057.9,69,94,0.09,9.15,0,0.009,0,0.93,0,0,0,0,0,0.12,0.45,0.45,0.06,0.014,0.021,0.017,0
18,126,22,700,2364.2,65,92,0.09,9.15,0,0.009,0,0.93,0,0,0,0,0,0.12,0.45,0.45,0.06,0.014,0.021,0.017,0
18,126,18,700,5087.9,65,90,0.09,9.15,0,0.009,0,0.93,0,0,0,0,0,0.12,0.45,0.45,0.06,0.014,0.021,0.017,0
18,127,157,550,258.4,75,90,0.13,8.96,0,0.013,0,1.05,0,0,0,0,0,0.1,0.54,0.5,0.05,0.016,0.025,0.023,0
18,127,137,550,1059.6,74,91,0.13,8.96,0,0.013,0,1.05,0,0,0,0,0,0.1,0.54,0.5,0.05,0.016,0.025,0.023,0
18,127,118,550,2810.6,62,92,0.13,8.96,0,0.013,0,1.05,0,0,0,0,0,0.1,0.54,0.5,0.05,0.016,0.025,0.023,0
18,127,108,550,5755.8,61,92,0.13,8.96,0,0.013,0,1.05,0,0,0,0,0,0.1,0.54,0.5,0.05,0.016,0.025,0.023,0
18,127,98,550,15555.2,66,91,0.13,8.96,0,0.013,0,1.05,0,0,0,0,0,0.1,0.54,0.5,0.05,0.016,0.025,0.023,0
18,127,88,550,29432.8,42,90,0.13,8.96,0,0.013,0,1.05,0,0,0,0,0,0.1,0.54,0.5,0.05,0.016,0.025,0.023,0
18,127,78,550,80764.8,36,87,0.13,8.96,0,0.013,0,1.05,0,0,0,0,0,0.1,0.54,0.5,0.05,0.016,0.025,0.023,0
18,127,108,600,105.8,89,96,0.13,8.96,0,0.013,0,1.05,0,0,0,0,0,0.1,0.54,0.5,0.05,0.016,0.025,0.023,0
18,127,88,600,661.6,74,92,0.13,8.96,0,0.013,0,1.05,0,0,0,0,0,0.1,0.54,0.5,0.05,0.016,0.025,0.023,0
18,127,69,600,4295.8,57,92,0.13,8.96,0,0.013,0,1.05,0,0,0,0,0,0.1,0.54,0.5,0.05,0.016,0.025,0.023,0
18,127,61,600,10725.6,59,90,0.13,8.96,0,0.013,0,1.05,0,0,0,0,0,0.1,0.54,0.5,0.05,0.016,0.025,0.023,0
18,127,53,600,24521,41,88,0.13,8.96,0,0.013,0,1.05,0,0,0,0,0,0.1,0.54,0.5,0.05,0.016,0.025,0.023,0
18,127,47,600,49491.3,56,88,0.13,8.96,0,0.013,0,1.05,0,0,0,0,0,0.1,0.54,0.5,0.05,0.016,0.025,0.023,0
18,127,69,650,78.2,71,94,0.13,8.96,0,0.013,0,1.05,0,0,0,0,0,0.1,0.54,0.5,0.05,0.016,0.025,0.023,0
18,127,53,650,363.4,64,95,0.13,8.96,0,0.013,0,1.05,0,0,0,0,0,0.1,0.54,0.5,0.05,0.016,0.025,0.023,0
18,127,41,650,2170.6,108,93,0.13,8.96,0,0.013,0,1.05,0,0,0,0,0,0.1,0.54,0.5,0.05,0.016,0.025,0.023,0
18,127,37,650,3686.1,103,92,0.13,8.96,0,0.013,0,1.05,0,0,0,0,0,0.1,0.54,0.5,0.05,0.016,0.025,0.023,0
18,127,33,650,5891.9,72,91,0.13,8.96,0,0.013,0,1.05,0,0,0,0,0,0.1,0.54,0.5,0.05,0.016,0.025,0.023,0
18,127,29,650,9916.7,68,88,0.13,8.96,0,0.013,0,1.05,0,0,0,0,0,0.1,0.54,0.5,0.05,0.016,0.025,0.023,0
18,127,37,700,131.3,87,95,0.13,8.96,0,0.013,0,1.05,0,0,0,0,0,0.1,0.54,0.5,0.05,0.016,0.025,0.023,0
18,127,29,700,368.2,83,94,0.13,8.96,0,0.013,0,1.05,0,0,0,0,0,0.1,0.54,0.5,0.05,0.016,0.025,0.023,0
18,127,26,700,567.3,123,94,0.13,8.96,0,0.013,0,1.05,0,0,0,0,0,0.1,0.54,0.5,0.05,0.016,0.025,0.023,0
18,127,22,700,1220.9,106,93,0.13,8.96,0,0.013,0,1.05,0,0,0,0,0,0.1,0.54,0.5,0.05,0.016,0.025,0.023,0
18,127,18,700,2421.6,84,90,0.13,8.96,0,0.013,0,1.05,0,0,0,0,0,0.1,0.54,0.5,0.05,0.016,0.025,0.023,0
18,128,157,550,268.4,67,89,0.09,9.13,0,0.009,0,0.95,0,0,0,0,0,0.07,0.5,0.47,0.08,0.014,0.021,0.017,0
18,128,137,550,759.8,70,90,0.09,9.13,0,0.009,0,0.95,0,0,0,0,0,0.07,0.5,0.47,0.08,0.014,0.021,0.017,0
18,128,118,550,2698.9,68,91,0.09,9.13,0,0.009,0,0.95,0,0,0,0,0,0.07,0.5,0.47,0.08,0.014,0.021,0.017,0
18,128,108,550,6031.9,66,91,0.09,9.13,0,0.009,0,0.95,0,0,0,0,0,0.07,0.5,0.47,0.08,0.014,0.021,0.017,0
18,128,98,550,16784.6,56,91,0.09,9.13,0,0.009,0,0.95,0,0,0,0,0,0.07,0.5,0.47,0.08,0.014,0.021,0.017,0
18,128,88,550,48094.1,47,90,0.09,9.13,0,0.009,0,0.95,0,0,0,0,0,0.07,0.5,0.47,0.08,0.014,0.021,0.017,0
18,128,78,550,109378.8,38,89,0.09,9.13,0,0.009,0,0.95,0,0,0,0,0,0.07,0.5,0.47,0.08,0.014,0.021,0.017,0
18,128,108,600,103.5,77,93,0.09,9.13,0,0.009,0,0.95,0,0,0,0,0,0.07,0.5,0.47,0.08,0.014,0.021,0.017,0
18,128,88,600,555.6,70,93,0.09,9.13,0,0.009,0,0.95,0,0,0,0,0,0.07,0.5,0.47,0.08,0.014,0.021,0.017,0
18,128,69,600,5010.5,84,93,0.09,9.13,0,0.009,0,0.95,0,0,0,0,0,0.07,0.5,0.47,0.08,0.014,0.021,0.017,0
18,128,61,600,13278.5,41,92,0.09,9.13,0,0.009,0,0.95,0,0,0,0,0,0.07,0.5,0.47,0.08,0.014,0.021,0.017,0
18,128,53,600,50663.7,52,90,0.09,9.13,0,0.009,0,0.95,0,0,0,0,0,0.07,0.5,0.47,0.08,0.014,0.021,0.017,0
18,128,47,600,75535.7,61,94,0.09,9.13,0,0.009,0,0.95,0,0,0,0,0,0.07,0.5,0.47,0.08,0.014,0.021,0.017,0
18,128,69,650,92.6,63,94,0.09,9.13,0,0.009,0,0.95,0,0,0,0,0,0.07,0.5,0.47,0.08,0.014,0.021,0.017,0
18,128,53,650,558.4,73,94,0.09,9.13,0,0.009,0,0.95,0,0,0,0,0,0.07,0.5,0.47,0.08,0.014,0.021,0.017,0
18,128,41,650,3670.5,69,94,0.09,9.13,0,0.009,0,0.95,0,0,0,0,0,0.07,0.5,0.47,0.08,0.014,0.021,0.017,0
18,128,37,650,5902.3,59,94,0.09,9.13,0,0.009,0,0.95,0,0,0,0,0,0.07,0.5,0.47,0.08,0.014,0.021,0.017,0
18,128,33,650,12594.8,57,93,0.09,9.13,0,0.009,0,0.95,0,0,0,0,0,0.07,0.5,0.47,0.08,0.014,0.021,0.017,0
18,128,29,650,23875.1,90,94,0.09,9.13,0,0.009,0,0.95,0,0,0,0,0,0.07,0.5,0.47,0.08,0.014,0.021,0.017,0
18,128,37,700,187.3,86,96,0.09,9.13,0,0.009,0,0.95,0,0,0,0,0,0.07,0.5,0.47,0.08,0.014,0.021,0.017,0
18,128,29,700,567.6,59,94,0.09,9.13,0,0.009,0,0.95,0,0,0,0,0,0.07,0.5,0.47,0.08,0.014,0.021,0.017,0
18,128,26,700,1069.6,78,94,0.09,9.13,0,0.009,0,0.95,0,0,0,0,0,0.07,0.5,0.47,0.08,0.014,0.021,0.017,0
18,128,22,700,2133.1,59,92,0.09,9.13,0,0.009,0,0.95,0,0,0,0,0,0.07,0.5,0.47,0.08,0.014,0.021,0.017,0
18,128,18,700,4770.4,54,91,0.09,9.13,0,0.009,0,0.95,0,0,0,0,0,0.07,0.5,0.47,0.08,0.014,0.021,0.017,0
18,129,157,550,139,74,90,0.11,8.86,0,0.012,0,0.98,0,0,0,0,0,0.1,0.5,0.38,0.02,0.011,0.018,0.018,0
18,129,137,550,455,92,92,0.11,8.86,0,0.012,0,0.98,0,0,0,0,0,0.1,0.5,0.38,0.02,0.011,0.018,0.018,0
18,129,118,550,1525.6,73,93,0.11,8.86,0,0.012,0,0.98,0,0,0,0,0,0.1,0.5,0.38,0.02,0.011,0.018,0.018,0
18,129,108,550,3649.1,76,92,0.11,8.86,0,0.012,0,0.98,0,0,0,0,0,0.1,0.5,0.38,0.02,0.011,0.018,0.018,0
18,129,98,550,8094.3,65,93,0.11,8.86,0,0.012,0,0.98,0,0,0,0,0,0.1,0.5,0.38,0.02,0.011,0.018,0.018,0
18,129,88,550,21631.5,48,92,0.11,8.86,0,0.012,0,0.98,0,0,0,0,0,0.1,0.5,0.38,0.02,0.011,0.018,0.018,0
18,129,78,550,55837,47,92,0.11,8.86,0,0.012,0,0.98,0,0,0,0,0,0.1,0.5,0.38,0.02,0.011,0.018,0.018,0
18,129,108,600,80.3,87,96,0.11,8.86,0,0.012,0,0.98,0,0,0,0,0,0.1,0.5,0.38,0.02,0.011,0.018,0.018,0
18,129,88,600,315.2,80,94,0.11,8.86,0,0.012,0,0.98,0,0,0,0,0,0.1,0.5,0.38,0.02,0.011,0.018,0.018,0
18,129,69,600,2586.7,56,93,0.11,8.86,0,0.012,0,0.98,0,0,0,0,0,0.1,0.5,0.38,0.02,0.011,0.018,0.018,0
18,129,61,600,7773.9,60,93,0.11,8.86,0,0.012,0,0.98,0,0,0,0,0,0.1,0.5,0.38,0.02,0.011,0.018,0.018,0
18,129,53,600,27320.8,42,90,0.11,8.86,0,0.012,0,0.98,0,0,0,0,0,0.1,0.5,0.38,0.02,0.011,0.018,0.018,0
18,129,47,600,35438.9,62,93,0.11,8.86,0,0.012,0,0.98,0,0,0,0,0,0.1,0.5,0.38,0.02,0.011,0.018,0.018,0
18,129,47,600,35712.8,66,93,0.11,8.86,0,0.012,0,0.98,0,0,0,0,0,0.1,0.5,0.38,0.02,0.011,0.018,0.018,0
18,129,47,600,35304,66,93,0.11,8.86,0,0.012,0,0.98,0,0,0,0,0,0.1,0.5,0.38,0.02,0.011,0.018,0.018,0
18,129,69,650,55.1,106,96,0.11,8.86,0,0.012,0,0.98,0,0,0,0,0,0.1,0.5,0.38,0.02,0.011,0.018,0.018,0
18,129,53,650,253,80,95,0.11,8.86,0,0.012,0,0.98,0,0,0,0,0,0.1,0.5,0.38,0.02,0.011,0.018,0.018,0
18,129,41,650,1349.7,72,94,0.11,8.86,0,0.012,0,0.98,0,0,0,0,0,0.1,0.5,0.38,0.02,0.011,0.018,0.018,0
18,129,37,650,2984.2,91,93,0.11,8.86,0,0.012,0,0.98,0,0,0,0,0,0.1,0.5,0.38,0.02,0.011,0.018,0.018,0
18,129,33,650,3983.6,90,94,0.11,8.86,0,0.012,0,0.98,0,0,0,0,0,0.1,0.5,0.38,0.02,0.011,0.018,0.018,0
18,129,29,650,7889.1,84,94,0.11,8.86,0,0.012,0,0.98,0,0,0,0,0,0.1,0.5,0.38,0.02,0.011,0.018,0.018,0
18,129,37,700,107.2,96,96,0.11,8.86,0,0.012,0,0.98,0,0,0,0,0,0.1,0.5,0.38,0.02,0.011,0.018,0.018,0
18,129,29,700,312.9,60,96,0.11,8.86,0,0.012,0,0.98,0,0,0,0,0,0.1,0.5,0.38,0.02,0.011,0.018,0.018,0
18,129,26,700,473.8,78,96,0.11,8.86,0,0.012,0,0.98,0,0,0,0,0,0.1,0.5,0.38,0.02,0.011,0.018,0.018,0
18,129,22,700,1118.4,87,96,0.11,8.86,0,0.012,0,0.98,0,0,0,0,0,0.1,0.5,0.38,0.02,0.011,0.018,0.018,0
18,129,18,700,2548.7,103,95,0.11,8.86,0,0.012,0,0.98,0,0,0,0,0,0.1,0.5,0.38,0.02,0.011,0.018,0.018,0
18,130,157,550,176.2,72,90,0.12,8.46,0,0.002,0,0.97,0,0,0,0,0,0.07,0.63,0.45,0.05,0.007,0.022,0.0154,0
18,130,137,550,564.7,82,91,0.12,8.46,0,0.002,0,0.97,0,0,0,0,0,0.07,0.63,0.45,0.05,0.007,0.022,0.0154,0
18,130,118,550,1705,70,92,0.12,8.46,0,0.002,0,0.97,0,0,0,0,0,0.07,0.63,0.45,0.05,0.007,0.022,0.0154,0
18,130,108,550,3340.6,83,93,0.12,8.46,0,0.002,0,0.97,0,0,0,0,0,0.07,0.63,0.45,0.05,0.007,0.022,0.0154,0
18,130,98,550,6897.9,68,93,0.12,8.46,0,0.002,0,0.97,0,0,0,0,0,0.07,0.63,0.45,0.05,0.007,0.022,0.0154,0
18,130,88,550,26697,54,93,0.12,8.46,0,0.002,0,0.97,0,0,0,0,0,0.07,0.63,0.45,0.05,0.007,0.022,0.0154,0
18,130,78,550,65146.4,51,93,0.12,8.46,0,0.002,0,0.97,0,0,0,0,0,0.07,0.63,0.45,0.05,0.007,0.022,0.0154,0
18,130,108,600,76.7,101,96,0.12,8.46,0,0.002,0,0.97,0,0,0,0,0,0.07,0.63,0.45,0.05,0.007,0.022,0.0154,0
18,130,88,600,353,77,94,0.12,8.46,0,0.002,0,0.97,0,0,0,0,0,0.07,0.63,0.45,0.05,0.007,0.022,0.0154,0
18,130,69,600,3169.7,97,95,0.12,8.46,0,0.002,0,0.97,0,0,0,0,0,0.07,0.63,0.45,0.05,0.007,0.022,0.0154,0
18,130,61,600,7783.5,50,95,0.12,8.46,0,0.002,0,0.97,0,0,0,0,0,0.07,0.63,0.45,0.05,0.007,0.022,0.0154,0
18,130,53,600,24579,32,94,0.12,8.46,0,0.002,0,0.97,0,0,0,0,0,0.07,0.63,0.45,0.05,0.007,0.022,0.0154,0
18,130,47,600,71752,37,93,0.12,8.46,0,0.002,0,0.97,0,0,0,0,0,0.07,0.63,0.45,0.05,0.007,0.022,0.0154,0
18,130,69,650,80,74,96,0.12,8.46,0,0.002,0,0.97,0,0,0,0,0,0.07,0.63,0.45,0.05,0.007,0.022,0.0154,0
18,130,53,650,389.8,112,96,0.12,8.46,0,0.002,0,0.97,0,0,0,0,0,0.07,0.63,0.45,0.05,0.007,0.022,0.0154,0
18,130,41,650,4061.3,75,97,0.12,8.46,0,0.002,0,0.97,0,0,0,0,0,0.07,0.63,0.45,0.05,0.007,0.022,0.0154,0
18,130,37,650,9295.5,42,94,0.12,8.46,0,0.002,0,0.97,0,0,0,0,0,0.07,0.63,0.45,0.05,0.007,0.022,0.0154,0
18,130,33,650,16969.6,338,92,0.12,8.46,0,0.002,0,0.97,0,0,0,0,0,0.07,0.63,0.45,0.05,0.007,0.022,0.0154,0
18,130,29,650,42431.2,30,91,0.12,8.46,0,0.002,0,0.97,0,0,0,0,0,0.07,0.63,0.45,0.05,0.007,0.022,0.0154,0
18,130,37,700,285.7,97,97,0.12,8.46,0,0.002,0,0.97,0,0,0,0,0,0.07,0.63,0.45,0.05,0.007,0.022,0.0154,0
18,130,29,700,864.7,38,95,0.12,8.46,0,0.002,0,0.97,0,0,0,0,0,0.07,0.63,0.45,0.05,0.007,0.022,0.0154,0
18,130,26,700,2116.6,93,96,0.12,8.46,0,0.002,0,0.97,0,0,0,0,0,0.07,0.63,0.45,0.05,0.007,0.022,0.0154,0
18,130,22,700,3957.3,82,95,0.12,8.46,0,0.002,0,0.97,0,0,0,0,0,0.07,0.63,0.45,0.05,0.007,0.022,0.0154,0
18,130,18,700,9537.4,68,94,0.12,8.46,0,0.002,0,0.97,0,0,0,0,0,0.07,0.63,0.45,0.05,0.007,0.022,0.0154,0
18,131,157,550,263.4,61,89,0.098,9.03,0,0.009,0,0.99,0,0,0,0,0,0.11,0.54,0.42,0.08,0.013,0.022,0.017,0
18,131,137,550,663.4,64,90,0.098,9.03,0,0.009,0,0.99,0,0,0,0,0,0.11,0.54,0.42,0.08,0.013,0.022,0.017,0
18,131,118,550,2413.5,70,92,0.098,9.03,0,0.009,0,0.99,0,0,0,0,0,0.11,0.54,0.42,0.08,0.013,0.022,0.017,0
18,131,108,550,6877.3,84,92,0.098,9.03,0,0.009,0,0.99,0,0,0,0,0,0.11,0.54,0.42,0.08,0.013,0.022,0.017,0
18,131,98,550,17019.8,78,91,0.098,9.03,0,0.009,0,0.99,0,0,0,0,0,0.11,0.54,0.42,0.08,0.013,0.022,0.017,0
18,131,88,550,48115.7,50,91,0.098,9.03,0,0.009,0,0.99,0,0,0,0,0,0.11,0.54,0.42,0.08,0.013,0.022,0.017,0
18,131,78,550,130156.1,38,88,0.098,9.03,0,0.009,0,0.99,0,0,0,0,0,0.11,0.54,0.42,0.08,0.013,0.022,0.017,0
18,131,78,550,131834.3,48,89,0.098,9.03,0,0.009,0,0.99,0,0,0,0,0,0.11,0.54,0.42,0.08,0.013,0.022,0.017,0
18,131,108,600,116.7,76,92,0.098,9.03,0,0.009,0,0.99,0,0,0,0,0,0.11,0.54,0.42,0.08,0.013,0.022,0.017,0
18,131,88,600,538.7,62,93,0.098,9.03,0,0.009,0,0.99,0,0,0,0,0,0.11,0.54,0.42,0.08,0.013,0.022,0.017,0
18,131,69,600,5295.5,53,93,0.098,9.03,0,0.009,0,0.99,0,0,0,0,0,0.11,0.54,0.42,0.08,0.013,0.022,0.017,0
18,131,61,600,14573.2,51,92,0.098,9.03,0,0.009,0,0.99,0,0,0,0,0,0.11,0.54,0.42,0.08,0.013,0.022,0.017,0
18,131,53,600,52717.5,48,90,0.098,9.03,0,0.009,0,0.99,0,0,0,0,0,0.11,0.54,0.42,0.08,0.013,0.022,0.017,0
18,131,47,600,75981.6,44,92,0.098,9.03,0,0.009,0,0.99,0,0,0,0,0,0.11,0.54,0.42,0.08,0.013,0.022,0.017,0
18,131,69,650,84.7,70,94,0.098,9.03,0,0.009,0,0.99,0,0,0,0,0,0.11,0.54,0.42,0.08,0.013,0.022,0.017,0
18,131,53,650,594.6,85,95,0.098,9.03,0,0.009,0,0.99,0,0,0,0,0,0.11,0.54,0.42,0.08,0.013,0.022,0.017,0
18,131,41,650,3861,60,94,0.098,9.03,0,0.009,0,0.99,0,0,0,0,0,0.11,0.54,0.42,0.08,0.013,0.022,0.017,0
18,131,37,650,6247.5,70,94,0.098,9.03,0,0.009,0,0.99,0,0,0,0,0,0.11,0.54,0.42,0.08,0.013,0.022,0.017,0
18,131,33,650,10676.2,71,94,0.098,9.03,0,0.009,0,0.99,0,0,0,0,0,0.11,0.54,0.42,0.08,0.013,0.022,0.017,0
18,131,29,650,21360.5,58,90,0.098,9.03,0,0.009,0,0.99,0,0,0,0,0,0.11,0.54,0.42,0.08,0.013,0.022,0.017,0
18,131,37,700,199.7,88,96,0.098,9.03,0,0.009,0,0.99,0,0,0,0,0,0.11,0.54,0.42,0.08,0.013,0.022,0.017,0
18,131,29,700,599.1,91,95,0.098,9.03,0,0.009,0,0.99,0,0,0,0,0,0.11,0.54,0.42,0.08,0.013,0.022,0.017,0
18,131,26,700,1064.6,81,94,0.098,9.03,0,0.009,0,0.99,0,0,0,0,0,0.11,0.54,0.42,0.08,0.013,0.022,0.017,0
18,131,22,700,2135.6,75,94,0.098,9.03,0,0.009,0,0.99,0,0,0,0,0,0.11,0.54,0.42,0.08,0.013,0.022,0.017,0
18,131,18,700,5188.6,67,89,0.098,9.03,0,0.009,0,0.99,0,0,0,0,0,0.11,0.54,0.42,0.08,0.013,0.022,0.017,0
18,132,157,550,16637,76,89,0.12,8.89,0,0.009,0,1,0,0,0,0,0,0.047,0.86,0.49,0.05,0.002,0.015,0.018,0
18,132,137,550,422.6,93,90,0.12,8.89,0,0.009,0,1,0,0,0,0,0,0.047,0.86,0.49,0.05,0.002,0.015,0.018,0
18,132,118,550,1509.4,64,91,0.12,8.89,0,0.009,0,1,0,0,0,0,0,0.047,0.86,0.49,0.05,0.002,0.015,0.018,0
18,132,108,550,2932.3,68,92,0.12,8.89,0,0.009,0,1,0,0,0,0,0,0.047,0.86,0.49,0.05,0.002,0.015,0.018,0
18,132,98,550,7850.8,56,92,0.12,8.89,0,0.009,0,1,0,0,0,0,0,0.047,0.86,0.49,0.05,0.002,0.015,0.018,0
18,132,88,550,24435.8,46,92,0.12,8.89,0,0.009,0,1,0,0,0,0,0,0.047,0.86,0.49,0.05,0.002,0.015,0.018,0
18,132,78,550,53267.7,85,92,0.12,8.89,0,0.009,0,1,0,0,0,0,0,0.047,0.86,0.49,0.05,0.002,0.015,0.018,0
18,132,108,600,88.1,81,93,0.12,8.89,0,0.009,0,1,0,0,0,0,0,0.047,0.86,0.49,0.05,0.002,0.015,0.018,0
18,132,88,600,382.8,84,94,0.12,8.89,0,0.009,0,1,0,0,0,0,0,0.047,0.86,0.49,0.05,0.002,0.015,0.018,0
18,132,69,600,2753.7,68,93,0.12,8.89,0,0.009,0,1,0,0,0,0,0,0.047,0.86,0.49,0.05,0.002,0.015,0.018,0
