Repository: Adolphus8/Project_PROMAP

# Project PROMAP
Project PROMAP (acronym for Probabilistic Prediction of Material Properties) is a feasibility study which seeks to merge Artificial Intelligence (AI) tools with Bayesian statistics to yield probabilistic estimates of target features under scarse data/information. The context of this study is with regards to the following Nuclear material properties: 1) Creep rupture; and 2) Tensile properties. This repository contains the MATLAB codes required to perform such analysis.

## Instructions:
The following main MATLAB files are to be executed in the following order:
<details>
<summary> 1) PROMAP_NIMS_data_enchancement.m </summary>

File: Creep_rupture_data_processed.csv (part 11 of 21)
material_x,cast_code,stress,temperature,fracture,elongation,RA,Comp_C,Comp_Cr,Comp_Co,Comp_Al,Comp_Ti,Comp_Mo,Comp_W,Comp_Nb,Comp_Fe,Comp_B,Comp_V,Comp_Ni,Comp_Si,Comp_Mn,Comp_Cu,Comp_S,Comp_P,Comp_N,Comp_NbTa
18,132,61,600,6074,87,94,0.12,8.89,0,0.009,0,1,0,0,0,0,0,0.047,0.86,0.49,0.05,0.002,0.015,0.018,0
18,132,53,600,14769.9,44,92,0.12,8.89,0,0.009,0,1,0,0,0,0,0,0.047,0.86,0.49,0.05,0.002,0.015,0.018,0
18,132,47,600,38532.6,86,93,0.12,8.89,0,0.009,0,1,0,0,0,0,0,0.047,0.86,0.49,0.05,0.002,0.015,0.018,0
18,132,41,600,99083.2,54,92,0.12,8.89,0,0.009,0,1,0,0,0,0,0,0.047,0.86,0.49,0.05,0.002,0.015,0.018,0
18,132,69,650,65.6,75,94,0.12,8.89,0,0.009,0,1,0,0,0,0,0,0.047,0.86,0.49,0.05,0.002,0.015,0.018,0
18,132,53,650,343.2,78,95,0.12,8.89,0,0.009,0,1,0,0,0,0,0,0.047,0.86,0.49,0.05,0.002,0.015,0.018,0
18,132,41,650,2599.2,60,95,0.12,8.89,0,0.009,0,1,0,0,0,0,0,0.047,0.86,0.49,0.05,0.002,0.015,0.018,0
18,132,37,650,5033.3,56,92,0.12,8.89,0,0.009,0,1,0,0,0,0,0,0.047,0.86,0.49,0.05,0.002,0.015,0.018,0
18,132,33,650,9435.7,61,94,0.12,8.89,0,0.009,0,1,0,0,0,0,0,0.047,0.86,0.49,0.05,0.002,0.015,0.018,0
18,132,29,650,18773,67,92,0.12,8.89,0,0.009,0,1,0,0,0,0,0,0.047,0.86,0.49,0.05,0.002,0.015,0.018,0
18,132,37,700,127.4,69,95,0.12,8.89,0,0.009,0,1,0,0,0,0,0,0.047,0.86,0.49,0.05,0.002,0.015,0.018,0
18,132,29,700,408,130,96,0.12,8.89,0,0.009,0,1,0,0,0,0,0,0.047,0.86,0.49,0.05,0.002,0.015,0.018,0
18,132,26,700,743.5,52,93,0.12,8.89,0,0.009,0,1,0,0,0,0,0,0.047,0.86,0.49,0.05,0.002,0.015,0.018,0
18,132,22,700,1928.4,100,92,0.12,8.89,0,0.009,0,1,0,0,0,0,0,0.047,0.86,0.49,0.05,0.002,0.015,0.018,0
18,132,18,700,3787.5,90,92,0.12,8.89,0,0.009,0,1,0,0,0,0,0,0.047,0.86,0.49,0.05,0.002,0.015,0.018,0
18,133,157,550,182.5,97,93,0.11,9.15,0,0.011,0,1.05,0,0,0,0,0,0.1,0.59,0.41,0.02,0.009,0.017,0.018,0
18,133,137,550,614,76,92,0.11,9.15,0,0.011,0,1.05,0,0,0,0,0,0.1,0.59,0.41,0.02,0.009,0.017,0.018,0
18,133,118,550,2104.6,70,92,0.11,9.15,0,0.011,0,1.05,0,0,0,0,0,0.1,0.59,0.41,0.02,0.009,0.017,0.018,0
18,133,108,550,4676.6,53,92,0.11,9.15,0,0.011,0,1.05,0,0,0,0,0,0.1,0.59,0.41,0.02,0.009,0.017,0.018,0
18,133,98,550,10727.7,71,93,0.11,9.15,0,0.011,0,1.05,0,0,0,0,0,0.1,0.59,0.41,0.02,0.009,0.017,0.018,0
18,133,88,550,36885.5,45,91,0.11,9.15,0,0.011,0,1.05,0,0,0,0,0,0.1,0.59,0.41,0.02,0.009,0.017,0.018,0
18,133,78,550,91733.6,46,91,0.11,9.15,0,0.011,0,1.05,0,0,0,0,0,0.1,0.59,0.41,0.02,0.009,0.017,0.018,0
18,133,108,600,103.6,95,98,0.11,9.15,0,0.011,0,1.05,0,0,0,0,0,0.1,0.59,0.41,0.02,0.009,0.017,0.018,0
18,133,88,600,466,88,94,0.11,9.15,0,0.011,0,1.05,0,0,0,0,0,0.1,0.59,0.41,0.02,0.009,0.017,0.018,0
18,133,69,600,3729.2,68,94,0.11,9.15,0,0.011,0,1.05,0,0,0,0,0,0.1,0.59,0.41,0.02,0.009,0.017,0.018,0
18,133,61,600,9790.3,71,94,0.11,9.15,0,0.011,0,1.05,0,0,0,0,0,0.1,0.59,0.41,0.02,0.009,0.017,0.018,0
18,133,53,600,16437.1,38,94,0.11,9.15,0,0.011,0,1.05,0,0,0,0,0,0.1,0.59,0.41,0.02,0.009,0.017,0.018,0
18,133,47,600,54356.7,34,90,0.11,9.15,0,0.011,0,1.05,0,0,0,0,0,0.1,0.59,0.41,0.02,0.009,0.017,0.018,0
18,133,69,650,68.5,66,95,0.11,9.15,0,0.011,0,1.05,0,0,0,0,0,0.1,0.59,0.41,0.02,0.009,0.017,0.018,0
18,133,53,650,376.4,64,95,0.11,9.15,0,0.011,0,1.05,0,0,0,0,0,0.1,0.59,0.41,0.02,0.009,0.017,0.018,0
18,133,41,650,2534.4,88,95,0.11,9.15,0,0.011,0,1.05,0,0,0,0,0,0.1,0.59,0.41,0.02,0.009,0.017,0.018,0
18,133,37,650,3605.8,74,95,0.11,9.15,0,0.011,0,1.05,0,0,0,0,0,0.1,0.59,0.41,0.02,0.009,0.017,0.018,0
18,133,33,650,5210.5,55,95,0.11,9.15,0,0.011,0,1.05,0,0,0,0,0,0.1,0.59,0.41,0.02,0.009,0.017,0.018,0
18,133,29,650,10525,62,95,0.11,9.15,0,0.011,0,1.05,0,0,0,0,0,0.1,0.59,0.41,0.02,0.009,0.017,0.018,0
18,133,37,700,115.7,112,97,0.11,9.15,0,0.011,0,1.05,0,0,0,0,0,0.1,0.59,0.41,0.02,0.009,0.017,0.018,0
18,133,29,700,355.2,72,93,0.11,9.15,0,0.011,0,1.05,0,0,0,0,0,0.1,0.59,0.41,0.02,0.009,0.017,0.018,0
18,133,26,700,558.8,83,96,0.11,9.15,0,0.011,0,1.05,0,0,0,0,0,0.1,0.59,0.41,0.02,0.009,0.017,0.018,0
18,133,22,700,1095.2,81,96,0.11,9.15,0,0.011,0,1.05,0,0,0,0,0,0.1,0.59,0.41,0.02,0.009,0.017,0.018,0
18,133,18,700,2268.6,82,96,0.11,9.15,0,0.011,0,1.05,0,0,0,0,0,0.1,0.59,0.41,0.02,0.009,0.017,0.018,0
18,134,157,550,124.6,66,90,0.12,8.72,0,0.002,0,0.96,0,0,0,0,0,0.07,0.66,0.47,0.05,0.006,0.019,0.0174,0
18,134,137,550,322.8,77,91,0.12,8.72,0,0.002,0,0.96,0,0,0,0,0,0.07,0.66,0.47,0.05,0.006,0.019,0.0174,0
18,134,118,550,1081,75,92,0.12,8.72,0,0.002,0,0.96,0,0,0,0,0,0.07,0.66,0.47,0.05,0.006,0.019,0.0174,0
18,134,108,550,2428.8,89,93,0.12,8.72,0,0.002,0,0.96,0,0,0,0,0,0.07,0.66,0.47,0.05,0.006,0.019,0.0174,0
18,134,98,550,5019.6,90,94,0.12,8.72,0,0.002,0,0.96,0,0,0,0,0,0.07,0.66,0.47,0.05,0.006,0.019,0.0174,0
18,134,88,550,15286,83,94,0.12,8.72,0,0.002,0,0.96,0,0,0,0,0,0.07,0.66,0.47,0.05,0.006,0.019,0.0174,0
18,134,78,550,43661,69,93,0.12,8.72,0,0.002,0,0.96,0,0,0,0,0,0.07,0.66,0.47,0.05,0.006,0.019,0.0174,0
18,134,108,600,58,80,93,0.12,8.72,0,0.002,0,0.96,0,0,0,0,0,0.07,0.66,0.47,0.05,0.006,0.019,0.0174,0
18,134,88,600,235.9,65,94,0.12,8.72,0,0.002,0,0.96,0,0,0,0,0,0.07,0.66,0.47,0.05,0.006,0.019,0.0174,0
18,134,69,600,1735.7,89,94,0.12,8.72,0,0.002,0,0.96,0,0,0,0,0,0.07,0.66,0.47,0.05,0.006,0.019,0.0174,0
18,134,61,600,5141,56,95,0.12,8.72,0,0.002,0,0.96,0,0,0,0,0,0.07,0.66,0.47,0.05,0.006,0.019,0.0174,0
18,134,53,600,15024.9,55,95,0.12,8.72,0,0.002,0,0.96,0,0,0,0,0,0.07,0.66,0.47,0.05,0.006,0.019,0.0174,0
18,134,47,600,37488.6,44,94,0.12,8.72,0,0.002,0,0.96,0,0,0,0,0,0.07,0.66,0.47,0.05,0.006,0.019,0.0174,0
18,134,69,650,57.2,91,96,0.12,8.72,0,0.002,0,0.96,0,0,0,0,0,0.07,0.66,0.47,0.05,0.006,0.019,0.0174,0
18,134,53,650,261.6,69,96,0.12,8.72,0,0.002,0,0.96,0,0,0,0,0,0.07,0.66,0.47,0.05,0.006,0.019,0.0174,0
18,134,41,650,2158,89,96,0.12,8.72,0,0.002,0,0.96,0,0,0,0,0,0.07,0.66,0.47,0.05,0.006,0.019,0.0174,0
18,134,37,650,7763.9,49,94,0.12,8.72,0,0.002,0,0.96,0,0,0,0,0,0.07,0.66,0.47,0.05,0.006,0.019,0.0174,0
18,134,33,650,14475.9,53,94,0.12,8.72,0,0.002,0,0.96,0,0,0,0,0,0.07,0.66,0.47,0.05,0.006,0.019,0.0174,0
18,134,29,650,27255,76,93,0.12,8.72,0,0.002,0,0.96,0,0,0,0,0,0.07,0.66,0.47,0.05,0.006,0.019,0.0174,0
18,134,37,700,159.3,76,97,0.12,8.72,0,0.002,0,0.96,0,0,0,0,0,0.07,0.66,0.47,0.05,0.006,0.019,0.0174,0
18,134,29,700,717.2,78,96,0.12,8.72,0,0.002,0,0.96,0,0,0,0,0,0.07,0.66,0.47,0.05,0.006,0.019,0.0174,0
18,134,26,700,1257.4,55,95,0.12,8.72,0,0.002,0,0.96,0,0,0,0,0,0.07,0.66,0.47,0.05,0.006,0.019,0.0174,0
18,134,22,700,3783.4,64,93,0.12,8.72,0,0.002,0,0.96,0,0,0,0,0,0.07,0.66,0.47,0.05,0.006,0.019,0.0174,0
18,134,18,700,8663.9,78,93,0.12,8.72,0,0.002,0,0.96,0,0,0,0,0,0.07,0.66,0.47,0.05,0.006,0.019,0.0174,0
18,135,157,550,84.4,72,90,0.12,8.5,0,0.002,0,0.96,0,0,0,0,0,0.075,0.34,0.43,0.02,0.005,0.014,0.017,0
18,135,137,550,237.7,73,90,0.12,8.5,0,0.002,0,0.96,0,0,0,0,0,0.075,0.34,0.43,0.02,0.005,0.014,0.017,0
18,135,118,550,1149.2,78,92,0.12,8.5,0,0.002,0,0.96,0,0,0,0,0,0.075,0.34,0.43,0.02,0.005,0.014,0.017,0
18,135,108,550,2186.9,80,91,0.12,8.5,0,0.002,0,0.96,0,0,0,0,0,0.075,0.34,0.43,0.02,0.005,0.014,0.017,0
18,135,98,550,5921.7,74,92,0.12,8.5,0,0.002,0,0.96,0,0,0,0,0,0.075,0.34,0.43,0.02,0.005,0.014,0.017,0
18,135,88,550,13784.5,92,92,0.12,8.5,0,0.002,0,0.96,0,0,0,0,0,0.075,0.34,0.43,0.02,0.005,0.014,0.017,0
18,135,78,550,27941.4,53,91,0.12,8.5,0,0.002,0,0.96,0,0,0,0,0,0.075,0.34,0.43,0.02,0.005,0.014,0.017,0
18,135,69,550,100774.6,43,89,0.12,8.5,0,0.002,0,0.96,0,0,0,0,0,0.075,0.34,0.43,0.02,0.005,0.014,0.017,0
18,135,108,600,54,103,93,0.12,8.5,0,0.002,0,0.96,0,0,0,0,0,0.075,0.34,0.43,0.02,0.005,0.014,0.017,0
18,135,88,600,250.4,89,93,0.12,8.5,0,0.002,0,0.96,0,0,0,0,0,0.075,0.34,0.43,0.02,0.005,0.014,0.017,0
18,135,69,600,1724.8,80,92,0.12,8.5,0,0.002,0,0.96,0,0,0,0,0,0.075,0.34,0.43,0.02,0.005,0.014,0.017,0
18,135,61,600,3884.3,78,93,0.12,8.5,0,0.002,0,0.96,0,0,0,0,0,0.075,0.34,0.43,0.02,0.005,0.014,0.017,0
18,135,53,600,9468.8,72,93,0.12,8.5,0,0.002,0,0.96,0,0,0,0,0,0.075,0.34,0.43,0.02,0.005,0.014,0.017,0
18,135,47,600,23319.2,85,92,0.12,8.5,0,0.002,0,0.96,0,0,0,0,0,0.075,0.34,0.43,0.02,0.005,0.014,0.017,0
18,135,41,600,51324.5,44,90,0.12,8.5,0,0.002,0,0.96,0,0,0,0,0,0.075,0.34,0.43,0.02,0.005,0.014,0.017,0
18,135,69,650,57.1,94,94,0.12,8.5,0,0.002,0,0.96,0,0,0,0,0,0.075,0.34,0.43,0.02,0.005,0.014,0.017,0
18,135,53,650,319.9,110,93,0.12,8.5,0,0.002,0,0.96,0,0,0,0,0,0.075,0.34,0.43,0.02,0.005,0.014,0.017,0
18,135,41,650,1797.4,75,92,0.12,8.5,0,0.002,0,0.96,0,0,0,0,0,0.075,0.34,0.43,0.02,0.005,0.014,0.017,0
18,135,37,650,2927.2,74,91,0.12,8.5,0,0.002,0,0.96,0,0,0,0,0,0.075,0.34,0.43,0.02,0.005,0.014,0.017,0
18,135,33,650,5624.6,58,89,0.12,8.5,0,0.002,0,0.96,0,0,0,0,0,0.075,0.34,0.43,0.02,0.005,0.014,0.017,0
18,135,29,650,13361.4,65,87,0.12,8.5,0,0.002,0,0.96,0,0,0,0,0,0.075,0.34,0.43,0.02,0.005,0.014,0.017,0
18,135,37,700,164.3,75,94,0.12,8.5,0,0.002,0,0.96,0,0,0,0,0,0.075,0.34,0.43,0.02,0.005,0.014,0.017,0
18,135,29,700,561.6,116,94,0.12,8.5,0,0.002,0,0.96,0,0,0,0,0,0.075,0.34,0.43,0.02,0.005,0.014,0.017,0
18,135,26,700,901.2,93,92,0.12,8.5,0,0.002,0,0.96,0,0,0,0,0,0.075,0.34,0.43,0.02,0.005,0.014,0.017,0
18,135,22,700,2837.8,78,90,0.12,8.5,0,0.002,0,0.96,0,0,0,0,0,0.075,0.34,0.43,0.02,0.005,0.014,0.017,0
18,135,18,700,11278.4,49,55,0.12,8.5,0,0.002,0,0.96,0,0,0,0,0,0.075,0.34,0.43,0.02,0.005,0.014,0.017,0
19,136,490,450,54.8,40,70,0.12,0.64,0,0.006,0,0.51,0,0,0,0,0,0.04,0.25,0.48,0.04,0.012,0.008,0.013,0
19,136,471,450,661.9,31,40,0.12,0.64,0,0.006,0,0.51,0,0,0,0,0,0.04,0.25,0.48,0.04,0.012,0.008,0.013,0
19,136,451,450,13415.4,24,25,0.12,0.64,0,0.006,0,0.51,0,0,0,0,0,0.04,0.25,0.48,0.04,0.012,0.008,0.013,0
19,136,431,450,23646.8,22,26,0.12,0.64,0,0.006,0,0.51,0,0,0,0,0,0.04,0.25,0.48,0.04,0.012,0.008,0.013,0
19,136,412,450,29624.2,19,20,0.12,0.64,0,0.006,0,0.51,0,0,0,0,0,0.04,0.25,0.48,0.04,0.012,0.008,0.013,0
19,136,392,450,37025.4,11,10,0.12,0.64,0,0.006,0,0.51,0,0,0,0,0,0.04,0.25,0.48,0.04,0.012,0.008,0.013,0
19,136,373,450,58022.9,14,15,0.12,0.64,0,0.006,0,0.51,0,0,0,0,0,0.04,0.25,0.48,0.04,0.012,0.008,0.013,0
19,136,333,450,95907.3,11,11,0.12,0.64,0,0.006,0,0.51,0,0,0,0,0,0.04,0.25,0.48,0.04,0.012,0.008,0.013,0
19,136,412,500,342,35,52,0.12,0.64,0,0.006,0,0.51,0,0,0,0,0,0.04,0.25,0.48,0.04,0.012,0.008,0.013,0
19,136,333,500,2567.6,19,22,0.12,0.64,0,0.006,0,0.51,0,0,0,0,0,0.04,0.25,0.48,0.04,0.012,0.008,0.013,0
19,136,294,500,5499.6,18,19,0.12,0.64,0,0.006,0,0.51,0,0,0,0,0,0.04,0.25,0.48,0.04,0.012,0.008,0.013,0
19,136,265,500,8569.4,14,15,0.12,0.64,0,0.006,0,0.51,0,0,0,0,0,0.04,0.25,0.48,0.04,0.012,0.008,0.013,0
19,136,235,500,14229.9,10,17,0.12,0.64,0,0.006,0,0.51,0,0,0,0,0,0.04,0.25,0.48,0.04,0.012,0.008,0.013,0
19,136,196,500,29084.3,12,12,0.12,0.64,0,0.006,0,0.51,0,0,0,0,0,0.04,0.25,0.48,0.04,0.012,0.008,0.013,0
19,136,157,500,66981.7,9,16,0.12,0.64,0,0.006,0,0.51,0,0,0,0,0,0.04,0.25,0.48,0.04,0.012,0.008,0.013,0
19,136,294,550,97.1,29,50,0.12,0.64,0,0.006,0,0.51,0,0,0,0,0,0.04,0.25,0.48,0.04,0.012,0.008,0.013,0
19,136,235,550,486,24,36,0.12,0.64,0,0.006,0,0.51,0,0,0,0,0,0.04,0.25,0.48,0.04,0.012,0.008,0.013,0
19,136,196,550,994.2,23,31,0.12,0.64,0,0.006,0,0.51,0,0,0,0,0,0.04,0.25,0.48,0.04,0.012,0.008,0.013,0
19,136,157,550,2211.7,28,32,0.12,0.64,0,0.006,0,0.51,0,0,0,0,0,0.04,0.25,0.48,0.04,0.012,0.008,0.013,0
19,136,118,550,5825.6,34,38,0.12,0.64,0,0.006,0,0.51,0,0,0,0,0,0.04,0.25,0.48,0.04,0.012,0.008,0.013,0
19,136,88,550,17541.7,20,46,0.12,0.64,0,0.006,0,0.51,0,0,0,0,0,0.04,0.25,0.48,0.04,0.012,0.008,0.013,0
19,136,69,550,54735.6,19,31,0.12,0.64,0,0.006,0,0.51,0,0,0,0,0,0.04,0.25,0.48,0.04,0.012,0.008,0.013,0
19,136,53,550,138687.9,16,27,0.12,0.64,0,0.006,0,0.51,0,0,0,0,0,0.04,0.25,0.48,0.04,0.012,0.008,0.013,0
19,136,157,600,67,69,76,0.12,0.64,0,0.006,0,0.51,0,0,0,0,0,0.04,0.25,0.48,0.04,0.012,0.008,0.013,0
19,136,88,600,648.8,36,77,0.12,0.64,0,0.006,0,0.51,0,0,0,0,0,0.04,0.25,0.48,0.04,0.012,0.008,0.013,0
19,136,69,600,1670.8,54,71,0.12,0.64,0,0.006,0,0.51,0,0,0,0,0,0.04,0.25,0.48,0.04,0.012,0.008,0.013,0
19,136,53,600,4044.5,62,69,0.12,0.64,0,0.006,0,0.51,0,0,0,0,0,0.04,0.25,0.48,0.04,0.012,0.008,0.013,0
19,136,490,450,54.8,40,70,0.12,0.64,0,0.006,0,0.51,0,0,0,0,0,0.04,0.25,0.48,0.04,0.012,0.008,0.013,0
19,136,471,450,6661.9,31,40,0.12,0.64,0,0.006,0,0.51,0,0,0,0,0,0.04,0.25,0.48,0.04,0.012,0.008,0.013,0
19,136,392,450,37025.4,11,10,0.12,0.64,0,0.006,0,0.51,0,0,0,0,0,0.04,0.25,0.48,0.04,0.012,0.008,0.013,0
19,136,88,600,648.8,36,77,0.12,0.64,0,0.006,0,0.51,0,0,0,0,0,0.04,0.25,0.48,0.04,0.012,0.008,0.013,0
19,137,412,450,12.6,47,77,0.16,0.61,0,0.006,0,0.51,0,0,0,0,0,0.035,0.24,0.49,0.04,0.007,0.012,0.0086,0
19,137,392,450,3186.7,46,52,0.16,0.61,0,0.006,0,0.51,0,0,0,0,0,0.035,0.24,0.49,0.04,0.007,0.012,0.0086,0
19,137,373,450,9125.6,38,40,0.16,0.61,0,0.006,0,0.51,0,0,0,0,0,0.035,0.24,0.49,0.04,0.007,0.012,0.0086,0
19,137,333,450,35197.3,21,24,0.16,0.61,0,0.006,0,0.51,0,0,0,0,0,0.035,0.24,0.49,0.04,0.007,0.012,0.0086,0
19,137,294,450,75427.3,15,18,0.16,0.61,0,0.006,0,0.51,0,0,0,0,0,0.035,0.24,0.49,0.04,0.007,0.012,0.0086,0
19,137,265,450,155361,12,18,0.16,0.61,0,0.006,0,0.51,0,0,0,0,0,0.035,0.24,0.49,0.04,0.007,0.012,0.0086,0
19,137,333,500,292,43,53,0.16,0.61,0,0.006,0,0.51,0,0,0,0,0,0.035,0.24,0.49,0.04,0.007,0.012,0.0086,0
19,137,294,500,1583.3,30,32,0.16,0.61,0,0.006,0,0.51,0,0,0,0,0,0.035,0.24,0.49,0.04,0.007,0.012,0.0086,0
19,137,265,500,3145.6,23,22,0.16,0.61,0,0.006,0,0.51,0,0,0,0,0,0.035,0.24,0.49,0.04,0.007,0.012,0.0086,0
19,137,235,500,9159.6,16,19,0.16,0.61,0,0.006,0,0.51,0,0,0,0,0,0.035,0.24,0.49,0.04,0.007,0.012,0.0086,0
19,137,196,500,21978.5,13,16,0.16,0.61,0,0.006,0,0.51,0,0,0,0,0,0.035,0.24,0.49,0.04,0.007,0.012,0.0086,0
19,137,157,500,54569.4,10,14,0.16,0.61,0,0.006,0,0.51,0,0,0,0,0,0.035,0.24,0.49,0.04,0.007,0.012,0.0086,0
19,137,137,500,84157.7,14,19,0.16,0.61,0,0.006,0,0.51,0,0,0,0,0,0.035,0.24,0.49,0.04,0.007,0.012,0.0086,0
19,137,294,550,4.1,44,81,0.16,0.61,0,0.006,0,0.51,0,0,0,0,0,0.035,0.24,0.49,0.04,0.007,0.012,0.0086,0
19,137,235,550,201.8,28,46,0.16,0.61,0,0.006,0,0.51,0,0,0,0,0,0.035,0.24,0.49,0.04,0.007,0.012,0.0086,0
19,137,196,550,721.2,29,37,0.16,0.61,0,0.006,0,0.51,0,0,0,0,0,0.035,0.24,0.49,0.04,0.007,0.012,0.0086,0
19,137,157,550,1927.9,31,43,0.16,0.61,0,0.006,0,0.51,0,0,0,0,0,0.035,0.24,0.49,0.04,0.007,0.012,0.0086,0
19,137,118,550,5405,27,46,0.16,0.61,0,0.006,0,0.51,0,0,0,0,0,0.035,0.24,0.49,0.04,0.007,0.012,0.0086,0
19,137,88,550,13493,28,39,0.16,0.61,0,0.006,0,0.51,0,0,0,0,0,0.035,0.24,0.49,0.04,0.007,0.012,0.0086,0
19,137,69,550,43039.1,24,35,0.16,0.61,0,0.006,0,0.51,0,0,0,0,0,0.035,0.24,0.49,0.04,0.007,0.012,0.0086,0
19,137,59,550,79500.3,26,36,0.16,0.61,0,0.006,0,0.51,0,0,0,0,0,0.035,0.24,0.49,0.04,0.007,0.012,0.0086,0
19,137,157,600,21.9,46,75,0.16,0.61,0,0.006,0,0.51,0,0,0,0,0,0.035,0.24,0.49,0.04,0.007,0.012,0.0086,0
19,137,88,600,553.7,44,63,0.16,0.61,0,0.006,0,0.51,0,0,0,0,0,0.035,0.24,0.49,0.04,0.007,0.012,0.0086,0
19,137,69,600,1558.9,28,61,0.16,0.61,0,0.006,0,0.51,0,0,0,0,0,0.035,0.24,0.49,0.04,0.007,0.012,0.0086,0
19,137,53,600,3934.6,33,67,0.16,0.61,0,0.006,0,0.51,0,0,0,0,0,0.035,0.24,0.49,0.04,0.007,0.012,0.0086,0
19,138,412,450,7753.7,36,59,0.12,0.59,0,0.006,0,0.51,0,0,0,0,0,0.03,0.25,0.43,0.03,0.011,0.006,0.015,0
19,138,392,450,27489.4,28,46,0.12,0.59,0,0.006,0,0.51,0,0,0,0,0,0.03,0.25,0.43,0.03,0.011,0.006,0.015,0
19,138,373,450,49965.4,23,31,0.12,0.59,0,0.006,0,0.51,0,0,0,0,0,0.03,0.25,0.43,0.03,0.011,0.006,0.015,0
19,138,333,450,99081.6,16,18,0.12,0.59,0,0.006,0,0.51,0,0,0,0,0,0.03,0.25,0.43,0.03,0.011,0.006,0.015,0
19,138,333,500,1240.7,35,55,0.12,0.59,0,0.006,0,0.51,0,0,0,0,0,0.03,0.25,0.43,0.03,0.011,0.006,0.015,0
19,138,294,500,3609.2,29,35,0.12,0.59,0,0.006,0,0.51,0,0,0,0,0,0.03,0.25,0.43,0.03,0.011,0.006,0.015,0
19,138,265,500,6712.3,27,30,0.12,0.59,0,0.006,0,0.51,0,0,0,0,0,0.03,0.25,0.43,0.03,0.011,0.006,0.015,0
19,138,235,500,12746.6,21,23,0.12,0.59,0,0.006,0,0.51,0,0,0,0,0,0.03,0.25,0.43,0.03,0.011,0.006,0.015,0
19,138,196,500,24422.2,20,23,0.12,0.59,0,0.006,0,0.51,0,0,0,0,0,0.03,0.25,0.43,0.03,0.011,0.006,0.015,0
19,138,157,500,46756.3,12,29,0.12,0.59,0,0.006,0,0.51,0,0,0,0,0,0.03,0.25,0.43,0.03,0.011,0.006,0.015,0
19,138,294,550,9.8,39,82,0.12,0.59,0,0.006,0,0.51,0,0,0,0,0,0.03,0.25,0.43,0.03,0.011,0.006,0.015,0
19,138,235,550,255.3,32,62,0.12,0.59,0,0.006,0,0.51,0,0,0,0,0,0.03,0.25,0.43,0.03,0.011,0.006,0.015,0
19,138,196,550,613.8,26,533,0.12,0.59,0,0.006,0,0.51,0,0,0,0,0,0.03,0.25,0.43,0.03,0.011,0.006,0.015,0
19,138,157,550,1449.8,35,63,0.12,0.59,0,0.006,0,0.51,0,0,0,0,0,0.03,0.25,0.43,0.03,0.011,0.006,0.015,0
19,138,118,550,4856.4,28,50,0.12,0.59,0,0.006,0,0.51,0,0,0,0,0,0.03,0.25,0.43,0.03,0.011,0.006,0.015,0
19,138,88,550,14687.4,32,51,0.12,0.59,0,0.006,0,0.51,0,0,0,0,0,0.03,0.25,0.43,0.03,0.011,0.006,0.015,0
19,138,69,550,41734,30,43,0.12,0.59,0,0.006,0,0.51,0,0,0,0,0,0.03,0.25,0.43,0.03,0.011,0.006,0.015,0
19,138,59,550,71318.4,22,44,0.12,0.59,0,0.006,0,0.51,0,0,0,0,0,0.03,0.25,0.43,0.03,0.011,0.006,0.015,0
19,138,157,600,33.4,82,87,0.12,0.59,0,0.006,0,0.51,0,0,0,0,0,0.03,0.25,0.43,0.03,0.011,0.006,0.015,0
19,138,88,600,642.1,51,77,0.12,0.59,0,0.006,0,0.51,0,0,0,0,0,0.03,0.25,0.43,0.03,0.011,0.006,0.015,0
19,138,69,600,1618.7,42,65,0.12,0.59,0,0.006,0,0.51,0,0,0,0,0,0.03,0.25,0.43,0.03,0.011,0.006,0.015,0
19,138,53,600,3967.3,73,78,0.12,0.59,0,0.006,0,0.51,0,0,0,0,0,0.03,0.25,0.43,0.03,0.011,0.006,0.015,0
19,138,392,450,27489.4,28,46,0.12,0.59,0,0.006,0,0.51,0,0,0,0,0,0.03,0.25,0.43,0.03,0.011,0.006,0.015,0
19,138,88,600,642.1,51,77,0.12,0.59,0,0.006,0,0.51,0,0,0,0,0,0.03,0.25,0.43,0.03,0.011,0.006,0.015,0
19,139,471,450,1255.5,40,45,0.12,0.71,0,0.004,0,0.52,0,0,0,0,0,0.05,0.25,0.44,0.06,0.012,0.013,0.0058,0
19,139,451,450,7027.7,25,25,0.12,0.71,0,0.004,0,0.52,0,0,0,0,0,0.05,0.25,0.44,0.06,0.012,0.013,0.0058,0
19,139,431,450,11989.5,22,22,0.12,0.71,0,0.004,0,0.52,0,0,0,0,0,0.05,0.25,0.44,0.06,0.012,0.013,0.0058,0
19,139,412,450,16705.2,17,16,0.12,0.71,0,0.004,0,0.52,0,0,0,0,0,0.05,0.25,0.44,0.06,0.012,0.013,0.0058,0
19,139,392,450,24247.6,11,11,0.12,0.71,0,0.004,0,0.52,0,0,0,0,0,0.05,0.25,0.44,0.06,0.012,0.013,0.0058,0
19,139,373,450,35980.1,13,16,0.12,0.71,0,0.004,0,0.52,0,0,0,0,0,0.05,0.25,0.44,0.06,0.012,0.013,0.0058,0
19,139,333,450,88295.2,8,10,0.12,0.71,0,0.004,0,0.52,0,0,0,0,0,0.05,0.25,0.44,0.06,0.012,0.013,0.0058,0
19,139,412,500,281,30,35,0.12,0.71,0,0.004,0,0.52,0,0,0,0,0,0.05,0.25,0.44,0.06,0.012,0.013,0.0058,0
19,139,333,500,2745,14,14,0.12,0.71,0,0.004,0,0.52,0,0,0,0,0,0.05,0.25,0.44,0.06,0.012,0.013,0.0058,0
19,139,294,500,5271.4,11,12,0.12,0.71,0,0.004,0,0.52,0,0,0,0,0,0.05,0.25,0.44,0.06,0.012,0.013,0.0058,0
19,139,265,500,10263.4,9,9,0.12,0.71,0,0.004,0,0.52,0,0,0,0,0,0.05,0.25,0.44,0.06,0.012,0.013,0.0058,0
19,139,235,500,17377.9,8,10,0.12,0.71,0,0.004,0,0.52,0,0,0,0,0,0.05,0.25,0.44,0.06,0.012,0.013,0.0058,0
19,139,196,500,44930.4,7,12,0.12,0.71,0,0.004,0,0.52,0,0,0,0,0,0.05,0.25,0.44,0.06,0.012,0.013,0.0058,0
19,139,157,500,84990.1,7,11,0.12,0.71,0,0.004,0,0.52,0,0,0,0,0,0.05,0.25,0.44,0.06,0.012,0.013,0.0058,0
19,139,294,550,155.8,20,30,0.12,0.71,0,0.004,0,0.52,0,0,0,0,0,0.05,0.25,0.44,0.06,0.012,0.013,0.0058,0
19,139,235,550,790.1,17,22,0.12,0.71,0,0.004,0,0.52,0,0,0,0,0,0.05,0.25,0.44,0.06,0.012,0.013,0.0058,0
19,139,196,550,1778.3,16,19,0.12,0.71,0,0.004,0,0.52,0,0,0,0,0,0.05,0.25,0.44,0.06,0.012,0.013,0.0058,0
19,139,157,550,4030.8,21,26,0.12,0.71,0,0.004,0,0.52,0,0,0,0,0,0.05,0.25,0.44,0.06,0.012,0.013,0.0058,0
19,139,118,550,9224.8,22,35,0.12,0.71,0,0.004,0,0.52,0,0,0,0,0,0.05,0.25,0.44,0.06,0.012,0.013,0.0058,0
19,139,88,550,23788.3,19,31,0.12,0.71,0,0.004,0,0.52,0,0,0,0,0,0.05,0.25,0.44,0.06,0.012,0.013,0.0058,0
19,139,69,550,60834.6,17,30,0.12,0.71,0,0.004,0,0.52,0,0,0,0,0,0.05,0.25,0.44,0.06,0.012,0.013,0.0058,0
19,139,59,550,112776.4,18,35,0.12,0.71,0,0.004,0,0.52,0,0,0,0,0,0.05,0.25,0.44,0.06,0.012,0.013,0.0058,0
19,139,157,600,146.4,37,52,0.12,0.71,0,0.004,0,0.52,0,0,0,0,0,0.05,0.25,0.44,0.06,0.012,0.013,0.0058,0
19,139,88,600,804,25,60,0.12,0.71,0,0.004,0,0.52,0,0,0,0,0,0.05,0.25,0.44,0.06,0.012,0.013,0.0058,0
19,139,69,600,2397.9,41,52,0.12,0.71,0,0.004,0,0.52,0,0,0,0,0,0.05,0.25,0.44,0.06,0.012,0.013,0.0058,0
19,139,53,600,7442.9,26,49,0.12,0.71,0,0.004,0,0.52,0,0,0,0,0,0.05,0.25,0.44,0.06,0.012,0.013,0.0058,0
19,139,471,450,1255.5,40,45,0.12,0.71,0,0.004,0,0.52,0,0,0,0,0,0.05,0.25,0.44,0.06,0.012,0.013,0.0058,0
19,139,451,450,7027.7,25,25,0.12,0.71,0,0.004,0,0.52,0,0,0,0,0,0.05,0.25,0.44,0.06,0.012,0.013,0.0058,0
19,139,392,450,24247.6,11,11,0.12,0.71,0,0.004,0,0.52,0,0,0,0,0,0.05,0.25,0.44,0.06,0.012,0.013,0.0058,0
19,139,88,600,804,25,60,0.12,0.71,0,0.004,0,0.52,0,0,0,0,0,0.05,0.25,0.44,0.06,0.012,0.013,0.0058,0
19,140,490,450,23.6,39,71,0.12,0.71,0,0.006,0,0.49,0,0,0,0,0,0.04,0.24,0.47,0.06,0.011,0.008,0.013,0
19,140,471,450,3398.5,35,56,0.12,0.71,0,0.006,0,0.49,0,0,0,0,0,0.04,0.24,0.47,0.06,0.011,0.008,0.013,0
19,140,451,450,10760.2,31,45,0.12,0.71,0,0.006,0,0.49,0,0,0,0,0,0.04,0.24,0.47,0.06,0.011,0.008,0.013,0
19,140,431,450,0,31,77,0.12,0.71,0,0.006,0,0.49,0,0,0,0,0,0.04,0.24,0.47,0.06,0.011,0.008,0.013,0
19,140,431,450,19815.4,24,32,0.12,0.71,0,0.006,0,0.49,0,0,0,0,0,0.04,0.24,0.47,0.06,0.011,0.008,0.013,0
19,140,412,450,27341.7,22,26,0.12,0.71,0,0.006,0,0.49,0,0,0,0,0,0.04,0.24,0.47,0.06,0.011,0.008,0.013,0
19,140,392,450,39462.6,15,12,0.12,0.71,0,0.006,0,0.49,0,0,0,0,0,0.04,0.24,0.47,0.06,0.011,0.008,0.013,0
19,140,373,450,52922.4,15,15,0.12,0.71,0,0.006,0,0.49,0,0,0,0,0,0.04,0.24,0.47,0.06,0.011,0.008,0.013,0
19,140,333,450,86367.2,12,13,0.12,0.71,0,0.006,0,0.49,0,0,0,0,0,0.04,0.24,0.47,0.06,0.011,0.008,0.013,0
19,140,412,500,159.5,38,65,0.12,0.71,0,0.006,0,0.49,0,0,0,0,0,0.04,0.24,0.47,0.06,0.011,0.008,0.013,0
19,140,333,500,2467.3,25,33,0.12,0.71,0,0.006,0,0.49,0,0,0,0,0,0.04,0.24,0.47,0.06,0.011,0.008,0.013,0
19,140,294,500,4815.1,22,24,0.12,0.71,0,0.006,0,0.49,0,0,0,0,0,0.04,0.24,0.47,0.06,0.011,0.008,0.013,0
19,140,265,500,8219.3,17,21,0.12,0.71,0,0.006,0,0.49,0,0,0,0,0,0.04,0.24,0.47,0.06,0.011,0.008,0.013,0
19,140,235,500,13804.4,16,18,0.12,0.71,0,0.006,0,0.49,0,0,0,0,0,0.04,0.24,0.47,0.06,0.011,0.008,0.013,0
19,140,196,500,30094.3,13,16,0.12,0.71,0,0.006,0,0.49,0,0,0,0,0,0.04,0.24,0.47,0.06,0.011,0.008,0.013,0
19,140,157,500,57762.2,16,25,0.12,0.71,0,0.006,0,0.49,0,0,0,0,0,0.04,0.24,0.47,0.06,0.011,0.008,0.013,0
19,140,294,550,67.2,39,67,0.12,0.71,0,0.006,0,0.49,0,0,0,0,0,0.04,0.24,0.47,0.06,0.011,0.008,0.013,0
19,140,235,550,432,33,68,0.12,0.71,0,0.006,0,0.49,0,0,0,0,0,0.04,0.24,0.47,0.06,0.011,0.008,0.013,0
19,140,196,550,903.1,41,60,0.12,0.71,0,0.006,0,0.49,0,0,0,0,0,0.04,0.24,0.47,0.06,0.011,0.008,0.013,0
19,140,157,550,2084.9,35,58,0.12,0.71,0,0.006,0,0.49,0,0,0,0,0,0.04,0.24,0.47,0.06,0.011,0.008,0.013,0
19,140,118,550,4897,39,68,0.12,0.71,0,0.006,0,0.49,0,0,0,0,0,0.04,0.24,0.47,0.06,0.011,0.008,0.013,0
19,140,88,550,12492.3,22,36,0.12,0.71,0,0.006,0,0.49,0,0,0,0,0,0.04,0.24,0.47,0.06,0.011,0.008,0.013,0
19,140,69,550,49653.8,23,36,0.12,0.71,0,0.006,0,0.49,0,0,0,0,0,0.04,0.24,0.47,0.06,0.011,0.008,0.013,0
19,140,59,550,102220.5,16,31,0.12,0.71,0,0.006,0,0.49,0,0,0,0,0,0.04,0.24,0.47,0.06,0.011,0.008,0.013,0
19,140,157,600,43.7,71,85,0.12,0.71,0,0.006,0,0.49,0,0,0,0,0,0.04,0.24,0.47,0.06,0.011,0.008,0.013,0
19,140,88,600,624.8,50,78,0.12,0.71,0,0.006,0,0.49,0,0,0,0,0,0.04,0.24,0.47,0.06,0.011,0.008,0.013,0
19,140,69,600,1653.1,59,80,0.12,0.71,0,0.006,0,0.49,0,0,0,0,0,0.04,0.24,0.47,0.06,0.011,0.008,0.013,0
19,140,53,600,4130,44,72,0.12,0.71,0,0.006,0,0.49,0,0,0,0,0,0.04,0.24,0.47,0.06,0.011,0.008,0.013,0
19,140,490,450,23.6,39,71,0.12,0.71,0,0.006,0,0.49,0,0,0,0,0,0.04,0.24,0.47,0.06,0.011,0.008,0.013,0
19,140,471,450,3398.5,35,56,0.12,0.71,0,0.006,0,0.49,0,0,0,0,0,0.04,0.24,0.47,0.06,0.011,0.008,0.013,0
19,140,392,405,39462.6,15,12,0.12,0.71,0,0.006,0,0.49,0,0,0,0,0,0.04,0.24,0.47,0.06,0.011,0.008,0.013,0
19,141,412,450,0.5,30,73,0.15,0.58,0,0.006,0,0.49,0,0,0,0,0,0.033,0.26,0.45,0.04,0.006,0.012,0.0084,0
19,141,392,450,68.2,47,77,0.15,0.58,0,0.006,0,0.49,0,0,0,0,0,0.033,0.26,0.45,0.04,0.006,0.012,0.0084,0
19,141,373,450,3835.4,45,53,0.15,0.58,0,0.006,0,0.49,0,0,0,0,0,0.033,0.26,0.45,0.04,0.006,0.012,0.0084,0
19,141,333,450,19430.6,27,27,0.15,0.58,0,0.006,0,0.49,0,0,0,0,0,0.033,0.26,0.45,0.04,0.006,0.012,0.0084,0
19,141,294,450,48420.7,18,18,0.15,0.58,0,0.006,0,0.49,0,0,0,0,0,0.033,0.26,0.45,0.04,0.006,0.012,0.0084,0
19,141,265,450,93425.4,13,13,0.15,0.58,0,0.006,0,0.49,0,0,0,0,0,0.033,0.26,0.45,0.04,0.006,0.012,0.0084,0
19,141,333,500,116.9,48,70,0.15,0.58,0,0.006,0,0.49,0,0,0,0,0,0.033,0.26,0.45,0.04,0.006,0.012,0.0084,0
19,141,294,500,1030.3,33,39,0.15,0.58,0,0.006,0,0.49,0,0,0,0,0,0.033,0.26,0.45,0.04,0.006,0.012,0.0084,0
19,141,265,500,2783.7,24,27,0.15,0.58,0,0.006,0,0.49,0,0,0,0,0,0.033,0.26,0.45,0.04,0.006,0.012,0.0084,0
19,141,265,500,7790.7,17,21,0.15,0.58,0,0.006,0,0.49,0,0,0,0,0,0.033,0.26,0.45,0.04,0.006,0.012,0.0084,0
19,141,235,500,5533.9,18,19,0.15,0.58,0,0.006,0,0.49,0,0,0,0,0,0.033,0.26,0.45,0.04,0.006,0.012,0.0084,0
19,141,196,500,13886.5,11,17,0.15,0.58,0,0.006,0,0.49,0,0,0,0,0,0.033,0.26,0.45,0.04,0.006,0.012,0.0084,0
19,141,157,500,35646.2,10,10,0.15,0.58,0,0.006,0,0.49,0,0,0,0,0,0.033,0.26,0.45,0.04,0.006,0.012,0.0084,0
19,141,137,500,52982.6,11,17,0.15,0.58,0,0.006,0,0.49,0,0,0,0,0,0.033,0.26,0.45,0.04,0.006,0.012,0.0084,0
19,141,294,550,1.2,46,86,0.15,0.58,0,0.006,0,0.49,0,0,0,0,0,0.033,0.26,0.45,0.04,0.006,0.012,0.0084,0
19,141,294,550,77.8,39,68,0.15,0.58,0,0.006,0,0.49,0,0,0,0,0,0.033,0.26,0.45,0.04,0.006,0.012,0.0084,0
19,141,235,550,143,39,55,0.15,0.58,0,0.006,0,0.49,0,0,0,0,0,0.033,0.26,0.45,0.04,0.006,0.012,0.0084,0
19,141,196,550,496.2,31,42,0.15,0.58,0,0.006,0,0.49,0,0,0,0,0,0.033,0.26,0.45,0.04,0.006,0.012,0.0084,0
19,141,157,550,1448.6,31,38,0.15,0.58,0,0.006,0,0.49,0,0,0,0,0,0.033,0.26,0.45,0.04,0.006,0.012,0.0084,0
19,141,118,550,4006.2,28,43,0.15,0.58,0,0.006,0,0.49,0,0,0,0,0,0.033,0.26,0.45,0.04,0.006,0.012,0.0084,0
19,141,88,550,11854.2,21,26,0.15,0.58,0,0.006,0,0.49,0,0,0,0,0,0.033,0.26,0.45,0.04,0.006,0.012,0.0084,0
19,141,69,550,35165.5,25,32,0.15,0.58,0,0.006,0,0.49,0,0,0,0,0,0.033,0.26,0.45,0.04,0.006,0.012,0.0084,0
19,141,69,550,45351.5,26,37,0.15,0.58,0,0.006,0,0.49,0,0,0,0,0,0.033,0.26,0.45,0.04,0.006,0.012,0.0084,0
19,141,157,600,27.3,62,80,0.15,0.58,0,0.006,0,0.49,0,0,0,0,0,0.033,0.26,0.45,0.04,0.006,0.012,0.0084,0
19,141,88,600,473.5,52,67,0.15,0.58,0,0.006,0,0.49,0,0,0,0,0,0.033,0.26,0.45,0.04,0.006,0.012,0.0084,0
19,141,69,600,1378.6,50,62,0.15,0.58,0,0.006,0,0.49,0,0,0,0,0,0.033,0.26,0.45,0.04,0.006,0.012,0.0084,0
19,141,53,600,3675.4,34,68,0.15,0.58,0,0.006,0,0.49,0,0,0,0,0,0.033,0.26,0.45,0.04,0.006,0.012,0.0084,0
19,142,471,450,28.8,42,42,0.14,0.68,0,0.004,0,0.52,0,0,0,0,0,0.06,0.22,0.45,0.06,0.013,0.013,0.0062,0
19,142,451,450,4616.4,29,27,0.14,0.68,0,0.004,0,0.52,0,0,0,0,0,0.06,0.22,0.45,0.06,0.013,0.013,0.0062,0
19,142,431,450,10365.6,24,23,0.14,0.68,0,0.004,0,0.52,0,0,0,0,0,0.06,0.22,0.45,0.06,0.013,0.013,0.0062,0
19,142,412,450,15235,18,18,0.14,0.68,0,0.004,0,0.52,0,0,0,0,0,0.06,0.22,0.45,0.06,0.013,0.013,0.0062,0
19,142,392,450,19968.2,12,12,0.14,0.68,0,0.004,0,0.52,0,0,0,0,0,0.06,0.22,0.45,0.06,0.013,0.013,0.0062,0
19,142,373,450,35143.3,13,15,0.14,0.68,0,0.004,0,0.52,0,0,0,0,0,0.06,0.22,0.45,0.06,0.013,0.013,0.0062,0
19,142,333,450,69252.9,9,12,0.14,0.68,0,0.004,0,0.52,0,0,0,0,0,0.06,0.22,0.45,0.06,0.013,0.013,0.0062,0
19,142,294,450,146518.2,7,6,0.14,0.68,0,0.004,0,0.52,0,0,0,0,0,0.06,0.22,0.45,0.06,0.013,0.013,0.0062,0
19,142,412,500,153.4,37,41,0.14,0.68,0,0.004,0,0.52,0,0,0,0,0,0.06,0.22,0.45,0.06,0.013,0.013,0.0062,0
19,142,333,500,2323.2,14,17,0.14,0.68,0,0.004,0,0.52,0,0,0,0,0,0.06,0.22,0.45,0.06,0.013,0.013,0.0062,0
19,142,294,500,5145.4,11,11,0.14,0.68,0,0.004,0,0.52,0,0,0,0,0,0.06,0.22,0.45,0.06,0.013,0.013,0.0062,0
19,142,265,500,10117.1,10,8,0.14,0.68,0,0.004,0,0.52,0,0,0,0,0,0.06,0.22,0.45,0.06,0.013,0.013,0.0062,0
19,142,235,500,16701.2,8,9,0.14,0.68,0,0.004,0,0.52,0,0,0,0,0,0.06,0.22,0.45,0.06,0.013,0.013,0.0062,0
19,142,196,500,38218.9,6,10,0.14,0.68,0,0.004,0,0.52,0,0,0,0,0,0.06,0.22,0.45,0.06,0.013,0.013,0.0062,0
19,142,157,500,91406.3,6,11,0.14,0.68,0,0.004,0,0.52,0,0,0,0,0,0.06,0.22,0.45,0.06,0.013,0.013,0.0062,0
19,142,294,550,132.8,17,29,0.14,0.68,0,0.004,0,0.52,0,0,0,0,0,0.06,0.22,0.45,0.06,0.013,0.013,0.0062,0
19,142,235,550,605.2,13,21,0.14,0.68,0,0.004,0,0.52,0,0,0,0,0,0.06,0.22,0.45,0.06,0.013,0.013,0.0062,0
19,142,196,550,1705.2,16,48,0.14,0.68,0,0.004,0,0.52,0,0,0,0,0,0.06,0.22,0.45,0.06,0.013,0.013,0.0062,0
19,142,157,550,3894.2,9,25,0.14,0.68,0,0.004,0,0.52,0,0,0,0,0,0.06,0.22,0.45,0.06,0.013,0.013,0.0062,0
19,142,118,550,9373.8,21,29,0.14,0.68,0,0.004,0,0.52,0,0,0,0,0,0.06,0.22,0.45,0.06,0.013,0.013,0.0062,0
19,142,88,550,21176.5,20,29,0.14,0.68,0,0.004,0,0.52,0,0,0,0,0,0.06,0.22,0.45,0.06,0.013,0.013,0.0062,0
19,142,69,550,65807.5,11,30,0.14,0.68,0,0.004,0,0.52,0,0,0,0,0,0.06,0.22,0.45,0.06,0.013,0.013,0.0062,0
19,142,59,550,99811,18,31,0.14,0.68,0,0.004,0,0.52,0,0,0,0,0,0.06,0.22,0.45,0.06,0.013,0.013,0.0062,0
19,142,53,550,145440.1,15,29,0.14,0.68,0,0.004,0,0.52,0,0,0,0,0,0.06,0.22,0.45,0.06,0.013,0.013,0.0062,0
19,142,157,600,135.1,20,48,0.14,0.68,0,0.004,0,0.52,0,0,0,0,0,0.06,0.22,0.45,0.06,0.013,0.013,0.0062,0
19,142,88,600,857,26,60,0.14,0.68,0,0.004,0,0.52,0,0,0,0,0,0.06,0.22,0.45,0.06,0.013,0.013,0.0062,0
19,142,69,600,2551.6,36,55,0.14,0.68,0,0.004,0,0.52,0,0,0,0,0,0.06,0.22,0.45,0.06,0.013,0.013,0.0062,0
19,142,53,600,7251.3,29,47,0.14,0.68,0,0.004,0,0.52,0,0,0,0,0,0.06,0.22,0.45,0.06,0.013,0.013,0.0062,0
19,142,471,450,28.8,42,66,0.14,0.68,0,0.004,0,0.52,0,0,0,0,0,0.06,0.22,0.45,0.06,0.013,0.013,0.0062,0
19,142,392,450,19968.2,13,12,0.14,0.68,0,0.004,0,0.52,0,0,0,0,0,0.06,0.22,0.45,0.06,0.013,0.013,0.0062,0
19,142,88,600,857,26,60,0.14,0.68,0,0.004,0,0.52,0,0,0,0,0,0.06,0.22,0.45,0.06,0.013,0.013,0.0062,0
19,143,471,450,0,26,67,0.15,0.66,0,0.004,0,0.52,0,0,0,0,0,0.06,0.21,0.42,0.07,0.011,0.015,0.0056,0
19,143,451,450,14.8,44,68,0.15,0.66,0,0.004,0,0.52,0,0,0,0,0,0.06,0.21,0.42,0.07,0.011,0.015,0.0056,0
19,143,431,450,3171,32,34,0.15,0.66,0,0.004,0,0.52,0,0,0,0,0,0.06,0.21,0.42,0.07,0.011,0.015,0.0056,0
19,143,412,450,6326.1,28,25,0.15,0.66,0,0.004,0,0.52,0,0,0,0,0,0.06,0.21,0.42,0.07,0.011,0.015,0.0056,0
19,143,392,450,11082.5,18,16,0.15,0.66,0,0.004,0,0.52,0,0,0,0,0,0.06,0.21,0.42,0.07,0.011,0.015,0.0056,0
19,143,373,450,24587.4,17,16,0.15,0.66,0,0.004,0,0.52,0,0,0,0,0,0.06,0.21,0.42,0.07,0.011,0.015,0.0056,0
19,143,333,450,49866.5,12,14,0.15,0.66,0,0.004,0,0.52,0,0,0,0,0,0.06,0.21,0.42,0.07,0.011,0.015,0.0056,0
19,143,294,450,112014.3,8,12,0.15,0.66,0,0.004,0,0.52,0,0,0,0,0,0.06,0.21,0.42,0.07,0.011,0.015,0.0056,0
19,143,412,500,0,30,75,0.15,0.66,0,0.004,0,0.52,0,0,0,0,0,0.06,0.21,0.42,0.07,0.011,0.015,0.0056,0
19,143,333,500,1375.4,22,21,0.15,0.66,0,0.004,0,0.52,0,0,0,0,0,0.06,0.21,0.42,0.07,0.011,0.015,0.0056,0
19,143,294,500,3851.1,13,13,0.15,0.66,0,0.004,0,0.52,0,0,0,0,0,0.06,0.21,0.42,0.07,0.011,0.015,0.0056,0
19,143,265,500,7169.2,11,13,0.15,0.66,0,0.004,0,0.52,0,0,0,0,0,0.06,0.21,0.42,0.07,0.011,0.015,0.0056,0
19,143,235,500,13493.5,9,10,0.15,0.66,0,0.004,0,0.52,0,0,0,0,0,0.06,0.21,0.42,0.07,0.011,0.015,0.0056,0
19,143,196,500,36364.7,7,9,0.15,0.66,0,0.004,0,0.52,0,0,0,0,0,0.06,0.21,0.42,0.07,0.011,0.015,0.0056,0
19,143,157,500,83370.7,6,11,0.15,0.66,0,0.004,0,0.52,0,0,0,0,0,0.06,0.21,0.42,0.07,0.011,0.015,0.0056,0
19,143,294,530,461.6,19,23,0.15,0.66,0,0.004,0,0.52,0,0,0,0,0,0.06,0.21,0.42,0.07,0.011,0.015,0.0056,0
19,143,294,550,86.9,24,34,0.15,0.66,0,0.004,0,0.52,0,0,0,0,0,0.06,0.21,0.42,0.07,0.011,0.015,0.0056,0
19,143,235,550,544.1,16,23,0.15,0.66,0,0.004,0,0.52,0,0,0,0,0,0.06,0.21,0.42,0.07,0.011,0.015,0.0056,0
19,143,196,550,1389.9,17,20,0.15,0.66,0,0.004,0,0.52,0,0,0,0,0,0.06,0.21,0.42,0.07,0.011,0.015,0.0056,0
19,143,157,550,3338.4,14,24,0.15,0.66,0,0.004,0,0.52,0,0,0,0,0,0.06,0.21,0.42,0.07,0.011,0.015,0.0056,0
19,143,118,550,8375.7,29,32,0.15,0.66,0,0.004,0,0.52,0,0,0,0,0,0.06,0.21,0.42,0.07,0.011,0.015,0.0056,0
19,143,88,550,20819.2,20,24,0.15,0.66,0,0.004,0,0.52,0,0,0,0,0,0.06,0.21,0.42,0.07,0.011,0.015,0.0056,0
19,143,69,550,62454.4,19,30,0.15,0.66,0,0.004,0,0.52,0,0,0,0,0,0.06,0.21,0.42,0.07,0.011,0.015,0.0056,0
19,143,157,570,1000,27,34,0.15,0.66,0,0.004,0,0.52,0,0,0,0,0,0.06,0.21,0.42,0.07,0.011,0.015,0.0056,0
19,143,294,575,3,42,70,0.15,0.66,0,0.004,0,0.52,0,0,0,0,0,0.06,0.21,0.42,0.07,0.011,0.015,0.0056,0
19,143,157,580,544.3,30,33,0.15,0.66,0,0.004,0,0.52,0,0,0,0,0,0.06,0.21,0.42,0.07,0.011,0.015,0.0056,0
19,143,157,600,127.3,41,48,0.15,0.66,0,0.004,0,0.52,0,0,0,0,0,0.06,0.21,0.42,0.07,0.011,0.015,0.0056,0
19,143,88,600,877.6,32,61,0.15,0.66,0,0.004,0,0.52,0,0,0,0,0,0.06,0.21,0.42,0.07,0.011,0.015,0.0056,0
19,143,69,600,2373.2,36,55,0.15,0.66,0,0.004,0,0.52,0,0,0,0,0,0.06,0.21,0.42,0.07,0.011,0.015,0.0056,0
19,143,53,600,7354,18,53,0.15,0.66,0,0.004,0,0.52,0,0,0,0,0,0.06,0.21,0.42,0.07,0.011,0.015,0.0056,0
19,143,157,625,8,59,76,0.15,0.66,0,0.004,0,0.52,0,0,0,0,0,0.06,0.21,0.42,0.07,0.011,0.015,0.0056,0
19,143,431,450,3171,32,34,0.15,0.66,0,0.004,0,0.52,0,0,0,0,0,0.06,0.21,0.42,0.07,0.011,0.015,0.0056,0
19,143,392,450,11082.5,18,16,0.15,0.66,0,0.004,0,0.52,0,0,0,0,0,0.06,0.21,0.42,0.07,0.011,0.015,0.0056,0
19,144,412,450,0,33,7,0.15,0.6,0,0.006,0,0.48,0,0,0,0,0,0.032,0.25,0.45,0.04,0.008,0.013,0.0082,0
19,144,392,450,537.3,55,74,0.15,0.6,0,0.006,0,0.48,0,0,0,0,0,0.032,0.25,0.45,0.04,0.008,0.013,0.0082,0
19,144,373,450,4368.8,47,51,0.15,0.6,0,0.006,0,0.48,0,0,0,0,0,0.032,0.25,0.45,0.04,0.008,0.013,0.0082,0
19,144,333,450,23204.8,29,29,0.15,0.6,0,0.006,0,0.48,0,0,0,0,0,0.032,0.25,0.45,0.04,0.008,0.013,0.0082,0
19,144,294,450,60143.6,17,17,0.15,0.6,0,0.006,0,0.48,0,0,0,0,0,0.032,0.25,0.45,0.04,0.008,0.013,0.0082,0
19,144,265,450,104671.2,14,17,0.15,0.6,0,0.006,0,0.48,0,0,0,0,0,0.032,0.25,0.45,0.04,0.008,0.013,0.0082,0
19,144,333,500,132.5,48,69,0.15,0.6,0,0.006,0,0.48,0,0,0,0,0,0.032,0.25,0.45,0.04,0.008,0.013,0.0082,0
19,144,294,500,1259.5,36,39,0.15,0.6,0,0.006,0,0.48,0,0,0,0,0,0.032,0.25,0.45,0.04,0.008,0.013,0.0082,0
19,144,265,500,2840.4,19,29,0.15,0.6,0,0.006,0,0.48,0,0,0,0,0,0.032,0.25,0.45,0.04,0.008,0.013,0.0082,0
19,144,235,500,5891.8,19,20,0.15,0.6,0,0.006,0,0.48,0,0,0,0,0,0.032,0.25,0.45,0.04,0.008,0.013,0.0082,0
19,144,196,500,15523.2,14,14,0.15,0.6,0,0.006,0,0.48,0,0,0,0,0,0.032,0.25,0.45,0.04,0.008,0.013,0.0082,0
19,144,157,500,38275.1,13,13,0.15,0.6,0,0.006,0,0.48,0,0,0,0,0,0.032,0.25,0.45,0.04,0.008,0.013,0.0082,0
19,144,137,500,63591.8,13,18,0.15,0.6,0,0.006,0,0.48,0,0,0,0,0,0.032,0.25,0.45,0.04,0.008,0.013,0.0082,0
19,144,294,550,1,46,86,0.15,0.6,0,0.006,0,0.48,0,0,0,0,0,0.032,0.25,0.45,0.04,0.008,0.013,0.0082,0
19,144,235,550,152.2,45,58,0.15,0.6,0,0.006,0,0.48,0,0,0,0,0,0.032,0.25,0.45,0.04,0.008,0.013,0.0082,0
19,144,196,550,523,37,52,0.15,0.6,0,0.006,0,0.48,0,0,0,0,0,0.032,0.25,0.45,0.04,0.008,0.013,0.0082,0
19,144,157,550,1335.8,49,50,0.15,0.6,0,0.006,0,0.48,0,0,0,0,0,0.032,0.25,0.45,0.04,0.008,0.013,0.0082,0
19,144,118,550,3783.6,42,58,0.15,0.6,0,0.006,0,0.48,0,0,0,0,0,0.032,0.25,0.45,0.04,0.008,0.013,0.0082,0
19,144,88,550,11395,38,40,0.15,0.6,0,0.006,0,0.48,0,0,0,0,0,0.032,0.25,0.45,0.04,0.008,0.013,0.0082,0
19,144,69,550,35179.9,25,36,0.15,0.6,0,0.006,0,0.48,0,0,0,0,0,0.032,0.25,0.45,0.04,0.008,0.013,0.0082,0
19,144,59,550,80736.6,19,25,0.15,0.6,0,0.006,0,0.48,0,0,0,0,0,0.032,0.25,0.45,0.04,0.008,0.013,0.0082,0
19,144,157,600,23.1,54,83,0.15,0.6,0,0.006,0,0.48,0,0,0,0,0,0.032,0.25,0.45,0.04,0.008,0.013,0.0082,0
19,144,88,600,412.8,44,72,0.15,0.6,0,0.006,0,0.48,0,0,0,0,0,0.032,0.25,0.45,0.04,0.008,0.013,0.0082,0
19,144,69,600,1360.9,40,69,0.15,0.6,0,0.006,0,0.48,0,0,0,0,0,0.032,0.25,0.45,0.04,0.008,0.013,0.0082,0
19,144,53,600,3603.9,35,69,0.15,0.6,0,0.006,0,0.48,0,0,0,0,0,0.032,0.25,0.45,0.04,0.008,0.013,0.0082,0
19,144,265,500,2840.4,19,29,0.15,0.6,0,0.006,0,0.48,0,0,0,0,0,0.032,0.25,0.45,0.04,0.008,0.013,0.0082,0
19,144,88,600,412.8,44,72,0.15,0.6,0,0.006,0,0.48,0,0,0,0,0,0.032,0.25,0.45,0.04,0.008,0.013,0.0082,0
20,145,360,500,277,23,84,0.1,8.53,0,0.01,0,0.96,0,0.076,0,0,0.21,0.12,0.38,0.4,0.022,0.001,0.015,0.05,0
20,145,340,500,875.4,25,86,0.1,8.53,0,0.01,0,0.96,0,0.076,0,0,0.21,0.12,0.38,0.4,0.022,0.001,0.015,0.05,0
20,145,320,500,2333.4,27,86,0.1,8.53,0,0.01,0,0.96,0,0.076,0,0,0.21,0.12,0.38,0.4,0.022,0.001,0.015,0.05,0
20,145,300,500,4971.3,31,88,0.1,8.53,0,0.01,0,0.96,0,0.076,0,0,0.21,0.12,0.38,0.4,0.022,0.001,0.015,0.05,0
20,145,290,500,8840,27,89,0.1,8.53,0,0.01,0,0.96,0,0.076,0,0,0.21,0.12,0.38,0.4,0.022,0.001,0.015,0.05,0
20,145,240,550,498.8,26,90,0.1,8.53,0,0.01,0,0.96,0,0.076,0,0,0.21,0.12,0.38,0.4,0.022,0.001,0.015,0.05,0
20,145,220,550,2635.1,26,90,0.1,8.53,0,0.01,0,0.96,0,0.076,0,0,0.21,0.12,0.38,0.4,0.022,0.001,0.015,0.05,0
20,145,200,550,10778.3,31,89,0.1,8.53,0,0.01,0,0.96,0,0.076,0,0,0.21,0.12,0.38,0.4,0.022,0.001,0.015,0.05,0
20,145,160,600,696,30,93,0.1,8.53,0,0.01,0,0.96,0,0.076,0,0,0.21,0.12,0.38,0.4,0.022,0.001,0.015,0.05,0
20,145,140,600,2777.1,31,91,0.1,8.53,0,0.01,0,0.96,0,0.076,0,0,0.21,0.12,0.38,0.4,0.022,0.001,0.015,0.05,0
20,145,120,600,14286.8,25,83,0.1,8.53,0,0.01,0,0.96,0,0.076,0,0,0.21,0.12,0.38,0.4,0.022,0.001,0.015,0.05,0
20,145,110,600,24417.9,23,84,0.1,8.53,0,0.01,0,0.96,0,0.076,0,0,0.21,0.12,0.38,0.4,0.022,0.001,0.015,0.05,0
20,145,100,650,628.5,36,93,0.1,8.53,0,0.01,0,0.96,0,0.076,0,0,0.21,0.12,0.38,0.4,0.022,0.001,0.015,0.05,0
20,145,80,650,4472.3,32,88,0.1,8.53,0,0.01,0,0.96,0,0.076,0,0,0.21,0.12,0.38,0.4,0.022,0.001,0.015,0.05,0
20,145,70,650,12280.7,36,84,0.1,8.53,0,0.01,0,0.96,0,0.076,0,0,0.21,0.12,0.38,0.4,0.022,0.001,0.015,0.05,0
20,145,60,650,23321.1,11,51,0.1,8.53,0,0.01,0,0.96,0,0.076,0,0,0.21,0.12,0.38,0.4,0.022,0.001,0.015,0.05,0
20,145,60,700,430.6,39,92,0.1,8.53,0,0.01,0,0.96,0,0.076,0,0,0.21,0.12,0.38,0.4,0.022,0.001,0.015,0.05,0
20,145,50,700,1299,30,86,0.1,8.53,0,0.01,0,0.96,0,0.076,0,0,0.21,0.12,0.38,0.4,0.022,0.001,0.015,0.05,0
20,145,40,700,3354.4,32,75,0.1,8.53,0,0.01,0,0.96,0,0.076,0,0,0.21,0.12,0.38,0.4,0.022,0.001,0.015,0.05,0
20,145,30,700,9668.5,23,64,0.1,8.53,0,0.01,0,0.96,0,0.076,0,0,0.21,0.12,0.38,0.4,0.022,0.001,0.015,0.05,0
20,146,360,500,239.2,21,84,0.09,8.51,0,0.02,0,0.9,0,0.076,0,0,0.205,0.2,0.34,0.45,0.026,0.001,0.015,0.042,0
20,146,340,500,938.5,24,86,0.09,8.51,0,0.02,0,0.9,0,0.076,0,0,0.205,0.2,0.34,0.45,0.026,0.001,0.015,0.042,0
20,146,320,500,2334.1,24,86,0.09,8.51,0,0.02,0,0.9,0,0.076,0,0,0.205,0.2,0.34,0.45,0.026,0.001,0.015,0.042,0
20,146,300,500,6165.8,25,87,0.09,8.51,0,0.02,0,0.9,0,0.076,0,0,0.205,0.2,0.34,0.45,0.026,0.001,0.015,0.042,0
20,146,290,500,10507.5,22,87,0.09,8.51,0,0.02,0,0.9,0,0.076,0,0,0.205,0.2,0.34,0.45,0.026,0.001,0.015,0.042,0
20,146,260,550,202,26,89,0.09,8.51,0,0.02,0,0.9,0,0.076,0,0,0.205,0.2,0.34,0.45,0.026,0.001,0.015,0.042,0
20,146,240,550,796.8,30,91,0.09,8.51,0,0.02,0,0.9,0,0.076,0,0,0.205,0.2,0.34,0.45,0.026,0.001,0.015,0.042,0
20,146,220,550,3487.6,35,91,0.09,8.51,0,0.02,0,0.9,0,0.076,0,0,0.205,0.2,0.34,0.45,0.026,0.001,0.015,0.042,0
20,146,200,550,13640.8,23,89,0.09,8.51,0,0.02,0,0.9,0,0.076,0,0,0.205,0.2,0.34,0.45,0.026,0.001,0.015,0.042,0
20,146,160,600,779.1,35,91,0.09,8.51,0,0.02,0,0.9,0,0.076,0,0,0.205,0.2,0.34,0.45,0.026,0.001,0.015,0.042,0
20,146,140,600,3773.9,24,90,0.09,8.51,0,0.02,0,0.9,0,0.076,0,0,0.205,0.2,0.34,0.45,0.026,0.001,0.015,0.042,0
20,146,110,650,325.7,35,95,0.09,8.51,0,0.02,0,0.9,0,0.076,0,0,0.205,0.2,0.34,0.45,0.026,0.001,0.015,0.042,0
20,146,100,650,831.1,26,92,0.09,8.51,0,0.02,0,0.9,0,0.076,0,0,0.205,0.2,0.34,0.45,0.026,0.001,0.015,0.042,0
20,146,80,650,6053.2,24,86,0.09,8.51,0,0.02,0,0.9,0,0.076,0,0,0.205,0.2,0.34,0.45,0.026,0.001,0.015,0.042,0
20,146,70,650,13031.9,19,77,0.09,8.51,0,0.02,0,0.9,0,0.076,0,0,0.205,0.2,0.34,0.45,0.026,0.001,0.015,0.042,0
20,146,60,650,27727.9,13,36,0.09,8.51,0,0.02,0,0.9,0,0.076,0,0,0.205,0.2,0.34,0.45,0.026,0.001,0.015,0.042,0
20,146,60,700,413,28,93,0.09,8.51,0,0.02,0,0.9,0,0.076,0,0,0.205,0.2,0.34,0.45,0.026,0.001,0.015,0.042,0
20,146,50,700,1255,38,88,0.09,8.51,0,0.02,0,0.9,0,0.076,0,0,0.205,0.2,0.34,0.45,0.026,0.001,0.015,0.042,0
20,146,40,700,3129.9,24,81,0.09,8.51,0,0.02,0,0.9,0,0.076,0,0,0.205,0.2,0.34,0.45,0.026,0.001,0.015,0.042,0
