Repository: Adolphus8/Project_PROMAP

# Project PROMAP
Project PROMAP (acronym for Probabilistic Prediction of Material Properties) is a feasibility study which seeks to merge Artificial Intelligence (AI) tools with Bayesian statistics to yield probabilistic estimates of target features under scarse data/information. The context of this study is with regards to the following Nuclear material properties: 1) Creep rupture; and 2) Tensile properties. This repository contains the MATLAB codes required to perform such analysis.

## Instructions:
The following main MATLAB files are to be executed in the following order:
<details>
<summary> 1) PROMAP_NIMS_data_enchancement.m </summary>

File: Creep_rupture_data_processed.csv (part 12 of 21)
material_x,cast_code,stress,temperature,fracture,elongation,RA,Comp_C,Comp_Cr,Comp_Co,Comp_Al,Comp_Ti,Comp_Mo,Comp_W,Comp_Nb,Comp_Fe,Comp_B,Comp_V,Comp_Ni,Comp_Si,Comp_Mn,Comp_Cu,Comp_S,Comp_P,Comp_N,Comp_NbTa
20,146,30,700,7681.4,45,85,0.09,8.51,0,0.02,0,0.9,0,0.076,0,0,0.205,0.2,0.34,0.45,0.026,0.001,0.015,0.042,0
20,147,340,500,600.3,26,85,0.09,8.7,0,0.001,0,0.9,0,0.072,0,0,0.22,0.28,0.29,0.35,0.032,0.002,0.009,0.044,0
20,147,320,500,1295.9,26,86,0.09,8.7,0,0.001,0,0.9,0,0.072,0,0,0.22,0.28,0.29,0.35,0.032,0.002,0.009,0.044,0
20,147,300,500,4864.1,26,87,0.09,8.7,0,0.001,0,0.9,0,0.072,0,0,0.22,0.28,0.29,0.35,0.032,0.002,0.009,0.044,0
20,147,290,500,10830.7,24,86,0.09,8.7,0,0.001,0,0.9,0,0.072,0,0,0.22,0.28,0.29,0.35,0.032,0.002,0.009,0.044,0
20,147,240,550,667.3,28,89,0.09,8.7,0,0.001,0,0.9,0,0.072,0,0,0.22,0.28,0.29,0.35,0.032,0.002,0.009,0.044,0
20,147,220,550,3724.3,30,89,0.09,8.7,0,0.001,0,0.9,0,0.072,0,0,0.22,0.28,0.29,0.35,0.032,0.002,0.009,0.044,0
20,147,200,550,14530,28,89,0.09,8.7,0,0.001,0,0.9,0,0.072,0,0,0.22,0.28,0.29,0.35,0.032,0.002,0.009,0.044,0
20,147,160,600,971.2,41,93,0.09,8.7,0,0.001,0,0.9,0,0.072,0,0,0.22,0.28,0.29,0.35,0.032,0.002,0.009,0.044,0
20,147,140,600,3414.7,28,90,0.09,8.7,0,0.001,0,0.9,0,0.072,0,0,0.22,0.28,0.29,0.35,0.032,0.002,0.009,0.044,0
20,147,110,600,21206.3,26,88,0.09,8.7,0,0.001,0,0.9,0,0.072,0,0,0.22,0.28,0.29,0.35,0.032,0.002,0.009,0.044,0
20,147,110,650,237.6,36,94,0.09,8.7,0,0.001,0,0.9,0,0.072,0,0,0.22,0.28,0.29,0.35,0.032,0.002,0.009,0.044,0
20,147,100,650,727.8,38,94,0.09,8.7,0,0.001,0,0.9,0,0.072,0,0,0.22,0.28,0.29,0.35,0.032,0.002,0.009,0.044,0
20,147,80,650,5409.5,32,89,0.09,8.7,0,0.001,0,0.9,0,0.072,0,0,0.22,0.28,0.29,0.35,0.032,0.002,0.009,0.044,0
20,147,70,650,13008.5,26,81,0.09,8.7,0,0.001,0,0.9,0,0.072,0,0,0.22,0.28,0.29,0.35,0.032,0.002,0.009,0.044,0
20,147,60,650,24807.4,30,89,0.09,8.7,0,0.001,0,0.9,0,0.072,0,0,0.22,0.28,0.29,0.35,0.032,0.002,0.009,0.044,0
20,147,60,700,447.5,35,93,0.09,8.7,0,0.001,0,0.9,0,0.072,0,0,0.22,0.28,0.29,0.35,0.032,0.002,0.009,0.044,0
20,147,50,700,1338.3,45,93,0.09,8.7,0,0.001,0,0.9,0,0.072,0,0,0.22,0.28,0.29,0.35,0.032,0.002,0.009,0.044,0
20,147,40,700,4065.3,35,92,0.09,8.7,0,0.001,0,0.9,0,0.072,0,0,0.22,0.28,0.29,0.35,0.032,0.002,0.009,0.044,0
20,147,30,700,14106.5,30,77,0.09,8.7,0,0.001,0,0.9,0,0.072,0,0,0.22,0.28,0.29,0.35,0.032,0.002,0.009,0.044,0
21,148,280,550,78.4,26,83,0.11,9.26,0,0.01,0,0.42,1.67,0.057,0,0.002,0.16,0.17,0.1,0.41,0,0.0037,0.012,0.0462,0
21,148,260,550,170.1,29,85,0.11,9.26,0,0.01,0,0.42,1.67,0.057,0,0.002,0.16,0.17,0.1,0.41,0,0.0037,0.012,0.0462,0
21,148,250,550,404.4,24,84,0.11,9.26,0,0.01,0,0.42,1.67,0.057,0,0.002,0.16,0.17,0.1,0.41,0,0.0037,0.012,0.0462,0
21,148,230,550,1977.8,26,84,0.11,9.26,0,0.01,0,0.42,1.67,0.057,0,0.002,0.16,0.17,0.1,0.41,0,0.0037,0.012,0.0462,0
21,148,220,550,7698.8,23,84,0.11,9.26,0,0.01,0,0.42,1.67,0.057,0,0.002,0.16,0.17,0.1,0.41,0,0.0037,0.012,0.0462,0
21,148,210,600,54,33,89,0.11,9.26,0,0.01,0,0.42,1.67,0.057,0,0.002,0.16,0.17,0.1,0.41,0,0.0037,0.012,0.0462,0
21,148,190,600,247.9,32,91,0.11,9.26,0,0.01,0,0.42,1.67,0.057,0,0.002,0.16,0.17,0.1,0.41,0,0.0037,0.012,0.0462,0
21,148,180,600,396.5,29,87,0.11,9.26,0,0.01,0,0.42,1.67,0.057,0,0.002,0.16,0.17,0.1,0.41,0,0.0037,0.012,0.0462,0
21,148,160,600,2721.5,28,86,0.11,9.26,0,0.01,0,0.42,1.67,0.057,0,0.002,0.16,0.17,0.1,0.41,0,0.0037,0.012,0.0462,0
21,148,140,600,16679.9,22,80,0.11,9.26,0,0.01,0,0.42,1.67,0.057,0,0.002,0.16,0.17,0.1,0.41,0,0.0037,0.012,0.0462,0
21,148,140,650,66,31,90,0.11,9.26,0,0.01,0,0.42,1.67,0.057,0,0.002,0.16,0.17,0.1,0.41,0,0.0037,0.012,0.0462,0
21,148,130,650,194,27,88,0.11,9.26,0,0.01,0,0.42,1.67,0.057,0,0.002,0.16,0.17,0.1,0.41,0,0.0037,0.012,0.0462,0
21,148,110,650,1689.1,25,84,0.11,9.26,0,0.01,0,0.42,1.67,0.057,0,0.002,0.16,0.17,0.1,0.41,0,0.0037,0.012,0.0462,0
21,148,100,650,3738.7,25,82,0.11,9.26,0,0.01,0,0.42,1.67,0.057,0,0.002,0.16,0.17,0.1,0.41,0,0.0037,0.012,0.0462,0
21,148,90,650,10001.9,17,47,0.11,9.26,0,0.01,0,0.42,1.67,0.057,0,0.002,0.16,0.17,0.1,0.41,0,0.0037,0.012,0.0462,0
21,148,80,650,21717.1,13,40,0.11,9.26,0,0.01,0,0.42,1.67,0.057,0,0.002,0.16,0.17,0.1,0.41,0,0.0037,0.012,0.0462,0
21,148,100,700,25.4,38,93,0.11,9.26,0,0.01,0,0.42,1.67,0.057,0,0.002,0.16,0.17,0.1,0.41,0,0.0037,0.012,0.0462,0
21,148,85,700,117.8,43,94,0.11,9.26,0,0.01,0,0.42,1.67,0.057,0,0.002,0.16,0.17,0.1,0.41,0,0.0037,0.012,0.0462,0
21,148,70,700,727.2,52,86,0.11,9.26,0,0.01,0,0.42,1.67,0.057,0,0.002,0.16,0.17,0.1,0.41,0,0.0037,0.012,0.0462,0
21,148,60,700,1995.7,25,80,0.11,9.26,0,0.01,0,0.42,1.67,0.057,0,0.002,0.16,0.17,0.1,0.41,0,0.0037,0.012,0.0462,0
21,148,50,700,6778.4,14,28,0.11,9.26,0,0.01,0,0.42,1.67,0.057,0,0.002,0.16,0.17,0.1,0.41,0,0.0037,0.012,0.0462,0
21,148,40,700,21880.7,13,0,0.11,9.26,0,0.01,0,0.42,1.67,0.057,0,0.002,0.16,0.17,0.1,0.41,0,0.0037,0.012,0.0462,0
21,148,35,700,23551.4,11,0,0.11,9.26,0,0.01,0,0.42,1.67,0.057,0,0.002,0.16,0.17,0.1,0.41,0,0.0037,0.012,0.0462,0
21,148,50,750,97,55,95,0.11,9.26,0,0.01,0,0.42,1.67,0.057,0,0.002,0.16,0.17,0.1,0.41,0,0.0037,0.012,0.0462,0
21,148,40,750,429.9,37,86,0.11,9.26,0,0.01,0,0.42,1.67,0.057,0,0.002,0.16,0.17,0.1,0.41,0,0.0037,0.012,0.0462,0
21,148,30,750,1994,22,41,0.11,9.26,0,0.01,0,0.42,1.67,0.057,0,0.002,0.16,0.17,0.1,0.41,0,0.0037,0.012,0.0462,0
21,148,25,750,3621.2,13,44,0.11,9.26,0,0.01,0,0.42,1.67,0.057,0,0.002,0.16,0.17,0.1,0.41,0,0.0037,0.012,0.0462,0
21,148,20,750,5713.3,9,29,0.11,9.26,0,0.01,0,0.42,1.67,0.057,0,0.002,0.16,0.17,0.1,0.41,0,0.0037,0.012,0.0462,0
22,149,280,550,120.3,27,86,0.098,9.5,0,0.009,0,0.36,1.74,0.062,0,0.002,0.19,0.13,0.29,0.42,0,0.0013,0.007,0.0462,0
22,149,260,550,523.7,31,86,0.098,9.5,0,0.009,0,0.36,1.74,0.062,0,0.002,0.19,0.13,0.29,0.42,0,0.0013,0.007,0.0462,0
22,149,250,550,1020,28,86,0.098,9.5,0,0.009,0,0.36,1.74,0.062,0,0.002,0.19,0.13,0.29,0.42,0,0.0013,0.007,0.0462,0
22,149,230,550,5767.2,22,81,0.098,9.5,0,0.009,0,0.36,1.74,0.062,0,0.002,0.19,0.13,0.29,0.42,0,0.0013,0.007,0.0462,0
22,149,220,550,12857.6,25,79,0.098,9.5,0,0.009,0,0.36,1.74,0.062,0,0.002,0.19,0.13,0.29,0.42,0,0.0013,0.007,0.0462,0
22,149,210,600,112.6,29,87,0.098,9.5,0,0.009,0,0.36,1.74,0.062,0,0.002,0.19,0.13,0.29,0.42,0,0.0013,0.007,0.0462,0
22,149,190,600,613.4,26,86,0.098,9.5,0,0.009,0,0.36,1.74,0.062,0,0.002,0.19,0.13,0.29,0.42,0,0.0013,0.007,0.0462,0
22,149,180,600,1740.7,25,80,0.098,9.5,0,0.009,0,0.36,1.74,0.062,0,0.002,0.19,0.13,0.29,0.42,0,0.0013,0.007,0.0462,0
22,149,160,600,8219.9,27,72,0.098,9.5,0,0.009,0,0.36,1.74,0.062,0,0.002,0.19,0.13,0.29,0.42,0,0.0013,0.007,0.0462,0
22,149,140,600,25944.6,13,41,0.098,9.5,0,0.009,0,0.36,1.74,0.062,0,0.002,0.19,0.13,0.29,0.42,0,0.0013,0.007,0.0462,0
22,149,140,650,171.2,26,85,0.098,9.5,0,0.009,0,0.36,1.74,0.062,0,0.002,0.19,0.13,0.29,0.42,0,0.0013,0.007,0.0462,0
22,149,130,650,564.3,32,80,0.098,9.5,0,0.009,0,0.36,1.74,0.062,0,0.002,0.19,0.13,0.29,0.42,0,0.0013,0.007,0.0462,0
22,149,110,650,2588.8,24,62,0.098,9.5,0,0.009,0,0.36,1.74,0.062,0,0.002,0.19,0.13,0.29,0.42,0,0.0013,0.007,0.0462,0
22,149,100,650,4830.7,14,41,0.098,9.5,0,0.009,0,0.36,1.74,0.062,0,0.002,0.19,0.13,0.29,0.42,0,0.0013,0.007,0.0462,0
22,149,90,650,11218.7,11,13,0.098,9.5,0,0.009,0,0.36,1.74,0.062,0,0.002,0.19,0.13,0.29,0.42,0,0.0013,0.007,0.0462,0
22,149,80,650,21504.8,8,8,0.098,9.5,0,0.009,0,0.36,1.74,0.062,0,0.002,0.19,0.13,0.29,0.42,0,0.0013,0.007,0.0462,0
22,149,100,700,43.5,45,92,0.098,9.5,0,0.009,0,0.36,1.74,0.062,0,0.002,0.19,0.13,0.29,0.42,0,0.0013,0.007,0.0462,0
22,149,85,700,211.9,33,84,0.098,9.5,0,0.009,0,0.36,1.74,0.062,0,0.002,0.19,0.13,0.29,0.42,0,0.0013,0.007,0.0462,0
22,149,70,700,978.1,29,65,0.098,9.5,0,0.009,0,0.36,1.74,0.062,0,0.002,0.19,0.13,0.29,0.42,0,0.0013,0.007,0.0462,0
22,149,60,700,2387.4,17,11,0.098,9.5,0,0.009,0,0.36,1.74,0.062,0,0.002,0.19,0.13,0.29,0.42,0,0.0013,0.007,0.0462,0
22,149,50,700,5583.5,12,7,0.098,9.5,0,0.009,0,0.36,1.74,0.062,0,0.002,0.19,0.13,0.29,0.42,0,0.0013,0.007,0.0462,0
22,149,40,700,13850.6,8,2,0.098,9.5,0,0.009,0,0.36,1.74,0.062,0,0.002,0.19,0.13,0.29,0.42,0,0.0013,0.007,0.0462,0
22,149,50,750,97.4,30,87,0.098,9.5,0,0.009,0,0.36,1.74,0.062,0,0.002,0.19,0.13,0.29,0.42,0,0.0013,0.007,0.0462,0
22,149,40,750,361.9,24,72,0.098,9.5,0,0.009,0,0.36,1.74,0.062,0,0.002,0.19,0.13,0.29,0.42,0,0.0013,0.007,0.0462,0
22,149,30,750,1487.7,20,60,0.098,9.5,0,0.009,0,0.36,1.74,0.062,0,0.002,0.19,0.13,0.29,0.42,0,0.0013,0.007,0.0462,0
23,150,340,500,1054.4,34,86,0.05,9.04,0,0.0001,0,2.03,0,0.006,0,0,0.01,0.11,0.28,0.5,0.02,0.002,0.02,0.021,0
23,150,320,500,1897.7,35,86,0.05,9.04,0,0.0001,0,2.03,0,0.006,0,0,0.01,0.11,0.28,0.5,0.02,0.002,0.02,0.021,0
23,150,300,500,4310.5,32,86,0.05,9.04,0,0.0001,0,2.03,0,0.006,0,0,0.01,0.11,0.28,0.5,0.02,0.002,0.02,0.021,0
23,150,290,500,10155.2,27,86,0.05,9.04,0,0.0001,0,2.03,0,0.006,0,0,0.01,0.11,0.28,0.5,0.02,0.002,0.02,0.021,0
23,150,280,500,41667.1,23,83,0.05,9.04,0,0.0001,0,2.03,0,0.006,0,0,0.01,0.11,0.28,0.5,0.02,0.002,0.02,0.021,0
23,150,240,550,389.7,36,89,0.05,9.04,0,0.0001,0,2.03,0,0.006,0,0,0.01,0.11,0.28,0.5,0.02,0.002,0.02,0.021,0
23,150,220,550,1498.1,30,89,0.05,9.04,0,0.0001,0,2.03,0,0.006,0,0,0.01,0.11,0.28,0.5,0.02,0.002,0.02,0.021,0
23,150,200,550,13550.7,27,89,0.05,9.04,0,0.0001,0,2.03,0,0.006,0,0,0.01,0.11,0.28,0.5,0.02,0.002,0.02,0.021,0
23,150,180,550,34736.2,27,88,0.05,9.04,0,0.0001,0,2.03,0,0.006,0,0,0.01,0.11,0.28,0.5,0.02,0.002,0.02,0.021,0
23,150,120,600,4336,38,93,0.05,9.04,0,0.0001,0,2.03,0,0.006,0,0,0.01,0.11,0.28,0.5,0.02,0.002,0.02,0.021,0
23,150,110,600,6760.5,45,91,0.05,9.04,0,0.0001,0,2.03,0,0.006,0,0,0.01,0.11,0.28,0.5,0.02,0.002,0.02,0.021,0
23,150,100,600,10089.7,40,93,0.05,9.04,0,0.0001,0,2.03,0,0.006,0,0,0.01,0.11,0.28,0.5,0.02,0.002,0.02,0.021,0
23,150,90,600,16199.6,37,90,0.05,9.04,0,0.0001,0,2.03,0,0.006,0,0,0.01,0.11,0.28,0.5,0.02,0.002,0.02,0.021,0
23,150,80,650,991.3,64,95,0.05,9.04,0,0.0001,0,2.03,0,0.006,0,0,0.01,0.11,0.28,0.5,0.02,0.002,0.02,0.021,0
23,150,70,650,1883.5,42,93,0.05,9.04,0,0.0001,0,2.03,0,0.006,0,0,0.01,0.11,0.28,0.5,0.02,0.002,0.02,0.021,0
23,150,60,650,3314.5,66,94,0.05,9.04,0,0.0001,0,2.03,0,0.006,0,0,0.01,0.11,0.28,0.5,0.02,0.002,0.02,0.021,0
23,150,50,650,8064,50,94,0.05,9.04,0,0.0001,0,2.03,0,0.006,0,0,0.01,0.11,0.28,0.5,0.02,0.002,0.02,0.021,0
23,150,40,650,18228.8,54,94,0.05,9.04,0,0.0001,0,2.03,0,0.006,0,0,0.01,0.11,0.28,0.5,0.02,0.002,0.02,0.021,0
23,150,40,700,233,81,97,0.05,9.04,0,0.0001,0,2.03,0,0.006,0,0,0.01,0.11,0.28,0.5,0.02,0.002,0.02,0.021,0
23,150,30,700,980,67,97,0.05,9.04,0,0.0001,0,2.03,0,0.006,0,0,0.01,0.11,0.28,0.5,0.02,0.002,0.02,0.021,0
23,150,20,700,4120.2,146,98,0.05,9.04,0,0.0001,0,2.03,0,0.006,0,0,0.01,0.11,0.28,0.5,0.02,0.002,0.02,0.021,0
24,151,294,500,15,42,80,0.12,2,0,0.014,0,0.96,0,0,0,0,0,0.08,0.26,0.48,0.08,0.006,0.013,0.0096,0
24,151,265,500,103.8,49,89,0.12,2,0,0.014,0,0.96,0,0,0,0,0,0.08,0.26,0.48,0.08,0.006,0.013,0.0096,0
24,151,216,500,908.8,38,85,0.12,2,0,0.014,0,0.96,0,0,0,0,0,0.08,0.26,0.48,0.08,0.006,0.013,0.0096,0
24,151,177,500,4332.9,55,90,0.12,2,0,0.014,0,0.96,0,0,0,0,0,0.08,0.26,0.48,0.08,0.006,0.013,0.0096,0
24,151,157,500,9734.2,58,87,0.12,2,0,0.014,0,0.96,0,0,0,0,0,0.08,0.26,0.48,0.08,0.006,0.013,0.0096,0
24,151,137,500,28837.2,36,85,0.12,2,0,0.014,0,0.96,0,0,0,0,0,0.08,0.26,0.48,0.08,0.006,0.013,0.0096,0
24,151,127,500,69665.6,37,84,0.12,2,0,0.014,0,0.96,0,0,0,0,0,0.08,0.26,0.48,0.08,0.006,0.013,0.0096,0
24,151,118,500,116300.6,30,82,0.12,2,0,0.014,0,0.96,0,0,0,0,0,0.08,0.26,0.48,0.08,0.006,0.013,0.0096,0
24,151,216,550,31.4,58,87,0.12,2,0,0.014,0,0.96,0,0,0,0,0,0.08,0.26,0.48,0.08,0.006,0.013,0.0096,0
24,151,177,550,164.3,49,89,0.12,2,0,0.014,0,0.96,0,0,0,0,0,0.08,0.26,0.48,0.08,0.006,0.013,0.0096,0
24,151,137,550,1322.3,73,90,0.12,2,0,0.014,0,0.96,0,0,0,0,0,0.08,0.26,0.48,0.08,0.006,0.013,0.0096,0
24,151,108,550,14197.2,45,84,0.12,2,0,0.014,0,0.96,0,0,0,0,0,0.08,0.26,0.48,0.08,0.006,0.013,0.0096,0
24,151,98,550,24661.4,37,84,0.12,2,0,0.014,0,0.96,0,0,0,0,0,0.08,0.26,0.48,0.08,0.006,0.013,0.0096,0
24,151,88,550,39832.1,51,85,0.12,2,0,0.014,0,0.96,0,0,0,0,0,0.08,0.26,0.48,0.08,0.006,0.013,0.0096,0
24,151,78,550,63714,28,81,0.12,2,0,0.014,0,0.96,0,0,0,0,0,0.08,0.26,0.48,0.08,0.006,0.013,0.0096,0
24,151,69,550,154918.3,25,77,0.12,2,0,0.014,0,0.96,0,0,0,0,0,0.08,0.26,0.48,0.08,0.006,0.013,0.0096,0
24,151,137,600,129.1,65,90,0.12,2,0,0.014,0,0.96,0,0,0,0,0,0.08,0.26,0.48,0.08,0.006,0.013,0.0096,0
24,151,98,600,909.4,60,83,0.12,2,0,0.014,0,0.96,0,0,0,0,0,0.08,0.26,0.48,0.08,0.006,0.013,0.0096,0
24,151,78,600,2401.4,47,91,0.12,2,0,0.014,0,0.96,0,0,0,0,0,0.08,0.26,0.48,0.08,0.006,0.013,0.0096,0
24,151,69,600,5221.4,56,91,0.12,2,0,0.014,0,0.96,0,0,0,0,0,0.08,0.26,0.48,0.08,0.006,0.013,0.0096,0
24,151,61,600,9765.2,38,90,0.12,2,0,0.014,0,0.96,0,0,0,0,0,0.08,0.26,0.48,0.08,0.006,0.013,0.0096,0
24,151,53,600,16964.2,36,90,0.12,2,0,0.014,0,0.96,0,0,0,0,0,0.08,0.26,0.48,0.08,0.006,0.013,0.0096,0
24,151,41,600,45348.1,24,82,0.12,2,0,0.014,0,0.96,0,0,0,0,0,0.08,0.26,0.48,0.08,0.006,0.013,0.0096,0
24,151,78,650,188.1,47,93,0.12,2,0,0.014,0,0.96,0,0,0,0,0,0.08,0.26,0.48,0.08,0.006,0.013,0.0096,0
24,151,53,650,1052.1,59,94,0.12,2,0,0.014,0,0.96,0,0,0,0,0,0.08,0.26,0.48,0.08,0.006,0.013,0.0096,0
24,151,37,650,4389.2,42,95,0.12,2,0,0.014,0,0.96,0,0,0,0,0,0.08,0.26,0.48,0.08,0.006,0.013,0.0096,0
24,152,333,450,1218.8,22,79,0.12,2.2,0,0.017,0,0.99,0,0,0,0,0,0.05,0.29,0.48,0.07,0.007,0.015,0.0095,0
24,152,294,450,12898.2,22,80,0.12,2.2,0,0.017,0,0.99,0,0,0,0,0,0.05,0.29,0.48,0.07,0.007,0.015,0.0095,0
24,152,245,450,93446.3,23,81,0.12,2.2,0,0.017,0,0.99,0,0,0,0,0,0.05,0.29,0.48,0.07,0.007,0.015,0.0095,0
24,152,294,475,416.4,25,79,0.12,2.2,0,0.017,0,0.99,0,0,0,0,0,0.05,0.29,0.48,0.07,0.007,0.015,0.0095,0
24,152,243,475,4056.7,35,83,0.12,2.2,0,0.017,0,0.99,0,0,0,0,0,0.05,0.29,0.48,0.07,0.007,0.015,0.0095,0
24,152,196,475,19773.7,30,84,0.12,2.2,0,0.017,0,0.99,0,0,0,0,0,0.05,0.29,0.48,0.07,0.007,0.015,0.0095,0
24,152,177,475,38955.4,31,85,0.12,2.2,0,0.017,0,0.99,0,0,0,0,0,0.05,0.29,0.48,0.07,0.007,0.015,0.0095,0
24,152,294,500,56.3,30,81,0.12,2.2,0,0.017,0,0.99,0,0,0,0,0,0.05,0.29,0.48,0.07,0.007,0.015,0.0095,0
24,152,265,500,130,29,82,0.12,2.2,0,0.017,0,0.99,0,0,0,0,0,0.05,0.29,0.48,0.07,0.007,0.015,0.0095,0
24,152,216,500,1276.7,34,84,0.12,2.2,0,0.017,0,0.99,0,0,0,0,0,0.05,0.29,0.48,0.07,0.007,0.015,0.0095,0
24,152,216,500,1236.5,35,85,0.12,2.2,0,0.017,0,0.99,0,0,0,0,0,0.05,0.29,0.48,0.07,0.007,0.015,0.0095,0
24,152,177,500,4945.8,37,86,0.12,2.2,0,0.017,0,0.99,0,0,0,0,0,0.05,0.29,0.48,0.07,0.007,0.015,0.0095,0
24,152,177,500,6115.4,36,87,0.12,2.2,0,0.017,0,0.99,0,0,0,0,0,0.05,0.29,0.48,0.07,0.007,0.015,0.0095,0
24,152,157,500,17705.9,32,87,0.12,2.2,0,0.017,0,0.99,0,0,0,0,0,0.05,0.29,0.48,0.07,0.007,0.015,0.0095,0
24,152,157,500,15633.8,31,84,0.12,2.2,0,0.017,0,0.99,0,0,0,0,0,0.05,0.29,0.48,0.07,0.007,0.015,0.0095,0
24,152,137,500,46739.8,30,86,0.12,2.2,0,0.017,0,0.99,0,0,0,0,0,0.05,0.29,0.48,0.07,0.007,0.015,0.0095,0
24,152,127,500,108867.2,25,80,0.12,2.2,0,0.017,0,0.99,0,0,0,0,0,0.05,0.29,0.48,0.07,0.007,0.015,0.0095,0
24,152,177,525,1318.8,31,87,0.12,2.2,0,0.017,0,0.99,0,0,0,0,0,0.05,0.29,0.48,0.07,0.007,0.015,0.0095,0
24,152,157,525,3737.8,32,86,0.12,2.2,0,0.017,0,0.99,0,0,0,0,0,0.05,0.29,0.48,0.07,0.007,0.015,0.0095,0
24,152,137,525,10894.1,28,84,0.12,2.2,0,0.017,0,0.99,0,0,0,0,0,0.05,0.29,0.48,0.07,0.007,0.015,0.0095,0
24,152,216,550,55.8,31,85,0.12,2.2,0,0.017,0,0.99,0,0,0,0,0,0.05,0.29,0.48,0.07,0.007,0.015,0.0095,0
24,152,177,550,222.5,44,88,0.12,2.2,0,0.017,0,0.99,0,0,0,0,0,0.05,0.29,0.48,0.07,0.007,0.015,0.0095,0
24,152,137,550,1844.8,35,87,0.12,2.2,0,0.017,0,0.99,0,0,0,0,0,0.05,0.29,0.48,0.07,0.007,0.015,0.0095,0
24,152,108,550,10741,32,86,0.12,2.2,0,0.017,0,0.99,0,0,0,0,0,0.05,0.29,0.48,0.07,0.007,0.015,0.0095,0
24,152,98,550,17124,31,85,0.12,2.2,0,0.017,0,0.99,0,0,0,0,0,0.05,0.29,0.48,0.07,0.007,0.015,0.0095,0
24,152,88,550,35924.4,31,85,0.12,2.2,0,0.017,0,0.99,0,0,0,0,0,0.05,0.29,0.48,0.07,0.007,0.015,0.0095,0
24,152,78,550,68490,32,81,0.12,2.2,0,0.017,0,0.99,0,0,0,0,0,0.05,0.29,0.48,0.07,0.007,0.015,0.0095,0
24,152,137,600,72.3,36,89,0.12,2.2,0,0.017,0,0.99,0,0,0,0,0,0.05,0.29,0.48,0.07,0.007,0.015,0.0095,0
24,152,98,600,1228.9,41,89,0.12,2.2,0,0.017,0,0.99,0,0,0,0,0,0.05,0.29,0.48,0.07,0.007,0.015,0.0095,0
24,152,78,600,2707.7,38,90,0.12,2.2,0,0.017,0,0.99,0,0,0,0,0,0.05,0.29,0.48,0.07,0.007,0.015,0.0095,0
24,152,69,600,5026.7,52,92,0.12,2.2,0,0.017,0,0.99,0,0,0,0,0,0.05,0.29,0.48,0.07,0.007,0.015,0.0095,0
24,152,61,600,10082.7,36,89,0.12,2.2,0,0.017,0,0.99,0,0,0,0,0,0.05,0.29,0.48,0.07,0.007,0.015,0.0095,0
24,152,53,600,18911.5,45,88,0.12,2.2,0,0.017,0,0.99,0,0,0,0,0,0.05,0.29,0.48,0.07,0.007,0.015,0.0095,0
24,152,41,600,51067.4,32,83,0.12,2.2,0,0.017,0,0.99,0,0,0,0,0,0.05,0.29,0.48,0.07,0.007,0.015,0.0095,0
24,152,78,650,215.6,54,93,0.12,2.2,0,0.017,0,0.99,0,0,0,0,0,0.05,0.29,0.48,0.07,0.007,0.015,0.0095,0
24,152,53,650,1016.7,90,96,0.12,2.2,0,0.017,0,0.99,0,0,0,0,0,0.05,0.29,0.48,0.07,0.007,0.015,0.0095,0
24,152,37,650,4528.4,63,96,0.12,2.2,0,0.017,0,0.99,0,0,0,0,0,0.05,0.29,0.48,0.07,0.007,0.015,0.0095,0
24,152,333,450,1218.8,22,79,0.12,2.2,0,0.017,0,0.99,0,0,0,0,0,0.05,0.29,0.48,0.07,0.007,0.015,0.0095,0
24,152,294,450,12898.2,22,80,0.12,2.2,0,0.017,0,0.99,0,0,0,0,0,0.05,0.29,0.48,0.07,0.007,0.015,0.0095,0
24,152,245,450,93446.3,23,81,0.12,2.2,0,0.017,0,0.99,0,0,0,0,0,0.05,0.29,0.48,0.07,0.007,0.015,0.0095,0
24,152,294,475,416.4,25,79,0.12,2.2,0,0.017,0,0.99,0,0,0,0,0,0.05,0.29,0.48,0.07,0.007,0.015,0.0095,0
24,152,243,475,4056.7,35,83,0.12,2.2,0,0.017,0,0.99,0,0,0,0,0,0.05,0.29,0.48,0.07,0.007,0.015,0.0095,0
24,152,196,475,19773.7,30,84,0.12,2.2,0,0.017,0,0.99,0,0,0,0,0,0.05,0.29,0.48,0.07,0.007,0.015,0.0095,0
24,152,177,475,38955.4,31,85,0.12,2.2,0,0.017,0,0.99,0,0,0,0,0,0.05,0.29,0.48,0.07,0.007,0.015,0.0095,0
24,152,216,500,1236.5,35,85,0.12,2.2,0,0.017,0,0.99,0,0,0,0,0,0.05,0.29,0.48,0.07,0.007,0.015,0.0095,0
24,152,177,500,6115.4,36,87,0.12,2.2,0,0.017,0,0.99,0,0,0,0,0,0.05,0.29,0.48,0.07,0.007,0.015,0.0095,0
24,152,157,500,15633.8,31,84,0.12,2.2,0,0.017,0,0.99,0,0,0,0,0,0.05,0.29,0.48,0.07,0.007,0.015,0.0095,0
24,152,177,525,1318.8,31,87,0.12,2.2,0,0.017,0,0.99,0,0,0,0,0,0.05,0.29,0.48,0.07,0.007,0.015,0.0095,0
24,152,157,525,3737.8,32,86,0.12,2.2,0,0.017,0,0.99,0,0,0,0,0,0.05,0.29,0.48,0.07,0.007,0.015,0.0095,0
24,152,137,525,10894.1,28,84,0.12,2.2,0,0.017,0,0.99,0,0,0,0,0,0.05,0.29,0.48,0.07,0.007,0.015,0.0095,0
24,152,177,550,222.5,44,88,0.12,2.2,0,0.017,0,0.99,0,0,0,0,0,0.05,0.29,0.48,0.07,0.007,0.015,0.0095,0
24,152,137,550,1844.8,35,87,0.12,2.2,0,0.017,0,0.99,0,0,0,0,0,0.05,0.29,0.48,0.07,0.007,0.015,0.0095,0
24,153,294,500,167.8,34,81,0.13,2.37,0,0.017,0,0.91,0,0,0,0,0,0.09,0.3,0.44,0.05,0.01,0.017,0.0108,0
24,153,265,500,561.6,32,82,0.13,2.37,0,0.017,0,0.91,0,0,0,0,0,0.09,0.3,0.44,0.05,0.01,0.017,0.0108,0
24,153,216,500,2804,45,83,0.13,2.37,0,0.017,0,0.91,0,0,0,0,0,0.09,0.3,0.44,0.05,0.01,0.017,0.0108,0
24,153,177,500,35871.9,28,58,0.13,2.37,0,0.017,0,0.91,0,0,0,0,0,0.09,0.3,0.44,0.05,0.01,0.017,0.0108,0
24,153,157,500,77424.1,22,49,0.13,2.37,0,0.017,0,0.91,0,0,0,0,0,0.09,0.3,0.44,0.05,0.01,0.017,0.0108,0
24,153,216,550,158.6,58,85,0.13,2.37,0,0.017,0,0.91,0,0,0,0,0,0.09,0.3,0.44,0.05,0.01,0.017,0.0108,0
24,153,177,550,889.9,35,80,0.13,2.37,0,0.017,0,0.91,0,0,0,0,0,0.09,0.3,0.44,0.05,0.01,0.017,0.0108,0
24,153,137,550,6627.2,31,67,0.13,2.37,0,0.017,0,0.91,0,0,0,0,0,0.09,0.3,0.44,0.05,0.01,0.017,0.0108,0
24,153,108,550,20014.7,23,65,0.13,2.37,0,0.017,0,0.91,0,0,0,0,0,0.09,0.3,0.44,0.05,0.01,0.017,0.0108,0
24,153,98,550,29943.8,22,54,0.13,2.37,0,0.017,0,0.91,0,0,0,0,0,0.09,0.3,0.44,0.05,0.01,0.017,0.0108,0
24,153,88,550,53296.5,21,45,0.13,2.37,0,0.017,0,0.91,0,0,0,0,0,0.09,0.3,0.44,0.05,0.01,0.017,0.0108,0
24,153,78,550,80538.1,20,40,0.13,2.37,0,0.017,0,0.91,0,0,0,0,0,0.09,0.3,0.44,0.05,0.01,0.017,0.0108,0
24,153,137,600,352.8,41,80,0.13,2.37,0,0.017,0,0.91,0,0,0,0,0,0.09,0.3,0.44,0.05,0.01,0.017,0.0108,0
24,153,98,600,1610.3,58,84,0.13,2.37,0,0.017,0,0.91,0,0,0,0,0,0.09,0.3,0.44,0.05,0.01,0.017,0.0108,0
24,153,78,600,3370.8,34,79,0.13,2.37,0,0.017,0,0.91,0,0,0,0,0,0.09,0.3,0.44,0.05,0.01,0.017,0.0108,0
24,153,69,600,6221.6,36,73,0.13,2.37,0,0.017,0,0.91,0,0,0,0,0,0.09,0.3,0.44,0.05,0.01,0.017,0.0108,0
24,153,61,600,11382.4,36,65,0.13,2.37,0,0.017,0,0.91,0,0,0,0,0,0.09,0.3,0.44,0.05,0.01,0.017,0.0108,0
24,153,53,600,18312.5,25,60,0.13,2.37,0,0.017,0,0.91,0,0,0,0,0,0.09,0.3,0.44,0.05,0.01,0.017,0.0108,0
24,153,41,600,47844.2,25,59,0.13,2.37,0,0.017,0,0.91,0,0,0,0,0,0.09,0.3,0.44,0.05,0.01,0.017,0.0108,0
24,153,78,650,218.1,72,90,0.13,2.37,0,0.017,0,0.91,0,0,0,0,0,0.09,0.3,0.44,0.05,0.01,0.017,0.0108,0
24,153,53,650,1151.4,45,87,0.13,2.37,0,0.017,0,0.91,0,0,0,0,0,0.09,0.3,0.44,0.05,0.01,0.017,0.0108,0
24,153,37,650,5028.6,37,79,0.13,2.37,0,0.017,0,0.91,0,0,0,0,0,0.09,0.3,0.44,0.05,0.01,0.017,0.0108,0
24,154,294,500,261.8,34,77,0.15,2.35,0,0.012,0,0.96,0,0,0,0,0,0.32,0.27,0.61,0.02,0.015,0.015,0.0086,0
24,154,265,500,701.3,40,80,0.15,2.35,0,0.012,0,0.96,0,0,0,0,0,0.32,0.27,0.61,0.02,0.015,0.015,0.0086,0
24,154,216,500,7310.8,39,71,0.15,2.35,0,0.012,0,0.96,0,0,0,0,0,0.32,0.27,0.61,0.02,0.015,0.015,0.0086,0
24,154,177,500,40605,20,47,0.15,2.35,0,0.012,0,0.96,0,0,0,0,0,0.32,0.27,0.61,0.02,0.015,0.015,0.0086,0
24,154,157,500,73658,19,41,0.15,2.35,0,0.012,0,0.96,0,0,0,0,0,0.32,0.27,0.61,0.02,0.015,0.015,0.0086,0
24,154,137,500,129338.9,19,54,0.15,2.35,0,0.012,0,0.96,0,0,0,0,0,0.32,0.27,0.61,0.02,0.015,0.015,0.0086,0
24,154,216,550,225.1,50,85,0.15,2.35,0,0.012,0,0.96,0,0,0,0,0,0.32,0.27,0.61,0.02,0.015,0.015,0.0086,0
24,154,177,550,1748,31,59,0.15,2.35,0,0.012,0,0.96,0,0,0,0,0,0.32,0.27,0.61,0.02,0.015,0.015,0.0086,0
24,154,137,550,7251,21,48,0.15,2.35,0,0.012,0,0.96,0,0,0,0,0,0.32,0.27,0.61,0.02,0.015,0.015,0.0086,0
24,154,108,550,16785,24,62,0.15,2.35,0,0.012,0,0.96,0,0,0,0,0,0.32,0.27,0.61,0.02,0.015,0.015,0.0086,0
24,154,98,550,16172.8,29,55,0.15,2.35,0,0.012,0,0.96,0,0,0,0,0,0.32,0.27,0.61,0.02,0.015,0.015,0.0086,0
24,154,88,550,47447.2,22,47,0.15,2.35,0,0.012,0,0.96,0,0,0,0,0,0.32,0.27,0.61,0.02,0.015,0.015,0.0086,0
24,154,78,550,91608.5,13,48,0.15,2.35,0,0.012,0,0.96,0,0,0,0,0,0.32,0.27,0.61,0.02,0.015,0.015,0.0086,0
24,154,137,600,449.8,46,61,0.15,2.35,0,0.012,0,0.96,0,0,0,0,0,0.32,0.27,0.61,0.02,0.015,0.015,0.0086,0
24,154,98,600,1579.4,39,72,0.15,2.35,0,0.012,0,0.96,0,0,0,0,0,0.32,0.27,0.61,0.02,0.015,0.015,0.0086,0
24,154,78,600,3354.9,53,71,0.15,2.35,0,0.012,0,0.96,0,0,0,0,0,0.32,0.27,0.61,0.02,0.015,0.015,0.0086,0
24,154,69,600,7307.7,32,49,0.15,2.35,0,0.012,0,0.96,0,0,0,0,0,0.32,0.27,0.61,0.02,0.015,0.015,0.0086,0
24,154,61,600,12501.2,21,55,0.15,2.35,0,0.012,0,0.96,0,0,0,0,0,0.32,0.27,0.61,0.02,0.015,0.015,0.0086,0
24,154,53,600,26175.4,23,53,0.15,2.35,0,0.012,0,0.96,0,0,0,0,0,0.32,0.27,0.61,0.02,0.015,0.015,0.0086,0
24,154,41,600,76887.4,15,53,0.15,2.35,0,0.012,0,0.96,0,0,0,0,0,0.32,0.27,0.61,0.02,0.015,0.015,0.0086,0
24,154,78,650,239.8,69,90,0.15,2.35,0,0.012,0,0.96,0,0,0,0,0,0.32,0.27,0.61,0.02,0.015,0.015,0.0086,0
24,154,53,650,1325,89,91,0.15,2.35,0,0.012,0,0.96,0,0,0,0,0,0.32,0.27,0.61,0.02,0.015,0.015,0.0086,0
24,154,37,650,5358.7,36,81,0.15,2.35,0,0.012,0,0.96,0,0,0,0,0,0.32,0.27,0.61,0.02,0.015,0.015,0.0086,0
24,154,26,650,17869.8,13,75,0.15,2.35,0,0.012,0,0.96,0,0,0,0,0,0.32,0.27,0.61,0.02,0.015,0.015,0.0086,0
24,155,294,500,56.6,29,74,0.15,2.23,0,0.01,0,0.97,0,0,0,0,0,0.24,0.18,0.63,0.2,0.016,0.015,0.0083,0
24,155,265,500,264.8,36,77,0.15,2.23,0,0.01,0,0.97,0,0,0,0,0,0.24,0.18,0.63,0.2,0.016,0.015,0.0083,0
24,155,216,500,1065.7,50,80,0.15,2.23,0,0.01,0,0.97,0,0,0,0,0,0.24,0.18,0.63,0.2,0.016,0.015,0.0083,0
24,155,177,500,6376.7,48,82,0.15,2.23,0,0.01,0,0.97,0,0,0,0,0,0.24,0.18,0.63,0.2,0.016,0.015,0.0083,0
24,155,157,500,14474.5,40,83,0.15,2.23,0,0.01,0,0.97,0,0,0,0,0,0.24,0.18,0.63,0.2,0.016,0.015,0.0083,0
24,155,137,500,45518.8,52,84,0.15,2.23,0,0.01,0,0.97,0,0,0,0,0,0.24,0.18,0.63,0.2,0.016,0.015,0.0083,0
24,155,127,500,85901.5,36,81,0.15,2.23,0,0.01,0,0.97,0,0,0,0,0,0.24,0.18,0.63,0.2,0.016,0.015,0.0083,0
24,155,216,550,44.5,48,86,0.15,2.23,0,0.01,0,0.97,0,0,0,0,0,0.24,0.18,0.63,0.2,0.016,0.015,0.0083,0
24,155,177,550,267.2,45,82,0.15,2.23,0,0.01,0,0.97,0,0,0,0,0,0.24,0.18,0.63,0.2,0.016,0.015,0.0083,0
24,155,137,550,1618.2,50,85,0.15,2.23,0,0.01,0,0.97,0,0,0,0,0,0.24,0.18,0.63,0.2,0.016,0.015,0.0083,0
24,155,108,550,13098.2,39,83,0.15,2.23,0,0.01,0,0.97,0,0,0,0,0,0.24,0.18,0.63,0.2,0.016,0.015,0.0083,0
24,155,98,550,24514.6,48,82,0.15,2.23,0,0.01,0,0.97,0,0,0,0,0,0.24,0.18,0.63,0.2,0.016,0.015,0.0083,0
24,155,88,550,49897.9,30,79,0.15,2.23,0,0.01,0,0.97,0,0,0,0,0,0.24,0.18,0.63,0.2,0.016,0.015,0.0083,0
24,155,78,550,97135.5,20,72,0.15,2.23,0,0.01,0,0.97,0,0,0,0,0,0.24,0.18,0.63,0.2,0.016,0.015,0.0083,0
24,155,137,600,82.6,70,85,0.15,2.23,0,0.01,0,0.97,0,0,0,0,0,0.24,0.18,0.63,0.2,0.016,0.015,0.0083,0
24,155,127,600,129.5,77,92,0.15,2.23,0,0.01,0,0.97,0,0,0,0,0,0.24,0.18,0.63,0.2,0.016,0.015,0.0083,0
24,155,98,600,918.5,53,88,0.15,2.23,0,0.01,0,0.97,0,0,0,0,0,0.24,0.18,0.63,0.2,0.016,0.015,0.0083,0
24,155,78,600,3826.9,37,85,0.15,2.23,0,0.01,0,0.97,0,0,0,0,0,0.24,0.18,0.63,0.2,0.016,0.015,0.0083,0
24,155,69,600,7634.6,38,84,0.15,2.23,0,0.01,0,0.97,0,0,0,0,0,0.24,0.18,0.63,0.2,0.016,0.015,0.0083,0
24,155,61,600,14366.7,38,80,0.15,2.23,0,0.01,0,0.97,0,0,0,0,0,0.24,0.18,0.63,0.2,0.016,0.015,0.0083,0
24,155,53,600,23523.2,27,71,0.15,2.23,0,0.01,0,0.97,0,0,0,0,0,0.24,0.18,0.63,0.2,0.016,0.015,0.0083,0
24,155,41,600,65447.4,15,70,0.15,2.23,0,0.01,0,0.97,0,0,0,0,0,0.24,0.18,0.63,0.2,0.016,0.015,0.0083,0
24,155,78,650,187.6,62,92,0.15,2.23,0,0.01,0,0.97,0,0,0,0,0,0.24,0.18,0.63,0.2,0.016,0.015,0.0083,0
24,155,53,650,1447.6,58,93,0.15,2.23,0,0.01,0,0.97,0,0,0,0,0,0.24,0.18,0.63,0.2,0.016,0.015,0.0083,0
24,155,37,650,4957.3,42,90,0.15,2.23,0,0.01,0,0.97,0,0,0,0,0,0.24,0.18,0.63,0.2,0.016,0.015,0.0083,0
24,156,294,500,5.7,37,72,0.12,2.09,0,0.008,0,0.9,0,0,0,0,0,0.27,0.23,0.59,0.22,0.019,0.02,0.009,0
24,156,265,500,29.8,46,80,0.12,2.09,0,0.008,0,0.9,0,0,0,0,0,0.27,0.23,0.59,0.22,0.019,0.02,0.009,0
24,156,216,500,162.7,57,80,0.12,2.09,0,0.008,0,0.9,0,0,0,0,0,0.27,0.23,0.59,0.22,0.019,0.02,0.009,0
24,156,177,500,1552.4,56,82,0.12,2.09,0,0.008,0,0.9,0,0,0,0,0,0.27,0.23,0.59,0.22,0.019,0.02,0.009,0
24,156,157,500,2764.1,71,83,0.12,2.09,0,0.008,0,0.9,0,0,0,0,0,0.27,0.23,0.59,0.22,0.019,0.02,0.009,0
24,156,137,500,9437.5,58,85,0.12,2.09,0,0.008,0,0.9,0,0,0,0,0,0.27,0.23,0.59,0.22,0.019,0.02,0.009,0
24,156,127,500,23019,49,84,0.12,2.09,0,0.008,0,0.9,0,0,0,0,0,0.27,0.23,0.59,0.22,0.019,0.02,0.009,0
24,156,118,500,49558.5,45,83,0.12,2.09,0,0.008,0,0.9,0,0,0,0,0,0.27,0.23,0.59,0.22,0.019,0.02,0.009,0
24,156,216,550,3.9,46,80,0.12,2.09,0,0.008,0,0.9,0,0,0,0,0,0.27,0.23,0.59,0.22,0.019,0.02,0.009,0
24,156,177,550,39.3,58,82,0.12,2.09,0,0.008,0,0.9,0,0,0,0,0,0.27,0.23,0.59,0.22,0.019,0.02,0.009,0
24,156,137,550,436.2,71,84,0.12,2.09,0,0.008,0,0.9,0,0,0,0,0,0.27,0.23,0.59,0.22,0.019,0.02,0.009,0
24,156,108,550,2841,58,85,0.12,2.09,0,0.008,0,0.9,0,0,0,0,0,0.27,0.23,0.59,0.22,0.019,0.02,0.009,0
24,156,98,550,6237,45,83,0.12,2.09,0,0.008,0,0.9,0,0,0,0,0,0.27,0.23,0.59,0.22,0.019,0.02,0.009,0
24,156,88,550,20913.7,36,78,0.12,2.09,0,0.008,0,0.9,0,0,0,0,0,0.27,0.23,0.59,0.22,0.019,0.02,0.009,0
24,156,78,550,43005.4,29,77,0.12,2.09,0,0.008,0,0.9,0,0,0,0,0,0.27,0.23,0.59,0.22,0.019,0.02,0.009,0
24,156,69,550,136651.7,23,67,0.12,2.09,0,0.008,0,0.9,0,0,0,0,0,0.27,0.23,0.59,0.22,0.019,0.02,0.009,0
24,156,137,600,21.2,82,86,0.12,2.09,0,0.008,0,0.9,0,0,0,0,0,0.27,0.23,0.59,0.22,0.019,0.02,0.009,0
24,156,98,600,270,75,86,0.12,2.09,0,0.008,0,0.9,0,0,0,0,0,0.27,0.23,0.59,0.22,0.019,0.02,0.009,0
24,156,78,600,1691.4,46,84,0.12,2.09,0,0.008,0,0.9,0,0,0,0,0,0.27,0.23,0.59,0.22,0.019,0.02,0.009,0
24,156,69,600,4591.8,49,82,0.12,2.09,0,0.008,0,0.9,0,0,0,0,0,0.27,0.23,0.59,0.22,0.019,0.02,0.009,0
24,156,61,600,8932.5,49,78,0.12,2.09,0,0.008,0,0.9,0,0,0,0,0,0.27,0.23,0.59,0.22,0.019,0.02,0.009,0
24,156,53,600,18703.8,33,78,0.12,2.09,0,0.008,0,0.9,0,0,0,0,0,0.27,0.23,0.59,0.22,0.019,0.02,0.009,0
24,156,41,600,63910.9,30,77,0.12,2.09,0,0.008,0,0.9,0,0,0,0,0,0.27,0.23,0.59,0.22,0.019,0.02,0.009,0
24,156,78,650,67.2,67,90,0.12,2.09,0,0.008,0,0.9,0,0,0,0,0,0.27,0.23,0.59,0.22,0.019,0.02,0.009,0
24,156,53,650,969.4,59,91,0.12,2.09,0,0.008,0,0.9,0,0,0,0,0,0.27,0.23,0.59,0.22,0.019,0.02,0.009,0
24,156,37,650,4249.6,34,86,0.12,2.09,0,0.008,0,0.9,0,0,0,0,0,0.27,0.23,0.59,0.22,0.019,0.02,0.009,0
25,157,400,450,309.5,26,79,0.08,8.34,0,0.011,0,0.89,0,0.07,0,0,0.23,0.09,0.34,0.49,0.02,0.004,0.005,0.059,0
25,157,390,450,7711.2,24,80,0.08,8.34,0,0.011,0,0.89,0,0.07,0,0,0.23,0.09,0.34,0.49,0.02,0.004,0.005,0.059,0
25,157,370,450,19990.1,22,80,0.08,8.34,0,0.011,0,0.89,0,0.07,0,0,0.23,0.09,0.34,0.49,0.02,0.004,0.005,0.059,0
25,157,360,450,30343.8,20,82,0.08,8.34,0,0.011,0,0.89,0,0.07,0,0,0.23,0.09,0.34,0.49,0.02,0.004,0.005,0.059,0
25,157,300,500,631.8,30,84,0.08,8.34,0,0.011,0,0.89,0,0.07,0,0,0.23,0.09,0.34,0.49,0.02,0.004,0.005,0.059,0
25,157,280,500,7691.3,26,85,0.08,8.34,0,0.011,0,0.89,0,0.07,0,0,0.23,0.09,0.34,0.49,0.02,0.004,0.005,0.059,0
25,157,270,500,5857,27,85,0.08,8.34,0,0.011,0,0.89,0,0.07,0,0,0.23,0.09,0.34,0.49,0.02,0.004,0.005,0.059,0
25,157,260,500,7979.5,25,85,0.08,8.34,0,0.011,0,0.89,0,0.07,0,0,0.23,0.09,0.34,0.49,0.02,0.004,0.005,0.059,0
25,157,220,550,423.4,32,88,0.08,8.34,0,0.011,0,0.89,0,0.07,0,0,0.23,0.09,0.34,0.49,0.02,0.004,0.005,0.059,0
25,157,200,550,2549,32,87,0.08,8.34,0,0.011,0,0.89,0,0.07,0,0,0.23,0.09,0.34,0.49,0.02,0.004,0.005,0.059,0
25,157,190,550,6159.6,33,88,0.08,8.34,0,0.011,0,0.89,0,0.07,0,0,0.23,0.09,0.34,0.49,0.02,0.004,0.005,0.059,0
25,157,180,550,17210,27,86,0.08,8.34,0,0.011,0,0.89,0,0.07,0,0,0.23,0.09,0.34,0.49,0.02,0.004,0.005,0.059,0
25,157,160,600,126.6,30,90,0.08,8.34,0,0.011,0,0.89,0,0.07,0,0,0.23,0.09,0.34,0.49,0.02,0.004,0.005,0.059,0
25,157,140,600,1722.4,24,89,0.08,8.34,0,0.011,0,0.89,0,0.07,0,0,0.23,0.09,0.34,0.49,0.02,0.004,0.005,0.059,0
25,157,130,600,3756,30,88,0.08,8.34,0,0.011,0,0.89,0,0.07,0,0,0.23,0.09,0.34,0.49,0.02,0.004,0.005,0.059,0
25,157,120,600,4358.4,27,88,0.08,8.34,0,0.011,0,0.89,0,0.07,0,0,0.23,0.09,0.34,0.49,0.02,0.004,0.005,0.059,0
25,157,110,600,8378.1,24,85,0.08,8.34,0,0.011,0,0.89,0,0.07,0,0,0.23,0.09,0.34,0.49,0.02,0.004,0.005,0.059,0
25,157,100,650,149.5,48,96,0.08,8.34,0,0.011,0,0.89,0,0.07,0,0,0.23,0.09,0.34,0.49,0.02,0.004,0.005,0.059,0
25,157,80,650,1043,28,89,0.08,8.34,0,0.011,0,0.89,0,0.07,0,0,0.23,0.09,0.34,0.49,0.02,0.004,0.005,0.059,0
25,157,70,650,3087.2,28,88,0.08,8.34,0,0.011,0,0.89,0,0.07,0,0,0.23,0.09,0.34,0.49,0.02,0.004,0.005,0.059,0
25,157,60,650,8820.1,28,90,0.08,8.34,0,0.011,0,0.89,0,0.07,0,0,0.23,0.09,0.34,0.49,0.02,0.004,0.005,0.059,0
25,158,450,450,11.4,24,78,0.08,8.34,0,0.011,0,0.89,0,0.07,0,0,0.23,0.09,0.34,0.49,0.02,0.004,0.005,0.059,0
25,158,420,450,302.1,23,79,0.08,8.34,0,0.011,0,0.89,0,0.07,0,0,0.23,0.09,0.34,0.49,0.02,0.004,0.005,0.059,0
25,158,400,450,779.6,23,80,0.08,8.34,0,0.011,0,0.89,0,0.07,0,0,0.23,0.09,0.34,0.49,0.02,0.004,0.005,0.059,0
25,158,390,450,7027.5,22,81,0.08,8.34,0,0.011,0,0.89,0,0.07,0,0,0.23,0.09,0.34,0.49,0.02,0.004,0.005,0.059,0
25,158,380,450,16581.7,23,80,0.08,8.34,0,0.011,0,0.89,0,0.07,0,0,0.23,0.09,0.34,0.49,0.02,0.004,0.005,0.059,0
25,158,370,450,9158.9,21,81,0.08,8.34,0,0.011,0,0.89,0,0.07,0,0,0.23,0.09,0.34,0.49,0.02,0.004,0.005,0.059,0
25,158,360,450,23403,20,81,0.08,8.34,0,0.011,0,0.89,0,0.07,0,0,0.23,0.09,0.34,0.49,0.02,0.004,0.005,0.059,0
25,158,320,500,551.6,28,84,0.08,8.34,0,0.011,0,0.89,0,0.07,0,0,0.23,0.09,0.34,0.49,0.02,0.004,0.005,0.059,0
25,158,310,500,2077,25,84,0.08,8.34,0,0.011,0,0.89,0,0.07,0,0,0.23,0.09,0.34,0.49,0.02,0.004,0.005,0.059,0
25,158,300,500,3452.6,24,83,0.08,8.34,0,0.011,0,0.89,0,0.07,0,0,0.23,0.09,0.34,0.49,0.02,0.004,0.005,0.059,0
25,158,280,500,6951.4,26,85,0.08,8.34,0,0.011,0,0.89,0,0.07,0,0,0.23,0.09,0.34,0.49,0.02,0.004,0.005,0.059,0
25,158,270,500,6115.3,26,84,0.08,8.34,0,0.011,0,0.89,0,0.07,0,0,0.23,0.09,0.34,0.49,0.02,0.004,0.005,0.059,0
25,158,240,550,158.7,32,88,0.08,8.34,0,0.011,0,0.89,0,0.07,0,0,0.23,0.09,0.34,0.49,0.02,0.004,0.005,0.059,0
25,158,220,550,1949.9,28,88,0.08,8.34,0,0.011,0,0.89,0,0.07,0,0,0.23,0.09,0.34,0.49,0.02,0.004,0.005,0.059,0
25,158,200,550,3574.4,28,87,0.08,8.34,0,0.011,0,0.89,0,0.07,0,0,0.23,0.09,0.34,0.49,0.02,0.004,0.005,0.059,0
25,158,190,550,11350.6,24,87,0.08,8.34,0,0.011,0,0.89,0,0.07,0,0,0.23,0.09,0.34,0.49,0.02,0.004,0.005,0.059,0
25,158,180,550,14814.3,25,86,0.08,8.34,0,0.011,0,0.89,0,0.07,0,0,0.23,0.09,0.34,0.49,0.02,0.004,0.005,0.059,0
25,158,160,600,177.6,40,91,0.08,8.34,0,0.011,0,0.89,0,0.07,0,0,0.23,0.09,0.34,0.49,0.02,0.004,0.005,0.059,0
25,158,140,600,842.7,30,90,0.08,8.34,0,0.011,0,0.89,0,0.07,0,0,0.23,0.09,0.34,0.49,0.02,0.004,0.005,0.059,0
25,158,130,600,2790.5,32,89,0.08,8.34,0,0.011,0,0.89,0,0.07,0,0,0.23,0.09,0.34,0.49,0.02,0.004,0.005,0.059,0
25,158,120,600,6473.7,33,87,0.08,8.34,0,0.011,0,0.89,0,0.07,0,0,0.23,0.09,0.34,0.49,0.02,0.004,0.005,0.059,0
25,158,110,600,10659.6,31,86,0.08,8.34,0,0.011,0,0.89,0,0.07,0,0,0.23,0.09,0.34,0.49,0.02,0.004,0.005,0.059,0
25,158,100,600,15740.1,28,85,0.08,8.34,0,0.011,0,0.89,0,0.07,0,0,0.23,0.09,0.34,0.49,0.02,0.004,0.005,0.059,0
25,158,100,650,163.4,55,93,0.08,8.34,0,0.011,0,0.89,0,0.07,0,0,0.23,0.09,0.34,0.49,0.02,0.004,0.005,0.059,0
25,158,90,650,626.8,55,96,0.08,8.34,0,0.011,0,0.89,0,0.07,0,0,0.23,0.09,0.34,0.49,0.02,0.004,0.005,0.059,0
25,158,80,650,1870.8,42,92,0.08,8.34,0,0.011,0,0.89,0,0.07,0,0,0.23,0.09,0.34,0.49,0.02,0.004,0.005,0.059,0
25,158,70,650,2639,42,91,0.08,8.34,0,0.011,0,0.89,0,0.07,0,0,0.23,0.09,0.34,0.49,0.02,0.004,0.005,0.059,0
25,158,60,650,6580,24,89,0.08,8.34,0,0.011,0,0.89,0,0.07,0,0,0.23,0.09,0.34,0.49,0.02,0.004,0.005,0.059,0
25,159,420,450,630.5,21,79,0.1,8.74,0,0.014,0,0.94,0,0.076,0,0,0.21,0.04,0.24,0.44,0.012,0.001,0.005,0.0582,0
25,159,370,450,22629.8,23,81,0.1,8.74,0,0.014,0,0.94,0,0.076,0,0,0.21,0.04,0.24,0.44,0.012,0.001,0.005,0.0582,0
25,159,320,500,815.7,28,84,0.1,8.74,0,0.014,0,0.94,0,0.076,0,0,0.21,0.04,0.24,0.44,0.012,0.001,0.005,0.0582,0
25,159,310,500,1918,25,84,0.1,8.74,0,0.014,0,0.94,0,0.076,0,0,0.21,0.04,0.24,0.44,0.012,0.001,0.005,0.0582,0
25,159,300,500,3989.7,25,85,0.1,8.74,0,0.014,0,0.94,0,0.076,0,0,0.21,0.04,0.24,0.44,0.012,0.001,0.005,0.0582,0
25,159,280,500,16832.5,28,86,0.1,8.74,0,0.014,0,0.94,0,0.076,0,0,0.21,0.04,0.24,0.44,0.012,0.001,0.005,0.0582,0
25,159,240,550,701.7,30,88,0.1,8.74,0,0.014,0,0.94,0,0.076,0,0,0.21,0.04,0.24,0.44,0.012,0.001,0.005,0.0582,0
25,159,220,550,3254.7,27,88,0.1,8.74,0,0.014,0,0.94,0,0.076,0,0,0.21,0.04,0.24,0.44,0.012,0.001,0.005,0.0582,0
25,159,200,550,14164.2,28,87,0.1,8.74,0,0.014,0,0.94,0,0.076,0,0,0.21,0.04,0.24,0.44,0.012,0.001,0.005,0.0582,0
25,159,190,550,23079.5,22,85,0.1,8.74,0,0.014,0,0.94,0,0.076,0,0,0.21,0.04,0.24,0.44,0.012,0.001,0.005,0.0582,0
25,159,160,600,895.3,31,90,0.1,8.74,0,0.014,0,0.94,0,0.076,0,0,0.21,0.04,0.24,0.44,0.012,0.001,0.005,0.0582,0
25,159,140,600,4451.5,30,88,0.1,8.74,0,0.014,0,0.94,0,0.076,0,0,0.21,0.04,0.24,0.44,0.012,0.001,0.005,0.0582,0
25,159,130,600,9728.3,30,89,0.1,8.74,0,0.014,0,0.94,0,0.076,0,0,0.21,0.04,0.24,0.44,0.012,0.001,0.005,0.0582,0
25,159,120,600,17356.9,29,86,0.1,8.74,0,0.014,0,0.94,0,0.076,0,0,0.21,0.04,0.24,0.44,0.012,0.001,0.005,0.0582,0
25,159,120,650,205.2,39,94,0.1,8.74,0,0.014,0,0.94,0,0.076,0,0,0.21,0.04,0.24,0.44,0.012,0.001,0.005,0.0582,0
25,159,100,650,969.9,38,91,0.1,8.74,0,0.014,0,0.94,0,0.076,0,0,0.21,0.04,0.24,0.44,0.012,0.001,0.005,0.0582,0
25,159,80,650,5304.9,27,90,0.1,8.74,0,0.014,0,0.94,0,0.076,0,0,0.21,0.04,0.24,0.44,0.012,0.001,0.005,0.0582,0
25,159,70,650,14188.9,23,86,0.1,8.74,0,0.014,0,0.94,0,0.076,0,0,0.21,0.04,0.24,0.44,0.012,0.001,0.005,0.0582,0
26,160,431,500,404.2,22,40,0.15,1.2,0,0.021,0,0.51,0,0,0,0,0,0.35,0.61,0.6,0.14,0.013,0.009,0.0134,0
26,160,373,500,1347.4,11,19,0.15,1.2,0,0.021,0,0.51,0,0,0,0,0,0.35,0.61,0.6,0.14,0.013,0.009,0.0134,0
26,160,333,500,2946.1,9,10,0.15,1.2,0,0.021,0,0.51,0,0,0,0,0,0.35,0.61,0.6,0.14,0.013,0.009,0.0134,0
26,160,294,500,4516.4,8,12,0.15,1.2,0,0.021,0,0.51,0,0,0,0,0,0.35,0.61,0.6,0.14,0.013,0.009,0.0134,0
26,160,265,500,7798.2,9,13,0.15,1.2,0,0.021,0,0.51,0,0,0,0,0,0.35,0.61,0.6,0.14,0.013,0.009,0.0134,0
26,160,216,500,15143,12,14,0.15,1.2,0,0.021,0,0.51,0,0,0,0,0,0.35,0.61,0.6,0.14,0.013,0.009,0.0134,0
26,160,177,500,28739.8,15,23,0.15,1.2,0,0.021,0,0.51,0,0,0,0,0,0.35,0.61,0.6,0.14,0.013,0.009,0.0134,0
26,160,137,500,67652,11,18,0.15,1.2,0,0.021,0,0.51,0,0,0,0,0,0.35,0.61,0.6,0.14,0.013,0.009,0.0134,0
26,160,294,550,143,17,25,0.15,1.2,0,0.021,0,0.51,0,0,0,0,0,0.35,0.61,0.6,0.14,0.013,0.009,0.0134,0
26,160,216,550,498.5,10,26,0.15,1.2,0,0.021,0,0.51,0,0,0,0,0,0.35,0.61,0.6,0.14,0.013,0.009,0.0134,0
26,160,177,550,1027.4,21,30,0.15,1.2,0,0.021,0,0.51,0,0,0,0,0,0.35,0.61,0.6,0.14,0.013,0.009,0.0134,0
26,160,137,550,2715.7,21,24,0.15,1.2,0,0.021,0,0.51,0,0,0,0,0,0.35,0.61,0.6,0.14,0.013,0.009,0.0134,0
26,160,108,550,8309.8,17,20,0.15,1.2,0,0.021,0,0.51,0,0,0,0,0,0.35,0.61,0.6,0.14,0.013,0.009,0.0134,0
26,160,88,550,22141.7,16,22,0.15,1.2,0,0.021,0,0.51,0,0,0,0,0,0.35,0.61,0.6,0.14,0.013,0.009,0.0134,0
26,160,69,550,75091.2,13,19,0.15,1.2,0,0.021,0,0.51,0,0,0,0,0,0.35,0.61,0.6,0.14,0.013,0.009,0.0134,0
26,160,137,600,113.9,48,60,0.15,1.2,0,0.021,0,0.51,0,0,0,0,0,0.35,0.61,0.6,0.14,0.013,0.009,0.0134,0
26,160,98,600,591,43,53,0.15,1.2,0,0.021,0,0.51,0,0,0,0,0,0.35,0.61,0.6,0.14,0.013,0.009,0.0134,0
26,160,69,600,3067.7,33,54,0.15,1.2,0,0.021,0,0.51,0,0,0,0,0,0.35,0.61,0.6,0.14,0.013,0.009,0.0134,0
26,160,53,600,8544.6,39,57,0.15,1.2,0,0.021,0,0.51,0,0,0,0,0,0.35,0.61,0.6,0.14,0.013,0.009,0.0134,0
26,160,41,600,25041.1,25,60,0.15,1.2,0,0.021,0,0.51,0,0,0,0,0,0.35,0.61,0.6,0.14,0.013,0.009,0.0134,0
26,160,37,600,31823.8,18,51,0.15,1.2,0,0.021,0,0.51,0,0,0,0,0,0.35,0.61,0.6,0.14,0.013,0.009,0.0134,0
26,160,69,650,199.1,79,80,0.15,1.2,0,0.021,0,0.51,0,0,0,0,0,0.35,0.61,0.6,0.14,0.013,0.009,0.0134,0
26,160,53,650,589,51,80,0.15,1.2,0,0.021,0,0.51,0,0,0,0,0,0.35,0.61,0.6,0.14,0.013,0.009,0.0134,0
26,160,37,650,2456.5,47,70,0.15,1.2,0,0.021,0,0.51,0,0,0,0,0,0.35,0.61,0.6,0.14,0.013,0.009,0.0134,0
26,161,431,500,2395.4,10,16,0.16,1.27,0,0.003,0,0.51,0,0,0,0,0,0.05,0.66,0.56,0.04,0.015,0.015,0.0072,0
26,161,373,500,5396.4,7,14,0.16,1.27,0,0.003,0,0.51,0,0,0,0,0,0.05,0.66,0.56,0.04,0.015,0.015,0.0072,0
26,161,333,500,8961.7,7,12,0.16,1.27,0,0.003,0,0.51,0,0,0,0,0,0.05,0.66,0.56,0.04,0.015,0.015,0.0072,0
26,161,294,500,14416.5,6,13,0.16,1.27,0,0.003,0,0.51,0,0,0,0,0,0.05,0.66,0.56,0.04,0.015,0.015,0.0072,0
26,161,265,500,20044.7,7,11,0.16,1.27,0,0.003,0,0.51,0,0,0,0,0,0.05,0.66,0.56,0.04,0.015,0.015,0.0072,0
26,161,216,500,38512.8,8,11,0.16,1.27,0,0.003,0,0.51,0,0,0,0,0,0.05,0.66,0.56,0.04,0.015,0.015,0.0072,0
26,161,177,500,70514,8,15,0.16,1.27,0,0.003,0,0.51,0,0,0,0,0,0.05,0.66,0.56,0.04,0.015,0.015,0.0072,0
26,161,137,500,181656.8,9,21,0.16,1.27,0,0.003,0,0.51,0,0,0,0,0,0.05,0.66,0.56,0.04,0.015,0.015,0.0072,0
26,161,294,550,452.5,15,36,0.16,1.27,0,0.003,0,0.51,0,0,0,0,0,0.05,0.66,0.56,0.04,0.015,0.015,0.0072,0
26,161,216,550,1561.1,17,46,0.16,1.27,0,0.003,0,0.51,0,0,0,0,0,0.05,0.66,0.56,0.04,0.015,0.015,0.0072,0
26,161,177,550,3346.2,21,39,0.16,1.27,0,0.003,0,0.51,0,0,0,0,0,0.05,0.66,0.56,0.04,0.015,0.015,0.0072,0
26,161,137,550,9740.6,22,34,0.16,1.27,0,0.003,0,0.51,0,0,0,0,0,0.05,0.66,0.56,0.04,0.015,0.015,0.0072,0
26,161,108,550,27899.1,15,32,0.16,1.27,0,0.003,0,0.51,0,0,0,0,0,0.05,0.66,0.56,0.04,0.015,0.015,0.0072,0
26,161,88,550,70904.8,20,22,0.16,1.27,0,0.003,0,0.51,0,0,0,0,0,0.05,0.66,0.56,0.04,0.015,0.015,0.0072,0
26,161,137,600,458.9,37,72,0.16,1.27,0,0.003,0,0.51,0,0,0,0,0,0.05,0.66,0.56,0.04,0.015,0.015,0.0072,0
26,161,98,600,1992.9,33,64,0.16,1.27,0,0.003,0,0.51,0,0,0,0,0,0.05,0.66,0.56,0.04,0.015,0.015,0.0072,0
26,161,69,600,7738.3,41,81,0.16,1.27,0,0.003,0,0.51,0,0,0,0,0,0.05,0.66,0.56,0.04,0.015,0.015,0.0072,0
26,161,53,600,21703,40,89,0.16,1.27,0,0.003,0,0.51,0,0,0,0,0,0.05,0.66,0.56,0.04,0.015,0.015,0.0072,0
26,161,41,600,38822.7,32,92,0.16,1.27,0,0.003,0,0.51,0,0,0,0,0,0.05,0.66,0.56,0.04,0.015,0.015,0.0072,0
