Repository: Adolphus8/Project_PROMAP

# Project PROMAP
Project PROMAP (acronym for Probabilistic Prediction of Material Properties) is a feasibility study which seeks to merge Artificial Intelligence (AI) tools with Bayesian statistics to yield probabilistic estimates of target features under scarse data/information. The context of this study is with regards to the following Nuclear material properties: 1) Creep rupture; and 2) Tensile properties. This repository contains the MATLAB codes required to perform such analysis.

## Instructions:
The following main MATLAB files are to be executed in the following order:
<details>
<summary> 1) PROMAP_NIMS_data_enchancement.m </summary>

File: Creep_rupture_data_processed.csv (part 13 of 21)
material_x,cast_code,stress,temperature,fracture,elongation,RA,Comp_C,Comp_Cr,Comp_Co,Comp_Al,Comp_Ti,Comp_Mo,Comp_W,Comp_Nb,Comp_Fe,Comp_B,Comp_V,Comp_Ni,Comp_Si,Comp_Mn,Comp_Cu,Comp_S,Comp_P,Comp_N,Comp_NbTa
26,161,37,600,55232,32,92,0.16,1.27,0,0.003,0,0.51,0,0,0,0,0,0.05,0.66,0.56,0.04,0.015,0.015,0.0072,0
26,161,69,650,439.6,29,83,0.16,1.27,0,0.003,0,0.51,0,0,0,0,0,0.05,0.66,0.56,0.04,0.015,0.015,0.0072,0
26,161,53,650,1414,49,93,0.16,1.27,0,0.003,0,0.51,0,0,0,0,0,0.05,0.66,0.56,0.04,0.015,0.015,0.0072,0
26,161,37,650,4337.5,32,92,0.16,1.27,0,0.003,0,0.51,0,0,0,0,0,0.05,0.66,0.56,0.04,0.015,0.015,0.0072,0
26,162,431,500,483.2,38,38,0.13,1.1,0,0.004,0,0.476,0,0,0,0,0,0.05,0.52,0.54,0.06,0.011,0.009,0.0076,0
26,162,373,500,2129.6,16,20,0.13,1.1,0,0.004,0,0.476,0,0,0,0,0,0.05,0.52,0.54,0.06,0.011,0.009,0.0076,0
26,162,333,500,4980,14,18,0.13,1.1,0,0.004,0,0.476,0,0,0,0,0,0.05,0.52,0.54,0.06,0.011,0.009,0.0076,0
26,162,294,500,10646.1,11,19,0.13,1.1,0,0.004,0,0.476,0,0,0,0,0,0.05,0.52,0.54,0.06,0.011,0.009,0.0076,0
26,162,265,500,17265.1,13,20,0.13,1.1,0,0.004,0,0.476,0,0,0,0,0,0.05,0.52,0.54,0.06,0.011,0.009,0.0076,0
26,162,216,500,35169.7,19,29,0.13,1.1,0,0.004,0,0.476,0,0,0,0,0,0.05,0.52,0.54,0.06,0.011,0.009,0.0076,0
26,162,177,500,54831.4,21,48,0.13,1.1,0,0.004,0,0.476,0,0,0,0,0,0.05,0.52,0.54,0.06,0.011,0.009,0.0076,0
26,162,137,500,107906.6,22,41,0.13,1.1,0,0.004,0,0.476,0,0,0,0,0,0.05,0.52,0.54,0.06,0.011,0.009,0.0076,0
26,162,294,550,220.6,28,51,0.13,1.1,0,0.004,0,0.476,0,0,0,0,0,0.05,0.52,0.54,0.06,0.011,0.009,0.0076,0
26,162,216,550,996.8,31,65,0.13,1.1,0,0.004,0,0.476,0,0,0,0,0,0.05,0.52,0.54,0.06,0.011,0.009,0.0076,0
26,162,177,550,1896.1,41,71,0.13,1.1,0,0.004,0,0.476,0,0,0,0,0,0.05,0.52,0.54,0.06,0.011,0.009,0.0076,0
26,162,137,550,4145.4,50,75,0.13,1.1,0,0.004,0,0.476,0,0,0,0,0,0.05,0.52,0.54,0.06,0.011,0.009,0.0076,0
26,162,108,550,12270.7,42,54,0.13,1.1,0,0.004,0,0.476,0,0,0,0,0,0.05,0.52,0.54,0.06,0.011,0.009,0.0076,0
26,162,88,550,27722.8,29,43,0.13,1.1,0,0.004,0,0.476,0,0,0,0,0,0.05,0.52,0.54,0.06,0.011,0.009,0.0076,0
26,162,69,550,84903,12,33,0.13,1.1,0,0.004,0,0.476,0,0,0,0,0,0.05,0.52,0.54,0.06,0.011,0.009,0.0076,0
26,162,137,600,170.3,53,81,0.13,1.1,0,0.004,0,0.476,0,0,0,0,0,0.05,0.52,0.54,0.06,0.011,0.009,0.0076,0
26,162,98,600,723,49,78,0.13,1.1,0,0.004,0,0.476,0,0,0,0,0,0.05,0.52,0.54,0.06,0.011,0.009,0.0076,0
26,162,69,600,4099,57,73,0.13,1.1,0,0.004,0,0.476,0,0,0,0,0,0.05,0.52,0.54,0.06,0.011,0.009,0.0076,0
26,162,53,600,10182.1,41,68,0.13,1.1,0,0.004,0,0.476,0,0,0,0,0,0.05,0.52,0.54,0.06,0.011,0.009,0.0076,0
26,162,41,600,22879.4,38,75,0.13,1.1,0,0.004,0,0.476,0,0,0,0,0,0.05,0.52,0.54,0.06,0.011,0.009,0.0076,0
26,162,37,600,30132,30,70,0.13,1.1,0,0.004,0,0.476,0,0,0,0,0,0.05,0.52,0.54,0.06,0.011,0.009,0.0076,0
26,162,69,650,224.4,65,90,0.13,1.1,0,0.004,0,0.476,0,0,0,0,0,0.05,0.52,0.54,0.06,0.011,0.009,0.0076,0
26,162,53,650,648.2,64,89,0.13,1.1,0,0.004,0,0.476,0,0,0,0,0,0.05,0.52,0.54,0.06,0.011,0.009,0.0076,0
26,162,37,650,2224.2,56,89,0.13,1.1,0,0.004,0,0.476,0,0,0,0,0,0.05,0.52,0.54,0.06,0.011,0.009,0.0076,0
26,163,333,500,15.6,41,78,0.12,1.2,0,0.019,0,0.46,0,0,0,0,0,0.1,0.72,0.5,0.04,0.009,0.009,0.0043,0
26,163,294,500,264.9,41,84,0.12,1.2,0,0.019,0,0.46,0,0,0,0,0,0.1,0.72,0.5,0.04,0.009,0.009,0.0043,0
26,163,265,500,1361.9,44,82,0.12,1.2,0,0.019,0,0.46,0,0,0,0,0,0.1,0.72,0.5,0.04,0.009,0.009,0.0043,0
26,163,216,500,10440.7,38,77,0.12,1.2,0,0.019,0,0.46,0,0,0,0,0,0.1,0.72,0.5,0.04,0.009,0.009,0.0043,0
26,163,177,500,30271.3,41,79,0.12,1.2,0,0.019,0,0.46,0,0,0,0,0,0.1,0.72,0.5,0.04,0.009,0.009,0.0043,0
26,163,137,500,80798.9,46,73,0.12,1.2,0,0.019,0,0.46,0,0,0,0,0,0.1,0.72,0.5,0.04,0.009,0.009,0.0043,0
26,163,216,550,91.3,56,85,0.12,1.2,0,0.019,0,0.46,0,0,0,0,0,0.1,0.72,0.5,0.04,0.009,0.009,0.0043,0
26,163,177,550,405.9,47,86,0.12,1.2,0,0.019,0,0.46,0,0,0,0,0,0.1,0.72,0.5,0.04,0.009,0.009,0.0043,0
26,163,137,550,2207.2,47,84,0.12,1.2,0,0.019,0,0.46,0,0,0,0,0,0.1,0.72,0.5,0.04,0.009,0.009,0.0043,0
26,163,108,550,8991,33,79,0.12,1.2,0,0.019,0,0.46,0,0,0,0,0,0.1,0.72,0.5,0.04,0.009,0.009,0.0043,0
26,163,88,550,27777.7,45,77,0.12,1.2,0,0.019,0,0.46,0,0,0,0,0,0.1,0.72,0.5,0.04,0.009,0.009,0.0043,0
26,163,69,550,97007.5,22,65,0.12,1.2,0,0.019,0,0.46,0,0,0,0,0,0.1,0.72,0.5,0.04,0.009,0.009,0.0043,0
26,163,137,600,45.8,75,89,0.12,1.2,0,0.019,0,0.46,0,0,0,0,0,0.1,0.72,0.5,0.04,0.009,0.009,0.0043,0
26,163,98,600,424,77,89,0.12,1.2,0,0.019,0,0.46,0,0,0,0,0,0.1,0.72,0.5,0.04,0.009,0.009,0.0043,0
26,163,69,600,3447,68,89,0.12,1.2,0,0.019,0,0.46,0,0,0,0,0,0.1,0.72,0.5,0.04,0.009,0.009,0.0043,0
26,163,53,600,10343.9,46,88,0.12,1.2,0,0.019,0,0.46,0,0,0,0,0,0.1,0.72,0.5,0.04,0.009,0.009,0.0043,0
26,163,41,600,22856.3,33,87,0.12,1.2,0,0.019,0,0.46,0,0,0,0,0,0.1,0.72,0.5,0.04,0.009,0.009,0.0043,0
26,163,37,600,31089.8,47,91,0.12,1.2,0,0.019,0,0.46,0,0,0,0,0,0.1,0.72,0.5,0.04,0.009,0.009,0.0043,0
26,163,69,650,172.2,77,94,0.12,1.2,0,0.019,0,0.46,0,0,0,0,0,0.1,0.72,0.5,0.04,0.009,0.009,0.0043,0
26,163,53,650,577.4,50,92,0.12,1.2,0,0.019,0,0.46,0,0,0,0,0,0.1,0.72,0.5,0.04,0.009,0.009,0.0043,0
26,163,37,650,2439,68,94,0.12,1.2,0,0.019,0,0.46,0,0,0,0,0,0.1,0.72,0.5,0.04,0.009,0.009,0.0043,0
26,164,431,500,308.1,35,65,0.15,1.1,0,0.005,0,0.476,0,0,0,0,0,0.07,0.61,0.52,0.05,0.01,0.009,0.0076,0
26,164,373,500,2569.1,23,38,0.15,1.1,0,0.005,0,0.476,0,0,0,0,0,0.07,0.61,0.52,0.05,0.01,0.009,0.0076,0
26,164,333,500,5706.9,21,27,0.15,1.1,0,0.005,0,0.476,0,0,0,0,0,0.07,0.61,0.52,0.05,0.01,0.009,0.0076,0
26,164,294,500,12031,19,29,0.15,1.1,0,0.005,0,0.476,0,0,0,0,0,0.07,0.61,0.52,0.05,0.01,0.009,0.0076,0
26,164,265,500,19211.7,24,33,0.15,1.1,0,0.005,0,0.476,0,0,0,0,0,0.07,0.61,0.52,0.05,0.01,0.009,0.0076,0
26,164,216,500,37578.2,23,49,0.15,1.1,0,0.005,0,0.476,0,0,0,0,0,0.07,0.61,0.52,0.05,0.01,0.009,0.0076,0
26,164,177,500,63121.4,26,61,0.15,1.1,0,0.005,0,0.476,0,0,0,0,0,0.07,0.61,0.52,0.05,0.01,0.009,0.0076,0
26,164,137,500,120758.6,17,38,0.15,1.1,0,0.005,0,0.476,0,0,0,0,0,0.07,0.61,0.52,0.05,0.01,0.009,0.0076,0
26,164,294,550,223,36,64,0.15,1.1,0,0.005,0,0.476,0,0,0,0,0,0.07,0.61,0.52,0.05,0.01,0.009,0.0076,0
26,164,216,550,1121.3,32,70,0.15,1.1,0,0.005,0,0.476,0,0,0,0,0,0.07,0.61,0.52,0.05,0.01,0.009,0.0076,0
26,164,177,550,2132.2,52,78,0.15,1.1,0,0.005,0,0.476,0,0,0,0,0,0.07,0.61,0.52,0.05,0.01,0.009,0.0076,0
26,164,137,550,4262.5,41,78,0.15,1.1,0,0.005,0,0.476,0,0,0,0,0,0.07,0.61,0.52,0.05,0.01,0.009,0.0076,0
26,164,108,550,13908.4,48,71,0.15,1.1,0,0.005,0,0.476,0,0,0,0,0,0.07,0.61,0.52,0.05,0.01,0.009,0.0076,0
26,164,88,550,28698.9,49,64,0.15,1.1,0,0.005,0,0.476,0,0,0,0,0,0.07,0.61,0.52,0.05,0.01,0.009,0.0076,0
26,164,69,550,92116.9,18,48,0.15,1.1,0,0.005,0,0.476,0,0,0,0,0,0.07,0.61,0.52,0.05,0.01,0.009,0.0076,0
26,164,137,600,145.8,58,84,0.15,1.1,0,0.005,0,0.476,0,0,0,0,0,0.07,0.61,0.52,0.05,0.01,0.009,0.0076,0
26,164,98,600,757.5,54,83,0.15,1.1,0,0.005,0,0.476,0,0,0,0,0,0.07,0.61,0.52,0.05,0.01,0.009,0.0076,0
26,164,69,600,3662.4,52,81,0.15,1.1,0,0.005,0,0.476,0,0,0,0,0,0.07,0.61,0.52,0.05,0.01,0.009,0.0076,0
26,164,53,600,9954,43,74,0.15,1.1,0,0.005,0,0.476,0,0,0,0,0,0.07,0.61,0.52,0.05,0.01,0.009,0.0076,0
26,164,41,600,22055.4,41,81,0.15,1.1,0,0.005,0,0.476,0,0,0,0,0,0.07,0.61,0.52,0.05,0.01,0.009,0.0076,0
26,164,37,600,27634.5,35,78,0.15,1.1,0,0.005,0,0.476,0,0,0,0,0,0.07,0.61,0.52,0.05,0.01,0.009,0.0076,0
26,164,69,650,202.7,70,93,0.15,1.1,0,0.005,0,0.476,0,0,0,0,0,0.07,0.61,0.52,0.05,0.01,0.009,0.0076,0
26,164,53,650,588.9,76,91,0.15,1.1,0,0.005,0,0.476,0,0,0,0,0,0.07,0.61,0.52,0.05,0.01,0.009,0.0076,0
26,164,37,650,2158.6,68,92,0.15,1.1,0,0.005,0,0.476,0,0,0,0,0,0.07,0.61,0.52,0.05,0.01,0.009,0.0076,0
26,165,431,500,2309.9,13,25,0.15,1.27,0,0.003,0,0.52,0,0,0,0,0,0.05,0.64,0.58,0.03,0.013,0.01,0.0062,0
26,165,373,500,5655.2,11,21,0.15,1.27,0,0.003,0,0.52,0,0,0,0,0,0.05,0.64,0.58,0.03,0.013,0.01,0.0062,0
26,165,333,500,10364.5,6,14,0.15,1.27,0,0.003,0,0.52,0,0,0,0,0,0.05,0.64,0.58,0.03,0.013,0.01,0.0062,0
26,165,294,500,14197.2,10,22,0.15,1.27,0,0.003,0,0.52,0,0,0,0,0,0.05,0.64,0.58,0.03,0.013,0.01,0.0062,0
26,165,265,500,22591.2,9,19,0.15,1.27,0,0.003,0,0.52,0,0,0,0,0,0.05,0.64,0.58,0.03,0.013,0.01,0.0062,0
26,165,216,500,46014.1,6,21,0.15,1.27,0,0.003,0,0.52,0,0,0,0,0,0.05,0.64,0.58,0.03,0.013,0.01,0.0062,0
26,165,177,500,74647.5,10,4,0.15,1.27,0,0.003,0,0.52,0,0,0,0,0,0.05,0.64,0.58,0.03,0.013,0.01,0.0062,0
26,165,294,550,470.1,21,48,0.15,1.27,0,0.003,0,0.52,0,0,0,0,0,0.05,0.64,0.58,0.03,0.013,0.01,0.0062,0
26,165,216,550,1691.3,28,61,0.15,1.27,0,0.003,0,0.52,0,0,0,0,0,0.05,0.64,0.58,0.03,0.013,0.01,0.0062,0
26,165,177,550,3745.4,25,62,0.15,1.27,0,0.003,0,0.52,0,0,0,0,0,0.05,0.64,0.58,0.03,0.013,0.01,0.0062,0
26,165,137,550,10164.1,29,58,0.15,1.27,0,0.003,0,0.52,0,0,0,0,0,0.05,0.64,0.58,0.03,0.013,0.01,0.0062,0
26,165,108,550,29045.3,18,54,0.15,1.27,0,0.003,0,0.52,0,0,0,0,0,0.05,0.64,0.58,0.03,0.013,0.01,0.0062,0
26,165,88,550,65898,29,55,0.15,1.27,0,0.003,0,0.52,0,0,0,0,0,0.05,0.64,0.58,0.03,0.013,0.01,0.0062,0
26,165,69,550,153416.2,16,63,0.15,1.27,0,0.003,0,0.52,0,0,0,0,0,0.05,0.64,0.58,0.03,0.013,0.01,0.0062,0
26,165,137,600,413.4,45,84,0.15,1.27,0,0.003,0,0.52,0,0,0,0,0,0.05,0.64,0.58,0.03,0.013,0.01,0.0062,0
26,165,98,600,1885.8,33,81,0.15,1.27,0,0.003,0,0.52,0,0,0,0,0,0.05,0.64,0.58,0.03,0.013,0.01,0.0062,0
26,165,69,600,3018,39,83,0.15,1.27,0,0.003,0,0.52,0,0,0,0,0,0.05,0.64,0.58,0.03,0.013,0.01,0.0062,0
26,165,53,600,16945.6,35,89,0.15,1.27,0,0.003,0,0.52,0,0,0,0,0,0.05,0.64,0.58,0.03,0.013,0.01,0.0062,0
26,165,41,600,35707.8,29,91,0.15,1.27,0,0.003,0,0.52,0,0,0,0,0,0.05,0.64,0.58,0.03,0.013,0.01,0.0062,0
26,165,37,600,42759.2,33,94,0.15,1.27,0,0.003,0,0.52,0,0,0,0,0,0.05,0.64,0.58,0.03,0.013,0.01,0.0062,0
26,165,69,650,480.8,39,90,0.15,1.27,0,0.003,0,0.52,0,0,0,0,0,0.05,0.64,0.58,0.03,0.013,0.01,0.0062,0
26,165,53,650,1367,55,92,0.15,1.27,0,0.003,0,0.52,0,0,0,0,0,0.05,0.64,0.58,0.03,0.013,0.01,0.0062,0
26,165,37,650,3726.8,43,96,0.15,1.27,0,0.003,0,0.52,0,0,0,0,0,0.05,0.64,0.58,0.03,0.013,0.01,0.0062,0
26,166,333,500,34.9,37,77,0.14,1.22,0,0.023,0,0.52,0,0,0,0,0,0.23,0.65,0.53,0.16,0.015,0.014,0.0112,0
26,166,294,500,445.1,39,71,0.14,1.22,0,0.023,0,0.52,0,0,0,0,0,0.23,0.65,0.53,0.16,0.015,0.014,0.0112,0
26,166,265,500,1251,41,65,0.14,1.22,0,0.023,0,0.52,0,0,0,0,0,0.23,0.65,0.53,0.16,0.015,0.014,0.0112,0
26,166,216,500,5956.6,31,53,0.14,1.22,0,0.023,0,0.52,0,0,0,0,0,0.23,0.65,0.53,0.16,0.015,0.014,0.0112,0
26,166,177,500,14868.6,48,65,0.14,1.22,0,0.023,0,0.52,0,0,0,0,0,0.23,0.65,0.53,0.16,0.015,0.014,0.0112,0
26,166,177,500,15397,40,59,0.14,1.22,0,0.023,0,0.52,0,0,0,0,0,0.23,0.65,0.53,0.16,0.015,0.014,0.0112,0
26,166,137,500,38842.4,44,69,0.14,1.22,0,0.023,0,0.52,0,0,0,0,0,0.23,0.65,0.53,0.16,0.015,0.014,0.0112,0
26,166,137,500,39095.2,41,69,0.14,1.22,0,0.023,0,0.52,0,0,0,0,0,0.23,0.65,0.53,0.16,0.015,0.014,0.0112,0
26,166,108,500,113486,26,53,0.14,1.22,0,0.023,0,0.52,0,0,0,0,0,0.23,0.65,0.53,0.16,0.015,0.014,0.0112,0
26,166,108,500,122224.7,27,51,0.14,1.22,0,0.023,0,0.52,0,0,0,0,0,0.23,0.65,0.53,0.16,0.015,0.014,0.0112,0
26,166,216,550,78,53,77,0.14,1.22,0,0.023,0,0.52,0,0,0,0,0,0.23,0.65,0.53,0.16,0.015,0.014,0.0112,0
26,166,177,550,343.6,55,72,0.14,1.22,0,0.023,0,0.52,0,0,0,0,0,0.23,0.65,0.53,0.16,0.015,0.014,0.0112,0
26,166,137,550,1046.1,53,72,0.14,1.22,0,0.023,0,0.52,0,0,0,0,0,0.23,0.65,0.53,0.16,0.015,0.014,0.0112,0
26,166,108,550,3599.6,51,73,0.14,1.22,0,0.023,0,0.52,0,0,0,0,0,0.23,0.65,0.53,0.16,0.015,0.014,0.0112,0
26,166,88,550,10714.2,38,65,0.14,1.22,0,0.023,0,0.52,0,0,0,0,0,0.23,0.65,0.53,0.16,0.015,0.014,0.0112,0
26,166,88,550,11587,48,64,0.14,1.22,0,0.023,0,0.52,0,0,0,0,0,0.23,0.65,0.53,0.16,0.015,0.014,0.0112,0
26,166,69,550,56127.6,24,42,0.14,1.22,0,0.023,0,0.52,0,0,0,0,0,0.23,0.65,0.53,0.16,0.015,0.014,0.0112,0
26,166,69,550,46010.8,30,52,0.14,1.22,0,0.023,0,0.52,0,0,0,0,0,0.23,0.65,0.53,0.16,0.015,0.014,0.0112,0
26,166,137,600,37.1,82,81,0.14,1.22,0,0.023,0,0.52,0,0,0,0,0,0.23,0.65,0.53,0.16,0.015,0.014,0.0112,0
26,166,98,600,193.8,72,84,0.14,1.22,0,0.023,0,0.52,0,0,0,0,0,0.23,0.65,0.53,0.16,0.015,0.014,0.0112,0
26,166,69,600,1906.1,68,78,0.14,1.22,0,0.023,0,0.52,0,0,0,0,0,0.23,0.65,0.53,0.16,0.015,0.014,0.0112,0
26,166,53,600,6017.3,59,69,0.14,1.22,0,0.023,0,0.52,0,0,0,0,0,0.23,0.65,0.53,0.16,0.015,0.014,0.0112,0
26,166,41,600,22147.5,40,64,0.14,1.22,0,0.023,0,0.52,0,0,0,0,0,0.23,0.65,0.53,0.16,0.015,0.014,0.0112,0
26,166,37,600,33124.1,24,59,0.14,1.22,0,0.023,0,0.52,0,0,0,0,0,0.23,0.65,0.53,0.16,0.015,0.014,0.0112,0
26,166,69,650,97.4,79,95,0.14,1.22,0,0.023,0,0.52,0,0,0,0,0,0.23,0.65,0.53,0.16,0.015,0.014,0.0112,0
26,166,53,650,389.6,54,84,0.14,1.22,0,0.023,0,0.52,0,0,0,0,0,0.23,0.65,0.53,0.16,0.015,0.014,0.0112,0
26,166,37,650,1797.9,42,76,0.14,1.22,0,0.023,0,0.52,0,0,0,0,0,0.23,0.65,0.53,0.16,0.015,0.014,0.0112,0
26,167,431,500,0.4,30,72,0.13,1.28,0,0.015,0,0.5,0,0,0,0,0,0.03,0.64,0.57,0.08,0.015,0.011,0.0066,0
26,167,373,500,575.5,34,63,0.13,1.28,0,0.015,0,0.5,0,0,0,0,0,0.03,0.64,0.57,0.08,0.015,0.011,0.0066,0
26,167,333,500,2246.2,24,37,0.13,1.28,0,0.015,0,0.5,0,0,0,0,0,0.03,0.64,0.57,0.08,0.015,0.011,0.0066,0
26,167,294,500,5194.5,18,19,0.13,1.28,0,0.015,0,0.5,0,0,0,0,0,0.03,0.64,0.57,0.08,0.015,0.011,0.0066,0
26,167,265,500,8799.7,11,15,0.13,1.28,0,0.015,0,0.5,0,0,0,0,0,0.03,0.64,0.57,0.08,0.015,0.011,0.0066,0
26,167,216,500,21215.2,10,13,0.13,1.28,0,0.015,0,0.5,0,0,0,0,0,0.03,0.64,0.57,0.08,0.015,0.011,0.0066,0
26,167,177,500,33770.6,16,19,0.13,1.28,0,0.015,0,0.5,0,0,0,0,0,0.03,0.64,0.57,0.08,0.015,0.011,0.0066,0
26,167,137,500,57754.1,17,24,0.13,1.28,0,0.015,0,0.5,0,0,0,0,0,0.03,0.64,0.57,0.08,0.015,0.011,0.0066,0
26,167,108,500,116278.9,24,29,0.13,1.28,0,0.015,0,0.5,0,0,0,0,0,0.03,0.64,0.57,0.08,0.015,0.011,0.0066,0
26,167,294,550,77.6,34,55,0.13,1.28,0,0.015,0,0.5,0,0,0,0,0,0.03,0.64,0.57,0.08,0.015,0.011,0.0066,0
26,167,216,550,668.8,21,27,0.13,1.28,0,0.015,0,0.5,0,0,0,0,0,0.03,0.64,0.57,0.08,0.015,0.011,0.0066,0
26,167,177,550,1304,29,38,0.13,1.28,0,0.015,0,0.5,0,0,0,0,0,0.03,0.64,0.57,0.08,0.015,0.011,0.0066,0
26,167,137,550,2375.6,47,54,0.13,1.28,0,0.015,0,0.5,0,0,0,0,0,0.03,0.64,0.57,0.08,0.015,0.011,0.0066,0
26,167,108,550,4688.3,40,52,0.13,1.28,0,0.015,0,0.5,0,0,0,0,0,0.03,0.64,0.57,0.08,0.015,0.011,0.0066,0
26,167,88,550,12480.9,33,44,0.13,1.28,0,0.015,0,0.5,0,0,0,0,0,0.03,0.64,0.57,0.08,0.015,0.011,0.0066,0
26,167,69,550,51328,20,35,0.13,1.28,0,0.015,0,0.5,0,0,0,0,0,0.03,0.64,0.57,0.08,0.015,0.011,0.0066,0
26,167,137,600,92.1,63,69,0.13,1.28,0,0.015,0,0.5,0,0,0,0,0,0.03,0.64,0.57,0.08,0.015,0.011,0.0066,0
26,167,98,600,284.5,54,68,0.13,1.28,0,0.015,0,0.5,0,0,0,0,0,0.03,0.64,0.57,0.08,0.015,0.011,0.0066,0
26,167,69,600,1926.1,67,58,0.13,1.28,0,0.015,0,0.5,0,0,0,0,0,0.03,0.64,0.57,0.08,0.015,0.011,0.0066,0
26,167,53,600,6472.9,35,59,0.13,1.28,0,0.015,0,0.5,0,0,0,0,0,0.03,0.64,0.57,0.08,0.015,0.011,0.0066,0
26,167,41,600,18328.6,48,78,0.13,1.28,0,0.015,0,0.5,0,0,0,0,0,0.03,0.64,0.57,0.08,0.015,0.011,0.0066,0
26,167,37,600,29086.8,47,82,0.13,1.28,0,0.015,0,0.5,0,0,0,0,0,0.03,0.64,0.57,0.08,0.015,0.011,0.0066,0
26,167,69,650,92.7,94,83,0.13,1.28,0,0.015,0,0.5,0,0,0,0,0,0.03,0.64,0.57,0.08,0.015,0.011,0.0066,0
26,167,53,650,341,83,79,0.13,1.28,0,0.015,0,0.5,0,0,0,0,0,0.03,0.64,0.57,0.08,0.015,0.011,0.0066,0
26,167,37,650,1558.8,96,93,0.13,1.28,0,0.015,0,0.5,0,0,0,0,0,0.03,0.64,0.57,0.08,0.015,0.011,0.0066,0
26,168,431,500,337,32,64,0.13,1.24,0,0.003,0,0.5,0,0,0,0,0,0.03,0.66,0.58,0.03,0.013,0.022,0.0095,0
26,168,373,500,2180.4,18,33,0.13,1.24,0,0.003,0,0.5,0,0,0,0,0,0.03,0.66,0.58,0.03,0.013,0.022,0.0095,0
26,168,333,500,4011.6,13,21,0.13,1.24,0,0.003,0,0.5,0,0,0,0,0,0.03,0.66,0.58,0.03,0.013,0.022,0.0095,0
26,168,294,500,8217.2,13,17,0.13,1.24,0,0.003,0,0.5,0,0,0,0,0,0.03,0.66,0.58,0.03,0.013,0.022,0.0095,0
26,168,265,500,11763.7,12,20,0.13,1.24,0,0.003,0,0.5,0,0,0,0,0,0.03,0.66,0.58,0.03,0.013,0.022,0.0095,0
26,168,216,500,23356.6,20,56,0.13,1.24,0,0.003,0,0.5,0,0,0,0,0,0.03,0.66,0.58,0.03,0.013,0.022,0.0095,0
26,168,177,500,40681.9,27,61,0.13,1.24,0,0.003,0,0.5,0,0,0,0,0,0.03,0.66,0.58,0.03,0.013,0.022,0.0095,0
26,168,137,500,84292.8,39,79,0.13,1.24,0,0.003,0,0.5,0,0,0,0,0,0.03,0.66,0.58,0.03,0.013,0.022,0.0095,0
26,168,294,550,195.4,26,54,0.13,1.24,0,0.003,0,0.5,0,0,0,0,0,0.03,0.66,0.58,0.03,0.013,0.022,0.0095,0
26,168,216,550,751,33,69,0.13,1.24,0,0.003,0,0.5,0,0,0,0,0,0.03,0.66,0.58,0.03,0.013,0.022,0.0095,0
26,168,177,550,1350.7,43,79,0.13,1.24,0,0.003,0,0.5,0,0,0,0,0,0.03,0.66,0.58,0.03,0.013,0.022,0.0095,0
26,168,137,550,2989.1,45,85,0.13,1.24,0,0.003,0,0.5,0,0,0,0,0,0.03,0.66,0.58,0.03,0.013,0.022,0.0095,0
26,168,108,550,8945,43,83,0.13,1.24,0,0.003,0,0.5,0,0,0,0,0,0.03,0.66,0.58,0.03,0.013,0.022,0.0095,0
26,168,88,550,32824.7,39,78,0.13,1.24,0,0.003,0,0.5,0,0,0,0,0,0.03,0.66,0.58,0.03,0.013,0.022,0.0095,0
26,168,69,550,80169.2,24,75,0.13,1.24,0,0.003,0,0.5,0,0,0,0,0,0.03,0.66,0.58,0.03,0.013,0.022,0.0095,0
26,168,137,600,113.3,54,89,0.13,1.24,0,0.003,0,0.5,0,0,0,0,0,0.03,0.66,0.58,0.03,0.013,0.022,0.0095,0
26,168,98,600,637.6,59,89,0.13,1.24,0,0.003,0,0.5,0,0,0,0,0,0.03,0.66,0.58,0.03,0.013,0.022,0.0095,0
26,168,69,600,3969.3,60,92,0.13,1.24,0,0.003,0,0.5,0,0,0,0,0,0.03,0.66,0.58,0.03,0.013,0.022,0.0095,0
26,168,53,600,10952.1,39,91,0.13,1.24,0,0.003,0,0.5,0,0,0,0,0,0.03,0.66,0.58,0.03,0.013,0.022,0.0095,0
26,168,41,600,25469.8,54,92,0.13,1.24,0,0.003,0,0.5,0,0,0,0,0,0.03,0.66,0.58,0.03,0.013,0.022,0.0095,0
26,168,37,600,33263.2,35,93,0.13,1.24,0,0.003,0,0.5,0,0,0,0,0,0.03,0.66,0.58,0.03,0.013,0.022,0.0095,0
26,168,69,650,187,66,93,0.13,1.24,0,0.003,0,0.5,0,0,0,0,0,0.03,0.66,0.58,0.03,0.013,0.022,0.0095,0
26,168,53,650,739,74,95,0.13,1.24,0,0.003,0,0.5,0,0,0,0,0,0.03,0.66,0.58,0.03,0.013,0.022,0.0095,0
26,168,37,650,2774.9,43,95,0.13,1.24,0,0.003,0,0.5,0,0,0,0,0,0.03,0.66,0.58,0.03,0.013,0.022,0.0095,0
26,169,431,500,0,25,74,0.14,1.26,0,0.017,0,0.55,0,0,0,0,0,0.03,0.63,0.59,0.08,0.013,0.013,0.0061,0
26,169,373,500,1170.8,28,47,0.14,1.26,0,0.017,0,0.55,0,0,0,0,0,0.03,0.63,0.59,0.08,0.013,0.013,0.0061,0
26,169,333,500,3407.3,19,31,0.14,1.26,0,0.017,0,0.55,0,0,0,0,0,0.03,0.63,0.59,0.08,0.013,0.013,0.0061,0
26,169,294,500,7422.1,13,20,0.14,1.26,0,0.017,0,0.55,0,0,0,0,0,0.03,0.63,0.59,0.08,0.013,0.013,0.0061,0
26,169,265,500,13382.8,12,14,0.14,1.26,0,0.017,0,0.55,0,0,0,0,0,0.03,0.63,0.59,0.08,0.013,0.013,0.0061,0
26,169,216,500,32787,11,20,0.14,1.26,0,0.017,0,0.55,0,0,0,0,0,0.03,0.63,0.59,0.08,0.013,0.013,0.0061,0
26,169,177,500,61392.6,20,36,0.14,1.26,0,0.017,0,0.55,0,0,0,0,0,0.03,0.63,0.59,0.08,0.013,0.013,0.0061,0
26,169,137,500,100519.1,28,40,0.14,1.26,0,0.017,0,0.55,0,0,0,0,0,0.03,0.63,0.59,0.08,0.013,0.013,0.0061,0
26,169,294,550,129.8,25,45,0.14,1.26,0,0.017,0,0.55,0,0,0,0,0,0.03,0.63,0.59,0.08,0.013,0.013,0.0061,0
26,169,216,550,983.1,15,24,0.14,1.26,0,0.017,0,0.55,0,0,0,0,0,0.03,0.63,0.59,0.08,0.013,0.013,0.0061,0
26,169,177,550,2083,26,30,0.14,1.26,0,0.017,0,0.55,0,0,0,0,0,0.03,0.63,0.59,0.08,0.013,0.013,0.0061,0
26,169,137,550,3803.8,40,56,0.14,1.26,0,0.017,0,0.55,0,0,0,0,0,0.03,0.63,0.59,0.08,0.013,0.013,0.0061,0
26,169,108,550,6759.1,42,60,0.14,1.26,0,0.017,0,0.55,0,0,0,0,0,0.03,0.63,0.59,0.08,0.013,0.013,0.0061,0
26,169,88,550,13941.3,34,58,0.14,1.26,0,0.017,0,0.55,0,0,0,0,0,0.03,0.63,0.59,0.08,0.013,0.013,0.0061,0
26,169,69,550,57976.6,32,50,0.14,1.26,0,0.017,0,0.55,0,0,0,0,0,0.03,0.63,0.59,0.08,0.013,0.013,0.0061,0
26,169,137,600,151.8,56,63,0.14,1.26,0,0.017,0,0.55,0,0,0,0,0,0.03,0.63,0.59,0.08,0.013,0.013,0.0061,0
26,169,98,600,448.3,62,74,0.14,1.26,0,0.017,0,0.55,0,0,0,0,0,0.03,0.63,0.59,0.08,0.013,0.013,0.0061,0
26,169,69,600,2011.2,64,76,0.14,1.26,0,0.017,0,0.55,0,0,0,0,0,0.03,0.63,0.59,0.08,0.013,0.013,0.0061,0
26,169,53,600,7088.1,65,80,0.14,1.26,0,0.017,0,0.55,0,0,0,0,0,0.03,0.63,0.59,0.08,0.013,0.013,0.0061,0
26,169,41,600,21489.5,46,84,0.14,1.26,0,0.017,0,0.55,0,0,0,0,0,0.03,0.63,0.59,0.08,0.013,0.013,0.0061,0
26,169,37,600,29636.7,59,84,0.14,1.26,0,0.017,0,0.55,0,0,0,0,0,0.03,0.63,0.59,0.08,0.013,0.013,0.0061,0
26,169,69,650,83.2,78,91,0.14,1.26,0,0.017,0,0.55,0,0,0,0,0,0.03,0.63,0.59,0.08,0.013,0.013,0.0061,0
26,169,53,650,328.6,88,91,0.14,1.26,0,0.017,0,0.55,0,0,0,0,0,0.03,0.63,0.59,0.08,0.013,0.013,0.0061,0
26,169,37,650,1728.8,73,92,0.14,1.26,0,0.017,0,0.55,0,0,0,0,0,0.03,0.63,0.59,0.08,0.013,0.013,0.0061,0
26,170,373,500,53.9,39,75,0.17,1.27,0,0.026,0,0.52,0,0,0,0,0,0.17,0.6,0.56,0.15,0.016,0.021,0.0108,0
26,170,333,500,434.3,33,71,0.17,1.27,0,0.026,0,0.52,0,0,0,0,0,0.17,0.6,0.56,0.15,0.016,0.021,0.0108,0
26,170,294,500,1687,38,61,0.17,1.27,0,0.026,0,0.52,0,0,0,0,0,0.17,0.6,0.56,0.15,0.016,0.021,0.0108,0
26,170,265,500,3503.3,27,46,0.17,1.27,0,0.026,0,0.52,0,0,0,0,0,0.17,0.6,0.56,0.15,0.016,0.021,0.0108,0
26,170,216,500,8929.2,29,43,0.17,1.27,0,0.026,0,0.52,0,0,0,0,0,0.17,0.6,0.56,0.15,0.016,0.021,0.0108,0
26,170,177,500,18369,30,41,0.17,1.27,0,0.026,0,0.52,0,0,0,0,0,0.17,0.6,0.56,0.15,0.016,0.021,0.0108,0
26,170,137,500,56183.2,20,35,0.17,1.27,0,0.026,0,0.52,0,0,0,0,0,0.17,0.6,0.56,0.15,0.016,0.021,0.0108,0
26,170,108,500,166053.7,11,31,0.17,1.27,0,0.026,0,0.52,0,0,0,0,0,0.17,0.6,0.56,0.15,0.016,0.021,0.0108,0
26,170,294,550,5.1,52,83,0.17,1.27,0,0.026,0,0.52,0,0,0,0,0,0.17,0.6,0.56,0.15,0.016,0.021,0.0108,0
26,170,216,550,190.7,48,72,0.17,1.27,0,0.026,0,0.52,0,0,0,0,0,0.17,0.6,0.56,0.15,0.016,0.021,0.0108,0
26,170,177,550,627,49,63,0.17,1.27,0,0.026,0,0.52,0,0,0,0,0,0.17,0.6,0.56,0.15,0.016,0.021,0.0108,0
26,170,137,550,1729.1,46,51,0.17,1.27,0,0.026,0,0.52,0,0,0,0,0,0.17,0.6,0.56,0.15,0.016,0.021,0.0108,0
26,170,108,550,7057.6,23,27,0.17,1.27,0,0.026,0,0.52,0,0,0,0,0,0.17,0.6,0.56,0.15,0.016,0.021,0.0108,0
26,170,88,550,20631.4,20,22,0.17,1.27,0,0.026,0,0.52,0,0,0,0,0,0.17,0.6,0.56,0.15,0.016,0.021,0.0108,0
26,170,69,550,74345.8,12,17,0.17,1.27,0,0.026,0,0.52,0,0,0,0,0,0.17,0.6,0.56,0.15,0.016,0.021,0.0108,0
26,170,137,600,93.1,66,70,0.17,1.27,0,0.026,0,0.52,0,0,0,0,0,0.17,0.6,0.56,0.15,0.016,0.021,0.0108,0
26,170,98,600,494.7,29,48,0.17,1.27,0,0.026,0,0.52,0,0,0,0,0,0.17,0.6,0.56,0.15,0.016,0.021,0.0108,0
26,170,69,600,3127.1,33,38,0.17,1.27,0,0.026,0,0.52,0,0,0,0,0,0.17,0.6,0.56,0.15,0.016,0.021,0.0108,0
26,170,53,600,9910.2,35,49,0.17,1.27,0,0.026,0,0.52,0,0,0,0,0,0.17,0.6,0.56,0.15,0.016,0.021,0.0108,0
26,170,41,600,29745.3,25,57,0.17,1.27,0,0.026,0,0.52,0,0,0,0,0,0.17,0.6,0.56,0.15,0.016,0.021,0.0108,0
26,170,37,600,37094.8,22,63,0.17,1.27,0,0.026,0,0.52,0,0,0,0,0,0.17,0.6,0.56,0.15,0.016,0.021,0.0108,0
26,170,69,650,180.4,68,77,0.17,1.27,0,0.026,0,0.52,0,0,0,0,0,0.17,0.6,0.56,0.15,0.016,0.021,0.0108,0
26,170,53,650,564.9,64,81,0.17,1.27,0,0.026,0,0.52,0,0,0,0,0,0.17,0.6,0.56,0.15,0.016,0.021,0.0108,0
26,170,37,650,2502.6,40,76,0.17,1.27,0,0.026,0,0.52,0,0,0,0,0,0.17,0.6,0.56,0.15,0.016,0.021,0.0108,0
26,171,431,500,415.2,32,57,0.15,1.26,0,0.004,0,0.505,0,0,0,0,0,0.06,0.6,0.53,0.08,0.008,0.007,0.0078,0
26,171,373,500,3042.7,17,31,0.15,1.26,0,0.004,0,0.505,0,0,0,0,0,0.06,0.6,0.53,0.08,0.008,0.007,0.0078,0
26,171,333,500,6009.1,17,27,0.15,1.26,0,0.004,0,0.505,0,0,0,0,0,0.06,0.6,0.53,0.08,0.008,0.007,0.0078,0
26,171,294,500,11481.4,13,25,0.15,1.26,0,0.004,0,0.505,0,0,0,0,0,0.06,0.6,0.53,0.08,0.008,0.007,0.0078,0
26,171,265,500,17294.9,17,30,0.15,1.26,0,0.004,0,0.505,0,0,0,0,0,0.06,0.6,0.53,0.08,0.008,0.007,0.0078,0
26,171,216,500,33894.6,14,38,0.15,1.26,0,0.004,0,0.505,0,0,0,0,0,0.06,0.6,0.53,0.08,0.008,0.007,0.0078,0
26,171,177,500,55587.6,16,42,0.15,1.26,0,0.004,0,0.505,0,0,0,0,0,0.06,0.6,0.53,0.08,0.008,0.007,0.0078,0
26,171,137,500,111765.5,20,36,0.15,1.26,0,0.004,0,0.505,0,0,0,0,0,0.06,0.6,0.53,0.08,0.008,0.007,0.0078,0
26,171,294,550,231.5,31,63,0.15,1.26,0,0.004,0,0.505,0,0,0,0,0,0.06,0.6,0.53,0.08,0.008,0.007,0.0078,0
26,171,216,550,1068.9,31,68,0.15,1.26,0,0.004,0,0.505,0,0,0,0,0,0.06,0.6,0.53,0.08,0.008,0.007,0.0078,0
26,171,177,550,1838.2,42,74,0.15,1.26,0,0.004,0,0.505,0,0,0,0,0,0.06,0.6,0.53,0.08,0.008,0.007,0.0078,0
26,171,137,550,5052.4,30,62,0.15,1.26,0,0.004,0,0.505,0,0,0,0,0,0.06,0.6,0.53,0.08,0.008,0.007,0.0078,0
26,171,108,550,15194.4,32,47,0.15,1.26,0,0.004,0,0.505,0,0,0,0,0,0.06,0.6,0.53,0.08,0.008,0.007,0.0078,0
26,171,88,550,34139.3,23,36,0.15,1.26,0,0.004,0,0.505,0,0,0,0,0,0.06,0.6,0.53,0.08,0.008,0.007,0.0078,0
26,171,69,550,95999.2,11,43,0.15,1.26,0,0.004,0,0.505,0,0,0,0,0,0.06,0.6,0.53,0.08,0.008,0.007,0.0078,0
26,171,137,600,167.6,46,80,0.15,1.26,0,0.004,0,0.505,0,0,0,0,0,0.06,0.6,0.53,0.08,0.008,0.007,0.0078,0
26,171,137,600,172.2,51,83,0.15,1.26,0,0.004,0,0.505,0,0,0,0,0,0.06,0.6,0.53,0.08,0.008,0.007,0.0078,0
26,171,98,600,859.4,70,80,0.15,1.26,0,0.004,0,0.505,0,0,0,0,0,0.06,0.6,0.53,0.08,0.008,0.007,0.0078,0
26,171,69,600,3855,53,71,0.15,1.26,0,0.004,0,0.505,0,0,0,0,0,0.06,0.6,0.53,0.08,0.008,0.007,0.0078,0
26,171,53,600,10345.4,38,67,0.15,1.26,0,0.004,0,0.505,0,0,0,0,0,0.06,0.6,0.53,0.08,0.008,0.007,0.0078,0
26,171,41,600,23862.8,37,74,0.15,1.26,0,0.004,0,0.505,0,0,0,0,0,0.06,0.6,0.53,0.08,0.008,0.007,0.0078,0
26,171,37,600,28910.3,33,74,0.15,1.26,0,0.004,0,0.505,0,0,0,0,0,0.06,0.6,0.53,0.08,0.008,0.007,0.0078,0
26,171,69,650,170.9,58,92,0.15,1.26,0,0.004,0,0.505,0,0,0,0,0,0.06,0.6,0.53,0.08,0.008,0.007,0.0078,0
26,171,69,650,215.5,74,90,0.15,1.26,0,0.004,0,0.505,0,0,0,0,0,0.06,0.6,0.53,0.08,0.008,0.007,0.0078,0
26,171,53,650,614.8,54,87,0.15,1.26,0,0.004,0,0.505,0,0,0,0,0,0.06,0.6,0.53,0.08,0.008,0.007,0.0078,0
26,171,37,650,2193,59,80,0.15,1.26,0,0.004,0,0.505,0,0,0,0,0,0.06,0.6,0.53,0.08,0.008,0.007,0.0078,0
26,172,294,500,38.1,42,80,0.12,1.42,0,0.019,0,0.54,0,0,0,0,0,0.06,0.65,0.55,0.04,0.006,0.009,0.0049,0
26,172,265,500,173.2,50,82,0.12,1.42,0,0.019,0,0.54,0,0,0,0,0,0.06,0.65,0.55,0.04,0.006,0.009,0.0049,0
26,172,216,500,1810.4,51,85,0.12,1.42,0,0.019,0,0.54,0,0,0,0,0,0.06,0.65,0.55,0.04,0.006,0.009,0.0049,0
26,172,177,500,8745,56,86,0.12,1.42,0,0.019,0,0.54,0,0,0,0,0,0.06,0.65,0.55,0.04,0.006,0.009,0.0049,0
26,172,137,500,38054.8,49,88,0.12,1.42,0,0.019,0,0.54,0,0,0,0,0,0.06,0.65,0.55,0.04,0.006,0.009,0.0049,0
26,172,216,550,24.9,61,51,0.12,1.42,0,0.019,0,0.54,0,0,0,0,0,0.06,0.65,0.55,0.04,0.006,0.009,0.0049,0
26,172,177,550,208.6,68,89,0.12,1.42,0,0.019,0,0.54,0,0,0,0,0,0.06,0.65,0.55,0.04,0.006,0.009,0.0049,0
26,172,137,550,1031.5,77,90,0.12,1.42,0,0.019,0,0.54,0,0,0,0,0,0.06,0.65,0.55,0.04,0.006,0.009,0.0049,0
26,172,108,550,4757.2,57,90,0.12,1.42,0,0.019,0,0.54,0,0,0,0,0,0.06,0.65,0.55,0.04,0.006,0.009,0.0049,0
26,172,88,550,18770,44,86,0.12,1.42,0,0.019,0,0.54,0,0,0,0,0,0.06,0.65,0.55,0.04,0.006,0.009,0.0049,0
26,172,69,550,96270,26,79,0.12,1.42,0,0.019,0,0.54,0,0,0,0,0,0.06,0.65,0.55,0.04,0.006,0.009,0.0049,0
26,172,137,600,36.6,81,92,0.12,1.42,0,0.019,0,0.54,0,0,0,0,0,0.06,0.65,0.55,0.04,0.006,0.009,0.0049,0
26,172,98,600,343.3,98,93,0.12,1.42,0,0.019,0,0.54,0,0,0,0,0,0.06,0.65,0.55,0.04,0.006,0.009,0.0049,0
26,172,69,600,3971.3,56,90,0.12,1.42,0,0.019,0,0.54,0,0,0,0,0,0.06,0.65,0.55,0.04,0.006,0.009,0.0049,0
26,172,53,600,11003.7,49,92,0.12,1.42,0,0.019,0,0.54,0,0,0,0,0,0.06,0.65,0.55,0.04,0.006,0.009,0.0049,0
26,172,41,600,25919,62,94,0.12,1.42,0,0.019,0,0.54,0,0,0,0,0,0.06,0.65,0.55,0.04,0.006,0.009,0.0049,0
26,172,37,600,30688.6,39,93,0.12,1.42,0,0.019,0,0.54,0,0,0,0,0,0.06,0.65,0.55,0.04,0.006,0.009,0.0049,0
26,172,69,650,173.1,83,89,0.12,1.42,0,0.019,0,0.54,0,0,0,0,0,0.06,0.65,0.55,0.04,0.006,0.009,0.0049,0
26,172,53,650,667.5,51,94,0.12,1.42,0,0.019,0,0.54,0,0,0,0,0,0.06,0.65,0.55,0.04,0.006,0.009,0.0049,0
26,172,37,650,2703.7,75,96,0.12,1.42,0,0.019,0,0.54,0,0,0,0,0,0.06,0.65,0.55,0.04,0.006,0.009,0.0049,0
27,173,422,450,180.7,29,70,0.14,0.96,0,0.005,0,0.53,0,0,0,0,0,0.15,0.25,0.57,0.14,0.009,0.011,0.0098,0
27,173,412,450,481.6,30,70,0.14,0.96,0,0.005,0,0.53,0,0,0,0,0,0.15,0.25,0.57,0.14,0.009,0.011,0.0098,0
27,173,402,450,5412.5,25,55,0.14,0.96,0,0.005,0,0.53,0,0,0,0,0,0.15,0.25,0.57,0.14,0.009,0.011,0.0098,0
27,173,392,450,10518.7,23,45,0.14,0.96,0,0.005,0,0.53,0,0,0,0,0,0.15,0.25,0.57,0.14,0.009,0.011,0.0098,0
27,173,382,450,24398.9,17,34,0.14,0.96,0,0.005,0,0.53,0,0,0,0,0,0.15,0.25,0.57,0.14,0.009,0.011,0.0098,0
27,173,333,475,7758.8,20,33,0.14,0.96,0,0.005,0,0.53,0,0,0,0,0,0.15,0.25,0.57,0.14,0.009,0.011,0.0098,0
27,173,373,500,5.4,30,76,0.14,0.96,0,0.005,0,0.53,0,0,0,0,0,0.15,0.25,0.57,0.14,0.009,0.011,0.0098,0
27,173,333,500,399,33,62,0.14,0.96,0,0.005,0,0.53,0,0,0,0,0,0.15,0.25,0.57,0.14,0.009,0.011,0.0098,0
27,173,294,500,2222.8,21,40,0.14,0.96,0,0.005,0,0.53,0,0,0,0,0,0.15,0.25,0.57,0.14,0.009,0.011,0.0098,0
27,173,235,500,10937.8,15,22,0.14,0.96,0,0.005,0,0.53,0,0,0,0,0,0.15,0.25,0.57,0.14,0.009,0.011,0.0098,0
27,173,196,500,22221.4,15,25,0.14,0.96,0,0.005,0,0.53,0,0,0,0,0,0.15,0.25,0.57,0.14,0.009,0.011,0.0098,0
27,173,137,500,83001.2,16,29,0.14,0.96,0,0.005,0,0.53,0,0,0,0,0,0.15,0.25,0.57,0.14,0.009,0.011,0.0098,0
27,173,265,550,37,38,72,0.14,0.96,0,0.005,0,0.53,0,0,0,0,0,0.15,0.25,0.57,0.14,0.009,0.011,0.0098,0
27,173,216,550,308.8,32,51,0.14,0.96,0,0.005,0,0.53,0,0,0,0,0,0.15,0.25,0.57,0.14,0.009,0.011,0.0098,0
27,173,137,550,2778.9,24,44,0.14,0.96,0,0.005,0,0.53,0,0,0,0,0,0.15,0.25,0.57,0.14,0.009,0.011,0.0098,0
27,173,98,550,14925,21,34,0.14,0.96,0,0.005,0,0.53,0,0,0,0,0,0.15,0.25,0.57,0.14,0.009,0.011,0.0098,0
27,173,69,550,84421.3,11,9,0.14,0.96,0,0.005,0,0.53,0,0,0,0,0,0.15,0.25,0.57,0.14,0.009,0.011,0.0098,0
27,173,61,550,157535.8,11,14,0.14,0.96,0,0.005,0,0.53,0,0,0,0,0,0.15,0.25,0.57,0.14,0.009,0.011,0.0098,0
27,173,137,600,87.4,70,73,0.14,0.96,0,0.005,0,0.53,0,0,0,0,0,0.15,0.25,0.57,0.14,0.009,0.011,0.0098,0
27,173,98,600,545.6,31,54,0.14,0.96,0,0.005,0,0.53,0,0,0,0,0,0.15,0.25,0.57,0.14,0.009,0.011,0.0098,0
27,173,69,600,3411.4,33,45,0.14,0.96,0,0.005,0,0.53,0,0,0,0,0,0.15,0.25,0.57,0.14,0.009,0.011,0.0098,0
27,173,53,600,9324,40,53,0.14,0.96,0,0.005,0,0.53,0,0,0,0,0,0.15,0.25,0.57,0.14,0.009,0.011,0.0098,0
27,173,41,600,21696.6,34,59,0.14,0.96,0,0.005,0,0.53,0,0,0,0,0,0.15,0.25,0.57,0.14,0.009,0.011,0.0098,0
27,173,29,600,40893.8,19,65,0.14,0.96,0,0.005,0,0.53,0,0,0,0,0,0.15,0.25,0.57,0.14,0.009,0.011,0.0098,0
27,173,69,650,170.9,57,80,0.14,0.96,0,0.005,0,0.53,0,0,0,0,0,0.15,0.25,0.57,0.14,0.009,0.011,0.0098,0
27,173,41,650,1453.1,30,69,0.14,0.96,0,0.005,0,0.53,0,0,0,0,0,0.15,0.25,0.57,0.14,0.009,0.011,0.0098,0
27,173,29,650,3456.4,45,75,0.14,0.96,0,0.005,0,0.53,0,0,0,0,0,0.15,0.25,0.57,0.14,0.009,0.011,0.0098,0
27,174,412,450,5044.5,27,36,0.14,0.91,0,0.017,0,0.54,0,0,0,0,0,0.14,0.25,0.55,0.14,0.011,0.012,0.0098,0
27,174,402,450,9280.8,24,31,0.14,0.91,0,0.017,0,0.54,0,0,0,0,0,0.14,0.25,0.55,0.14,0.011,0.012,0.0098,0
27,174,392,450,11806.4,20,26,0.14,0.91,0,0.017,0,0.54,0,0,0,0,0,0.14,0.25,0.55,0.14,0.011,0.012,0.0098,0
27,174,382,450,15811.5,17,21,0.14,0.91,0,0.017,0,0.54,0,0,0,0,0,0.14,0.25,0.55,0.14,0.011,0.012,0.0098,0
27,174,373,450,19390.4,16,19,0.14,0.91,0,0.017,0,0.54,0,0,0,0,0,0.14,0.25,0.55,0.14,0.011,0.012,0.0098,0
27,174,333,475,7122.8,14,18,0.14,0.91,0,0.017,0,0.54,0,0,0,0,0,0.14,0.25,0.55,0.14,0.011,0.012,0.0098,0
27,174,373,500,23.5,41,70,0.14,0.91,0,0.017,0,0.54,0,0,0,0,0,0.14,0.25,0.55,0.14,0.011,0.012,0.0098,0
27,174,333,500,777.2,23,31,0.14,0.91,0,0.017,0,0.54,0,0,0,0,0,0.14,0.25,0.55,0.14,0.011,0.012,0.0098,0
27,174,294,500,2356.8,16,16,0.14,0.91,0,0.017,0,0.54,0,0,0,0,0,0.14,0.25,0.55,0.14,0.011,0.012,0.0098,0
27,174,294,500,2365.4,15,19,0.14,0.91,0,0.017,0,0.54,0,0,0,0,0,0.14,0.25,0.55,0.14,0.011,0.012,0.0098,0
27,174,235,500,9945.3,11,13,0.14,0.91,0,0.017,0,0.54,0,0,0,0,0,0.14,0.25,0.55,0.14,0.011,0.012,0.0098,0
27,174,235,500,10097.3,12,15,0.14,0.91,0,0.017,0,0.54,0,0,0,0,0,0.14,0.25,0.55,0.14,0.011,0.012,0.0098,0
27,174,196,500,24596.5,11,12,0.14,0.91,0,0.017,0,0.54,0,0,0,0,0,0.14,0.25,0.55,0.14,0.011,0.012,0.0098,0
27,174,137,500,67992.7,20,35,0.14,0.91,0,0.017,0,0.54,0,0,0,0,0,0.14,0.25,0.55,0.14,0.011,0.012,0.0098,0
27,174,137,500,70447.9,22,35,0.14,0.91,0,0.017,0,0.54,0,0,0,0,0,0.14,0.25,0.55,0.14,0.011,0.012,0.0098,0
27,174,265,550,104.8,31,38,0.14,0.91,0,0.017,0,0.54,0,0,0,0,0,0.14,0.25,0.55,0.14,0.011,0.012,0.0098,0
27,174,216,550,493.6,20,28,0.14,0.91,0,0.017,0,0.54,0,0,0,0,0,0.14,0.25,0.55,0.14,0.011,0.012,0.0098,0
27,174,137,550,2684.4,22,40,0.14,0.91,0,0.017,0,0.54,0,0,0,0,0,0.14,0.25,0.55,0.14,0.011,0.012,0.0098,0
27,174,137,550,2844.1,26,38,0.14,0.91,0,0.017,0,0.54,0,0,0,0,0,0.14,0.25,0.55,0.14,0.011,0.012,0.0098,0
27,174,98,550,7420,30,51,0.14,0.91,0,0.017,0,0.54,0,0,0,0,0,0.14,0.25,0.55,0.14,0.011,0.012,0.0098,0
27,174,98,550,7478.1,44,46,0.14,0.91,0,0.017,0,0.54,0,0,0,0,0,0.14,0.25,0.55,0.14,0.011,0.012,0.0098,0
27,174,69,550,31036.4,21,44,0.14,0.91,0,0.017,0,0.54,0,0,0,0,0,0.14,0.25,0.55,0.14,0.011,0.012,0.0098,0
27,174,61,550,55085.5,19,37,0.14,0.91,0,0.017,0,0.54,0,0,0,0,0,0.14,0.25,0.55,0.14,0.011,0.012,0.0098,0
27,174,61,550,56261.2,20,35,0.14,0.91,0,0.017,0,0.54,0,0,0,0,0,0.14,0.25,0.55,0.14,0.011,0.012,0.0098,0
27,174,137,600,89.2,51,58,0.14,0.91,0,0.017,0,0.54,0,0,0,0,0,0.14,0.25,0.55,0.14,0.011,0.012,0.0098,0
27,174,98,600,308.4,79,69,0.14,0.91,0,0.017,0,0.54,0,0,0,0,0,0.14,0.25,0.55,0.14,0.011,0.012,0.0098,0
27,174,69,600,1363.4,69,67,0.14,0.91,0,0.017,0,0.54,0,0,0,0,0,0.14,0.25,0.55,0.14,0.011,0.012,0.0098,0
27,174,53,600,4134.2,53,58,0.14,0.91,0,0.017,0,0.54,0,0,0,0,0,0.14,0.25,0.55,0.14,0.011,0.012,0.0098,0
27,174,41,600,12278.8,54,64,0.14,0.91,0,0.017,0,0.54,0,0,0,0,0,0.14,0.25,0.55,0.14,0.011,0.012,0.0098,0
27,174,29,600,38395.1,25,69,0.14,0.91,0,0.017,0,0.54,0,0,0,0,0,0.14,0.25,0.55,0.14,0.011,0.012,0.0098,0
27,174,69,650,65.3,86,86,0.14,0.91,0,0.017,0,0.54,0,0,0,0,0,0.14,0.25,0.55,0.14,0.011,0.012,0.0098,0
27,174,41,650,678.8,50,77,0.14,0.91,0,0.017,0,0.54,0,0,0,0,0,0.14,0.25,0.55,0.14,0.011,0.012,0.0098,0
27,174,29,650,3394.8,46,77,0.14,0.91,0,0.017,0,0.54,0,0,0,0,0,0.14,0.25,0.55,0.14,0.011,0.012,0.0098,0
27,175,412,450,0,31,76,0.12,0.86,0,0.013,0,0.48,0,0,0,0,0,0.16,0.21,0.52,0.13,0.01,0.013,0.0108,0
27,175,402,450,195.2,31,72,0.12,0.86,0,0.013,0,0.48,0,0,0,0,0,0.16,0.21,0.52,0.13,0.01,0.013,0.0108,0
27,175,392,450,3406.8,29,57,0.12,0.86,0,0.013,0,0.48,0,0,0,0,0,0.16,0.21,0.52,0.13,0.01,0.013,0.0108,0
27,175,382,450,9001.4,24,45,0.12,0.86,0,0.013,0,0.48,0,0,0,0,0,0.16,0.21,0.52,0.13,0.01,0.013,0.0108,0
27,175,373,450,14241.2,21,39,0.12,0.86,0,0.013,0,0.48,0,0,0,0,0,0.16,0.21,0.52,0.13,0.01,0.013,0.0108,0
27,175,333,475,4557.8,23,37,0.12,0.86,0,0.013,0,0.48,0,0,0,0,0,0.16,0.21,0.52,0.13,0.01,0.013,0.0108,0
27,175,373,500,0.9,31,77,0.12,0.86,0,0.013,0,0.48,0,0,0,0,0,0.16,0.21,0.52,0.13,0.01,0.013,0.0108,0
27,175,333,500,190.1,33,66,0.12,0.86,0,0.013,0,0.48,0,0,0,0,0,0.16,0.21,0.52,0.13,0.01,0.013,0.0108,0
27,175,294,500,1504,26,38,0.12,0.86,0,0.013,0,0.48,0,0,0,0,0,0.16,0.21,0.52,0.13,0.01,0.013,0.0108,0
27,175,235,500,6582.6,14,24,0.12,0.86,0,0.013,0,0.48,0,0,0,0,0,0.16,0.21,0.52,0.13,0.01,0.013,0.0108,0
27,175,196,500,19081.8,13,24,0.12,0.86,0,0.013,0,0.48,0,0,0,0,0,0.16,0.21,0.52,0.13,0.01,0.013,0.0108,0
27,175,137,500,68397.7,21,44,0.12,0.86,0,0.013,0,0.48,0,0,0,0,0,0.16,0.21,0.52,0.13,0.01,0.013,0.0108,0
27,175,265,550,16.1,44,73,0.12,0.86,0,0.013,0,0.48,0,0,0,0,0,0.16,0.21,0.52,0.13,0.01,0.013,0.0108,0
27,175,216,550,232.7,31,46,0.12,0.86,0,0.013,0,0.48,0,0,0,0,0,0.16,0.21,0.52,0.13,0.01,0.013,0.0108,0
27,175,137,550,2009.1,33,47,0.12,0.86,0,0.013,0,0.48,0,0,0,0,0,0.16,0.21,0.52,0.13,0.01,0.013,0.0108,0
27,175,98,550,8658.6,24,43,0.12,0.86,0,0.013,0,0.48,0,0,0,0,0,0.16,0.21,0.52,0.13,0.01,0.013,0.0108,0
27,175,69,550,57290.7,15,17,0.12,0.86,0,0.013,0,0.48,0,0,0,0,0,0.16,0.21,0.52,0.13,0.01,0.013,0.0108,0
27,175,61,550,108341.5,20,24,0.12,0.86,0,0.013,0,0.48,0,0,0,0,0,0.16,0.21,0.52,0.13,0.01,0.013,0.0108,0
27,175,137,600,50.8,47,71,0.12,0.86,0,0.013,0,0.48,0,0,0,0,0,0.16,0.21,0.52,0.13,0.01,0.013,0.0108,0
27,175,98,600,354.8,52,64,0.12,0.86,0,0.013,0,0.48,0,0,0,0,0,0.16,0.21,0.52,0.13,0.01,0.013,0.0108,0
27,175,69,600,2217.6,42,51,0.12,0.86,0,0.013,0,0.48,0,0,0,0,0,0.16,0.21,0.52,0.13,0.01,0.013,0.0108,0
27,175,53,600,6400.3,37,57,0.12,0.86,0,0.013,0,0.48,0,0,0,0,0,0.16,0.21,0.52,0.13,0.01,0.013,0.0108,0
27,175,41,600,16695.3,35,59,0.12,0.86,0,0.013,0,0.48,0,0,0,0,0,0.16,0.21,0.52,0.13,0.01,0.013,0.0108,0
27,175,29,600,40447.7,22,57,0.12,0.86,0,0.013,0,0.48,0,0,0,0,0,0.16,0.21,0.52,0.13,0.01,0.013,0.0108,0
27,175,69,650,89.8,92,82,0.12,0.86,0,0.013,0,0.48,0,0,0,0,0,0.16,0.21,0.52,0.13,0.01,0.013,0.0108,0
27,175,41,650,1044.3,56,81,0.12,0.86,0,0.013,0,0.48,0,0,0,0,0,0.16,0.21,0.52,0.13,0.01,0.013,0.0108,0
27,175,29,650,3148.4,42,67,0.12,0.86,0,0.013,0,0.48,0,0,0,0,0,0.16,0.21,0.52,0.13,0.01,0.013,0.0108,0
27,176,422,450,142.8,30,77,0.14,1.02,0,0.003,0,0.5,0,0,0,0,0,0.037,0.25,0.56,0.06,0.013,0.006,0.0062,0
27,176,412,450,2245.2,27,75,0.14,1.02,0,0.003,0,0.5,0,0,0,0,0,0.037,0.25,0.56,0.06,0.013,0.006,0.0062,0
27,176,402,450,7112.4,29,73,0.14,1.02,0,0.003,0,0.5,0,0,0,0,0,0.037,0.25,0.56,0.06,0.013,0.006,0.0062,0
27,176,392,450,10608.1,27,69,0.14,1.02,0,0.003,0,0.5,0,0,0,0,0,0.037,0.25,0.56,0.06,0.013,0.006,0.0062,0
27,176,382,450,23210.8,30,68,0.14,1.02,0,0.003,0,0.5,0,0,0,0,0,0.037,0.25,0.56,0.06,0.013,0.006,0.0062,0
27,176,373,450,36298.1,28,60,0.14,1.02,0,0.003,0,0.5,0,0,0,0,0,0.037,0.25,0.56,0.06,0.013,0.006,0.0062,0
27,176,333,475,10837.5,27,66,0.14,1.02,0,0.003,0,0.5,0,0,0,0,0,0.037,0.25,0.56,0.06,0.013,0.006,0.0062,0
27,176,373,500,8.5,29,78,0.14,1.02,0,0.003,0,0.5,0,0,0,0,0,0.037,0.25,0.56,0.06,0.013,0.006,0.0062,0
27,176,333,500,449.3,30,78,0.14,1.02,0,0.003,0,0.5,0,0,0,0,0,0.037,0.25,0.56,0.06,0.013,0.006,0.0062,0
27,176,294,500,2725.6,34,72,0.14,1.02,0,0.003,0,0.5,0,0,0,0,0,0.037,0.25,0.56,0.06,0.013,0.006,0.0062,0
27,176,235,500,16579.3,25,58,0.14,1.02,0,0.003,0,0.5,0,0,0,0,0,0.037,0.25,0.56,0.06,0.013,0.006,0.0062,0
27,176,196,500,38004.2,26,48,0.14,1.02,0,0.003,0,0.5,0,0,0,0,0,0.037,0.25,0.56,0.06,0.013,0.006,0.0062,0
27,176,137,500,113690.1,19,62,0.14,1.02,0,0.003,0,0.5,0,0,0,0,0,0.037,0.25,0.56,0.06,0.013,0.006,0.0062,0
27,176,265,550,30.9,42,83,0.14,1.02,0,0.003,0,0.5,0,0,0,0,0,0.037,0.25,0.56,0.06,0.013,0.006,0.0062,0
27,176,216,550,400.4,54,79,0.14,1.02,0,0.003,0,0.5,0,0,0,0,0,0.037,0.25,0.56,0.06,0.013,0.006,0.0062,0
27,176,137,550,3844.7,38,77,0.14,1.02,0,0.003,0,0.5,0,0,0,0,0,0.037,0.25,0.56,0.06,0.013,0.006,0.0062,0
27,176,98,550,21605.3,30,70,0.14,1.02,0,0.003,0,0.5,0,0,0,0,0,0.037,0.25,0.56,0.06,0.013,0.006,0.0062,0
27,176,69,550,109319.5,24,67,0.14,1.02,0,0.003,0,0.5,0,0,0,0,0,0.037,0.25,0.56,0.06,0.013,0.006,0.0062,0
27,176,61,550,168757.8,24,70,0.14,1.02,0,0.003,0,0.5,0,0,0,0,0,0.037,0.25,0.56,0.06,0.013,0.006,0.0062,0
27,176,137,600,119.2,77,88,0.14,1.02,0,0.003,0,0.5,0,0,0,0,0,0.037,0.25,0.56,0.06,0.013,0.006,0.0062,0
27,176,98,600,783.8,54,83,0.14,1.02,0,0.003,0,0.5,0,0,0,0,0,0.037,0.25,0.56,0.06,0.013,0.006,0.0062,0
27,176,69,600,3943.3,65,77,0.14,1.02,0,0.003,0,0.5,0,0,0,0,0,0.037,0.25,0.56,0.06,0.013,0.006,0.0062,0
27,176,53,600,10315.6,55,83,0.14,1.02,0,0.003,0,0.5,0,0,0,0,0,0.037,0.25,0.56,0.06,0.013,0.006,0.0062,0
27,176,41,600,19218,45,78,0.14,1.02,0,0.003,0,0.5,0,0,0,0,0,0.037,0.25,0.56,0.06,0.013,0.006,0.0062,0
27,176,29,600,39722.2,18,78,0.14,1.02,0,0.003,0,0.5,0,0,0,0,0,0.037,0.25,0.56,0.06,0.013,0.006,0.0062,0
27,176,69,650,174.1,99,91,0.14,1.02,0,0.003,0,0.5,0,0,0,0,0,0.037,0.25,0.56,0.06,0.013,0.006,0.0062,0
27,176,41,650,1315.4,48,93,0.14,1.02,0,0.003,0,0.5,0,0,0,0,0,0.037,0.25,0.56,0.06,0.013,0.006,0.0062,0
27,176,29,650,3157.9,28,88,0.14,1.02,0,0.003,0,0.5,0,0,0,0,0,0.037,0.25,0.56,0.06,0.013,0.006,0.0062,0
27,177,412,450,121.7,29,76,0.15,1.03,0,0.003,0,0.5,0,0,0,0,0,0.096,0.27,0.56,0.05,0.012,0.005,0.0061,0
27,177,402,450,1286.4,28,77,0.15,1.03,0,0.003,0,0.5,0,0,0,0,0,0.096,0.27,0.56,0.05,0.012,0.005,0.0061,0
27,177,392,450,14024.8,31,71,0.15,1.03,0,0.003,0,0.5,0,0,0,0,0,0.096,0.27,0.56,0.05,0.012,0.005,0.0061,0
27,177,382,450,26160.8,29,70,0.15,1.03,0,0.003,0,0.5,0,0,0,0,0,0.096,0.27,0.56,0.05,0.012,0.005,0.0061,0
27,177,373,450,33598.6,29,67,0.15,1.03,0,0.003,0,0.5,0,0,0,0,0,0.096,0.27,0.56,0.05,0.012,0.005,0.0061,0
27,177,333,475,10576.6,29,72,0.15,1.03,0,0.003,0,0.5,0,0,0,0,0,0.096,0.27,0.56,0.05,0.012,0.005,0.0061,0
27,177,373,500,4.5,30,79,0.15,1.03,0,0.003,0,0.5,0,0,0,0,0,0.096,0.27,0.56,0.05,0.012,0.005,0.0061,0
27,177,333,500,277.4,31,80,0.15,1.03,0,0.003,0,0.5,0,0,0,0,0,0.096,0.27,0.56,0.05,0.012,0.005,0.0061,0
