Repository: Adolphus8/Project_PROMAP

# Project PROMAP
Project PROMAP (acronym for Probabilistic Prediction of Material Properties) is a feasibility study which seeks to merge Artificial Intelligence (AI) tools with Bayesian statistics to yield probabilistic estimates of target features under scarse data/information. The context of this study is with regards to the following Nuclear material properties: 1) Creep rupture; and 2) Tensile properties. This repository contains the MATLAB codes required to perform such analysis.

## Instructions:
The following main MATLAB files are to be executed in the following order:
<details>
<summary> 1) PROMAP_NIMS_data_enchancement.m </summary>

File: Creep_rupture_data_processed.csv (part 14 of 21)
material_x,cast_code,stress,temperature,fracture,elongation,RA,Comp_C,Comp_Cr,Comp_Co,Comp_Al,Comp_Ti,Comp_Mo,Comp_W,Comp_Nb,Comp_Fe,Comp_B,Comp_V,Comp_Ni,Comp_Si,Comp_Mn,Comp_Cu,Comp_S,Comp_P,Comp_N,Comp_NbTa
27,177,294,500,3333.2,31,75,0.15,1.03,0,0.003,0,0.5,0,0,0,0,0,0.096,0.27,0.56,0.05,0.012,0.005,0.0061,0
27,177,235,500,20516.4,26,67,0.15,1.03,0,0.003,0,0.5,0,0,0,0,0,0.096,0.27,0.56,0.05,0.012,0.005,0.0061,0
27,177,196,500,43560.2,29,70,0.15,1.03,0,0.003,0,0.5,0,0,0,0,0,0.096,0.27,0.56,0.05,0.012,0.005,0.0061,0
27,177,137,500,132023.8,23,73,0.15,1.03,0,0.003,0,0.5,0,0,0,0,0,0.096,0.27,0.56,0.05,0.012,0.005,0.0061,0
27,177,265,550,25.5,46,86,0.15,1.03,0,0.003,0,0.5,0,0,0,0,0,0.096,0.27,0.56,0.05,0.012,0.005,0.0061,0
27,177,216,550,374.3,43,81,0.15,1.03,0,0.003,0,0.5,0,0,0,0,0,0.096,0.27,0.56,0.05,0.012,0.005,0.0061,0
27,177,137,550,3938,39,83,0.15,1.03,0,0.003,0,0.5,0,0,0,0,0,0.096,0.27,0.56,0.05,0.012,0.005,0.0061,0
27,177,98,550,22934,34,81,0.15,1.03,0,0.003,0,0.5,0,0,0,0,0,0.096,0.27,0.56,0.05,0.012,0.005,0.0061,0
27,177,69,550,119528.5,27,68,0.15,1.03,0,0.003,0,0.5,0,0,0,0,0,0.096,0.27,0.56,0.05,0.012,0.005,0.0061,0
27,177,137,600,92,81,90,0.15,1.03,0,0.003,0,0.5,0,0,0,0,0,0.096,0.27,0.56,0.05,0.012,0.005,0.0061,0
27,177,98,600,668.4,43,87,0.15,1.03,0,0.003,0,0.5,0,0,0,0,0,0.096,0.27,0.56,0.05,0.012,0.005,0.0061,0
27,177,69,600,3673.1,49,87,0.15,1.03,0,0.003,0,0.5,0,0,0,0,0,0.096,0.27,0.56,0.05,0.012,0.005,0.0061,0
27,177,53,600,9502.6,58,87,0.15,1.03,0,0.003,0,0.5,0,0,0,0,0,0.096,0.27,0.56,0.05,0.012,0.005,0.0061,0
27,177,41,600,17072.7,26,87,0.15,1.03,0,0.003,0,0.5,0,0,0,0,0,0.096,0.27,0.56,0.05,0.012,0.005,0.0061,0
27,177,29,600,37559.6,21,89,0.15,1.03,0,0.003,0,0.5,0,0,0,0,0,0.096,0.27,0.56,0.05,0.012,0.005,0.0061,0
27,177,69,650,177.4,64,92,0.15,1.03,0,0.003,0,0.5,0,0,0,0,0,0.096,0.27,0.56,0.05,0.012,0.005,0.0061,0
27,177,41,650,1312.3,48,94,0.15,1.03,0,0.003,0,0.5,0,0,0,0,0,0.096,0.27,0.56,0.05,0.012,0.005,0.0061,0
27,177,29,650,3454.8,52,95,0.15,1.03,0,0.003,0,0.5,0,0,0,0,0,0.096,0.27,0.56,0.05,0.012,0.005,0.0061,0
27,178,431,450,0,30,75,0.14,1.02,0,0.006,0,0.52,0,0,0,0,0,0.03,0.21,0.5,0.04,0.013,0.009,0.006,0
27,178,422,450,24005.4,21,27,0.14,1.02,0,0.006,0,0.52,0,0,0,0,0,0.03,0.21,0.5,0.04,0.013,0.009,0.006,0
27,178,412,450,34165.1,16,23,0.14,1.02,0,0.006,0,0.52,0,0,0,0,0,0.03,0.21,0.5,0.04,0.013,0.009,0.006,0
27,178,402,450,37532.3,15,19,0.14,1.02,0,0.006,0,0.52,0,0,0,0,0,0.03,0.21,0.5,0.04,0.013,0.009,0.006,0
27,178,392,450,46021.2,14,81,0.14,1.02,0,0.006,0,0.52,0,0,0,0,0,0.03,0.21,0.5,0.04,0.013,0.009,0.006,0
27,178,373,475,9566.6,15,24,0.14,1.02,0,0.006,0,0.52,0,0,0,0,0,0.03,0.21,0.5,0.04,0.013,0.009,0.006,0
27,178,373,500,956.3,25,41,0.14,1.02,0,0.006,0,0.52,0,0,0,0,0,0.03,0.21,0.5,0.04,0.013,0.009,0.006,0
27,178,333,500,3053.9,19,27,0.14,1.02,0,0.006,0,0.52,0,0,0,0,0,0.03,0.21,0.5,0.04,0.013,0.009,0.006,0
27,178,294,500,7370.5,13,19,0.14,1.02,0,0.006,0,0.52,0,0,0,0,0,0.03,0.21,0.5,0.04,0.013,0.009,0.006,0
27,178,235,500,26647.6,11,18,0.14,1.02,0,0.006,0,0.52,0,0,0,0,0,0.03,0.21,0.5,0.04,0.013,0.009,0.006,0
27,178,196,500,50561,14,30,0.14,1.02,0,0.006,0,0.52,0,0,0,0,0,0.03,0.21,0.5,0.04,0.013,0.009,0.006,0
27,178,137,500,135030.8,32,51,0.14,1.02,0,0.006,0,0.52,0,0,0,0,0,0.03,0.21,0.5,0.04,0.013,0.009,0.006,0
27,178,265,550,325.8,26,42,0.14,1.02,0,0.006,0,0.52,0,0,0,0,0,0.03,0.21,0.5,0.04,0.013,0.009,0.006,0
27,178,216,550,1074.5,23,42,0.14,1.02,0,0.006,0,0.52,0,0,0,0,0,0.03,0.21,0.5,0.04,0.013,0.009,0.006,0
27,178,137,550,4844.2,34,66,0.14,1.02,0,0.006,0,0.52,0,0,0,0,0,0.03,0.21,0.5,0.04,0.013,0.009,0.006,0
27,178,98,550,18648.5,19,61,0.14,1.02,0,0.006,0,0.52,0,0,0,0,0,0.03,0.21,0.5,0.04,0.013,0.009,0.006,0
27,178,69,550,96408.2,21,55,0.14,1.02,0,0.006,0,0.52,0,0,0,0,0,0.03,0.21,0.5,0.04,0.013,0.009,0.006,0
27,178,61,550,160138.4,18,46,0.14,1.02,0,0.006,0,0.52,0,0,0,0,0,0.03,0.21,0.5,0.04,0.013,0.009,0.006,0
27,178,137,600,153.8,68,80,0.14,1.02,0,0.006,0,0.52,0,0,0,0,0,0.03,0.21,0.5,0.04,0.013,0.009,0.006,0
27,178,98,600,741.2,44,74,0.14,1.02,0,0.006,0,0.52,0,0,0,0,0,0.03,0.21,0.5,0.04,0.013,0.009,0.006,0
27,178,69,600,3697.7,61,73,0.14,1.02,0,0.006,0,0.52,0,0,0,0,0,0.03,0.21,0.5,0.04,0.013,0.009,0.006,0
27,178,53,600,9940.4,57,78,0.14,1.02,0,0.006,0,0.52,0,0,0,0,0,0.03,0.21,0.5,0.04,0.013,0.009,0.006,0
27,178,41,600,21346.1,45,80,0.14,1.02,0,0.006,0,0.52,0,0,0,0,0,0.03,0.21,0.5,0.04,0.013,0.009,0.006,0
27,178,29,600,48135.7,24,81,0.14,1.02,0,0.006,0,0.52,0,0,0,0,0,0.03,0.21,0.5,0.04,0.013,0.009,0.006,0
27,178,69,650,174.2,62,88,0.14,1.02,0,0.006,0,0.52,0,0,0,0,0,0.03,0.21,0.5,0.04,0.013,0.009,0.006,0
27,178,41,650,1183.5,44,93,0.14,1.02,0,0.006,0,0.52,0,0,0,0,0,0.03,0.21,0.5,0.04,0.013,0.009,0.006,0
27,178,29,650,2899.6,39,95,0.14,1.02,0,0.006,0,0.52,0,0,0,0,0,0.03,0.21,0.5,0.04,0.013,0.009,0.006,0
27,179,431,450,104.1,28,75,0.145,1.09,0,0.001,0,0.53,0,0,0,0,0,0.03,0.2,0.58,0.14,0.005,0.013,0.0063,0
27,179,422,450,890.8,25,71,0.145,1.09,0,0.001,0,0.53,0,0,0,0,0,0.03,0.2,0.58,0.14,0.005,0.013,0.0063,0
27,179,412,450,3418.8,24,70,0.145,1.09,0,0.001,0,0.53,0,0,0,0,0,0.03,0.2,0.58,0.14,0.005,0.013,0.0063,0
27,179,402,450,14285.6,21,61,0.145,1.09,0,0.001,0,0.53,0,0,0,0,0,0.03,0.2,0.58,0.14,0.005,0.013,0.0063,0
27,179,392,450,17064.6,22,60,0.145,1.09,0,0.001,0,0.53,0,0,0,0,0,0.03,0.2,0.58,0.14,0.005,0.013,0.0063,0
27,179,333,475,13875.3,24,61,0.145,1.09,0,0.001,0,0.53,0,0,0,0,0,0.03,0.2,0.58,0.14,0.005,0.013,0.0063,0
27,179,373,500,22.1,30,80,0.145,1.09,0,0.001,0,0.53,0,0,0,0,0,0.03,0.2,0.58,0.14,0.005,0.013,0.0063,0
27,179,333,500,765.2,31,79,0.145,1.09,0,0.001,0,0.53,0,0,0,0,0,0.03,0.2,0.58,0.14,0.005,0.013,0.0063,0
27,179,294,500,6044.9,26,59,0.145,1.09,0,0.001,0,0.53,0,0,0,0,0,0.03,0.2,0.58,0.14,0.005,0.013,0.0063,0
27,179,235,500,20950.4,16,50,0.145,1.09,0,0.001,0,0.53,0,0,0,0,0,0.03,0.2,0.58,0.14,0.005,0.013,0.0063,0
27,179,196,500,40297.4,18,54,0.145,1.09,0,0.001,0,0.53,0,0,0,0,0,0.03,0.2,0.58,0.14,0.005,0.013,0.0063,0
27,179,196,500,40952.6,33,60,0.145,1.09,0,0.001,0,0.53,0,0,0,0,0,0.03,0.2,0.58,0.14,0.005,0.013,0.0063,0
27,179,137,500,131173.2,18,53,0.145,1.09,0,0.001,0,0.53,0,0,0,0,0,0.03,0.2,0.58,0.14,0.005,0.013,0.0063,0
27,179,265,550,59.8,41,83,0.145,1.09,0,0.001,0,0.53,0,0,0,0,0,0.03,0.2,0.58,0.14,0.005,0.013,0.0063,0
27,179,216,550,642.9,30,73,0.145,1.09,0,0.001,0,0.53,0,0,0,0,0,0.03,0.2,0.58,0.14,0.005,0.013,0.0063,0
27,179,137,550,3965.3,26,76,0.145,1.09,0,0.001,0,0.53,0,0,0,0,0,0.03,0.2,0.58,0.14,0.005,0.013,0.0063,0
27,179,98,550,26300.5,29,62,0.145,1.09,0,0.001,0,0.53,0,0,0,0,0,0.03,0.2,0.58,0.14,0.005,0.013,0.0063,0
27,179,69,550,121803.4,19,43,0.145,1.09,0,0.001,0,0.53,0,0,0,0,0,0.03,0.2,0.58,0.14,0.005,0.013,0.0063,0
27,179,69,550,122277.4,20,55,0.145,1.09,0,0.001,0,0.53,0,0,0,0,0,0.03,0.2,0.58,0.14,0.005,0.013,0.0063,0
27,179,137,600,149.3,49,85,0.145,1.09,0,0.001,0,0.53,0,0,0,0,0,0.03,0.2,0.58,0.14,0.005,0.013,0.0063,0
27,179,98,600,1025.1,51,80,0.145,1.09,0,0.001,0,0.53,0,0,0,0,0,0.03,0.2,0.58,0.14,0.005,0.013,0.0063,0
27,179,69,600,4775.1,50,79,0.145,1.09,0,0.001,0,0.53,0,0,0,0,0,0.03,0.2,0.58,0.14,0.005,0.013,0.0063,0
27,179,53,600,11391.8,33,82,0.145,1.09,0,0.001,0,0.53,0,0,0,0,0,0.03,0.2,0.58,0.14,0.005,0.013,0.0063,0
27,179,41,600,23030,33,83,0.145,1.09,0,0.001,0,0.53,0,0,0,0,0,0.03,0.2,0.58,0.14,0.005,0.013,0.0063,0
27,179,29,600,40014.6,10,85,0.145,1.09,0,0.001,0,0.53,0,0,0,0,0,0.03,0.2,0.58,0.14,0.005,0.013,0.0063,0
27,179,86,650,86.4,69,91,0.145,1.09,0,0.001,0,0.53,0,0,0,0,0,0.03,0.2,0.58,0.14,0.005,0.013,0.0063,0
27,179,69,650,237.1,61,90,0.145,1.09,0,0.001,0,0.53,0,0,0,0,0,0.03,0.2,0.58,0.14,0.005,0.013,0.0063,0
27,179,41,650,1733,42,93,0.145,1.09,0,0.001,0,0.53,0,0,0,0,0,0.03,0.2,0.58,0.14,0.005,0.013,0.0063,0
27,179,29,650,4127.4,41,94,0.145,1.09,0,0.001,0,0.53,0,0,0,0,0,0.03,0.2,0.58,0.14,0.005,0.013,0.0063,0
27,180,422,450,19723.1,22,31,0.18,1,0,0.007,0,0.45,0,0,0,0,0,0.02,0.2,0.5,0.01,0.012,0.015,0.0124,0
27,180,412,450,36039,14,20,0.18,1,0,0.007,0,0.45,0,0,0,0,0,0.02,0.2,0.5,0.01,0.012,0.015,0.0124,0
27,180,402,450,41975.4,13,19,0.18,1,0,0.007,0,0.45,0,0,0,0,0,0.02,0.2,0.5,0.01,0.012,0.015,0.0124,0
27,180,392,450,53524.4,12,20,0.18,1,0,0.007,0,0.45,0,0,0,0,0,0.02,0.2,0.5,0.01,0.012,0.015,0.0124,0
27,180,382,450,64116.4,10,12,0.18,1,0,0.007,0,0.45,0,0,0,0,0,0.02,0.2,0.5,0.01,0.012,0.015,0.0124,0
27,180,373,475,12261.2,14,17,0.18,1,0,0.007,0,0.45,0,0,0,0,0,0.02,0.2,0.5,0.01,0.012,0.015,0.0124,0
27,180,373,500,1413.4,20,28,0.18,1,0,0.007,0,0.45,0,0,0,0,0,0.02,0.2,0.5,0.01,0.012,0.015,0.0124,0
27,180,333,500,3902.5,13,17,0.18,1,0,0.007,0,0.45,0,0,0,0,0,0.02,0.2,0.5,0.01,0.012,0.015,0.0124,0
27,180,294,500,8421.7,9,16,0.18,1,0,0.007,0,0.45,0,0,0,0,0,0.02,0.2,0.5,0.01,0.012,0.015,0.0124,0
27,180,235,500,25490.1,11,21,0.18,1,0,0.007,0,0.45,0,0,0,0,0,0.02,0.2,0.5,0.01,0.012,0.015,0.0124,0
27,180,196,500,48638.3,14,39,0.18,1,0,0.007,0,0.45,0,0,0,0,0,0.02,0.2,0.5,0.01,0.012,0.015,0.0124,0
27,180,137,500,153078.1,18,66,0.18,1,0,0.007,0,0.45,0,0,0,0,0,0.02,0.2,0.5,0.01,0.012,0.015,0.0124,0
27,180,265,550,406.4,26,47,0.18,1,0,0.007,0,0.45,0,0,0,0,0,0.02,0.2,0.5,0.01,0.012,0.015,0.0124,0
27,180,216,550,1102.5,27,55,0.18,1,0,0.007,0,0.45,0,0,0,0,0,0.02,0.2,0.5,0.01,0.012,0.015,0.0124,0
27,180,137,550,5084.9,34,81,0.18,1,0,0.007,0,0.45,0,0,0,0,0,0.02,0.2,0.5,0.01,0.012,0.015,0.0124,0
27,180,98,550,29821.7,27,77,0.18,1,0,0.007,0,0.45,0,0,0,0,0,0.02,0.2,0.5,0.01,0.012,0.015,0.0124,0
27,180,137,600,184.7,51,88,0.18,1,0,0.007,0,0.45,0,0,0,0,0,0.02,0.2,0.5,0.01,0.012,0.015,0.0124,0
27,180,98,600,1012.7,43,88,0.18,1,0,0.007,0,0.45,0,0,0,0,0,0.02,0.2,0.5,0.01,0.012,0.015,0.0124,0
27,180,69,600,5433.4,48,89,0.18,1,0,0.007,0,0.45,0,0,0,0,0,0.02,0.2,0.5,0.01,0.012,0.015,0.0124,0
27,180,53,600,12699.6,35,89,0.18,1,0,0.007,0,0.45,0,0,0,0,0,0.02,0.2,0.5,0.01,0.012,0.015,0.0124,0
27,180,41,600,24158.2,40,93,0.18,1,0,0.007,0,0.45,0,0,0,0,0,0.02,0.2,0.5,0.01,0.012,0.015,0.0124,0
27,180,29,600,50937,21,93,0.18,1,0,0.007,0,0.45,0,0,0,0,0,0.02,0.2,0.5,0.01,0.012,0.015,0.0124,0
27,180,69,650,283.4,73,93,0.18,1,0,0.007,0,0.45,0,0,0,0,0,0.02,0.2,0.5,0.01,0.012,0.015,0.0124,0
27,180,41,650,1968.1,35,93,0.18,1,0,0.007,0,0.45,0,0,0,0,0,0.02,0.2,0.5,0.01,0.012,0.015,0.0124,0
27,180,29,650,4408.3,38,95,0.18,1,0,0.007,0,0.45,0,0,0,0,0,0.02,0.2,0.5,0.01,0.012,0.015,0.0124,0
28,181,471,450,88.2,25,79,0.15,2.27,0,0.017,0,1,0,0,0,0,0,0.095,0.39,0.44,0.04,0.004,0.006,0.006,0
28,181,412,450,944.1,21,79,0.15,2.27,0,0.017,0,1,0,0,0,0,0,0.095,0.39,0.44,0.04,0.004,0.006,0.006,0
28,181,373,450,5197.6,19,67,0.15,2.27,0,0.017,0,1,0,0,0,0,0,0.095,0.39,0.44,0.04,0.004,0.006,0.006,0
28,181,333,450,28370,11,24,0.15,2.27,0,0.017,0,1,0,0,0,0,0,0.095,0.39,0.44,0.04,0.004,0.006,0.006,0
28,181,373,500,69.2,24,81,0.15,2.27,0,0.017,0,1,0,0,0,0,0,0.095,0.39,0.44,0.04,0.004,0.006,0.006,0
28,181,333,500,331.4,23,76,0.15,2.27,0,0.017,0,1,0,0,0,0,0,0.095,0.39,0.44,0.04,0.004,0.006,0.006,0
28,181,294,500,3186.6,13,22,0.15,2.27,0,0.017,0,1,0,0,0,0,0,0.095,0.39,0.44,0.04,0.004,0.006,0.006,0
28,181,265,500,7259.6,6,14,0.15,2.27,0,0.017,0,1,0,0,0,0,0,0.095,0.39,0.44,0.04,0.004,0.006,0.006,0
28,181,216,500,28084,5,8,0.15,2.27,0,0.017,0,1,0,0,0,0,0,0.095,0.39,0.44,0.04,0.004,0.006,0.006,0
28,181,177,500,71461.2,6,11,0.15,2.27,0,0.017,0,1,0,0,0,0,0,0.095,0.39,0.44,0.04,0.004,0.006,0.006,0
28,181,294,525,406.6,25,56,0.15,2.27,0,0.017,0,1,0,0,0,0,0,0.095,0.39,0.44,0.04,0.004,0.006,0.006,0
28,181,265,525,1208.5,12,19,0.15,2.27,0,0.017,0,1,0,0,0,0,0,0.095,0.39,0.44,0.04,0.004,0.006,0.006,0
28,181,235,525,2881.5,5,7,0.15,2.27,0,0.017,0,1,0,0,0,0,0,0.095,0.39,0.44,0.04,0.004,0.006,0.006,0
28,181,196,525,7219.3,3,5,0.15,2.27,0,0.017,0,1,0,0,0,0,0,0.095,0.39,0.44,0.04,0.004,0.006,0.006,0
28,181,177,525,15187.9,3,3,0.15,2.27,0,0.017,0,1,0,0,0,0,0,0.095,0.39,0.44,0.04,0.004,0.006,0.006,0
28,181,265,550,366.8,11,21,0.15,2.27,0,0.017,0,1,0,0,0,0,0,0.095,0.39,0.44,0.04,0.004,0.006,0.006,0
28,181,216,550,1276.9,6,11,0.15,2.27,0,0.017,0,1,0,0,0,0,0,0.095,0.39,0.44,0.04,0.004,0.006,0.006,0
28,181,177,550,3393.4,7,7,0.15,2.27,0,0.017,0,1,0,0,0,0,0,0.095,0.39,0.44,0.04,0.004,0.006,0.006,0
28,181,137,550,9476.4,13,17,0.15,2.27,0,0.017,0,1,0,0,0,0,0,0.095,0.39,0.44,0.04,0.004,0.006,0.006,0
28,181,108,550,23186.8,29,55,0.15,2.27,0,0.017,0,1,0,0,0,0,0,0.095,0.39,0.44,0.04,0.004,0.006,0.006,0
28,181,98,550,31979.6,39,71,0.15,2.27,0,0.017,0,1,0,0,0,0,0,0.095,0.39,0.44,0.04,0.004,0.006,0.006,0
28,181,88,550,45375.9,26,57,0.15,2.27,0,0.017,0,1,0,0,0,0,0,0.095,0.39,0.44,0.04,0.004,0.006,0.006,0
28,181,78,550,67929,25,80,0.15,2.27,0,0.017,0,1,0,0,0,0,0,0.095,0.39,0.44,0.04,0.004,0.006,0.006,0
28,181,137,600,547.8,15,26,0.15,2.27,0,0.017,0,1,0,0,0,0,0,0.095,0.39,0.44,0.04,0.004,0.006,0.006,0
28,181,98,600,1560.2,41,76,0.15,2.27,0,0.017,0,1,0,0,0,0,0,0.095,0.39,0.44,0.04,0.004,0.006,0.006,0
28,181,78,600,3034.3,66,91,0.15,2.27,0,0.017,0,1,0,0,0,0,0,0.095,0.39,0.44,0.04,0.004,0.006,0.006,0
28,181,69,600,4760.4,68,91,0.15,2.27,0,0.017,0,1,0,0,0,0,0,0.095,0.39,0.44,0.04,0.004,0.006,0.006,0
28,181,61,600,7253.9,55,95,0.15,2.27,0,0.017,0,1,0,0,0,0,0,0.095,0.39,0.44,0.04,0.004,0.006,0.006,0
28,181,53,600,10547.9,47,93,0.15,2.27,0,0.017,0,1,0,0,0,0,0,0.095,0.39,0.44,0.04,0.004,0.006,0.006,0
28,181,41,600,30378.4,44,94,0.15,2.27,0,0.017,0,1,0,0,0,0,0,0.095,0.39,0.44,0.04,0.004,0.006,0.006,0
28,181,78,650,194.5,52,92,0.15,2.27,0,0.017,0,1,0,0,0,0,0,0.095,0.39,0.44,0.04,0.004,0.006,0.006,0
28,181,53,650,796.9,83,96,0.15,2.27,0,0.017,0,1,0,0,0,0,0,0.095,0.39,0.44,0.04,0.004,0.006,0.006,0
28,181,37,650,2847.6,79,97,0.15,2.27,0,0.017,0,1,0,0,0,0,0,0.095,0.39,0.44,0.04,0.004,0.006,0.006,0
28,181,26,650,8016.2,46,97,0.15,2.27,0,0.017,0,1,0,0,0,0,0,0.095,0.39,0.44,0.04,0.004,0.006,0.006,0
28,182,412,450,7,22,78,0.156,2.27,0,1e-05,0,0.99,0,0,0,0,0,0.2,0.31,0.7,0.04,0.005,0.007,0.0096,0
28,182,373,450,76.4,31,79,0.156,2.27,0,1e-05,0,0.99,0,0,0,0,0,0.2,0.31,0.7,0.04,0.005,0.007,0.0096,0
28,182,333,450,401.5,27,81,0.156,2.27,0,1e-05,0,0.99,0,0,0,0,0,0.2,0.31,0.7,0.04,0.005,0.007,0.0096,0
28,182,294,450,1836.1,35,81,0.156,2.27,0,1e-05,0,0.99,0,0,0,0,0,0.2,0.31,0.7,0.04,0.005,0.007,0.0096,0
28,182,265,450,5794.1,33,84,0.156,2.27,0,1e-05,0,0.99,0,0,0,0,0,0.2,0.31,0.7,0.04,0.005,0.007,0.0096,0
28,182,235,450,17613.5,34,86,0.156,2.27,0,1e-05,0,0.99,0,0,0,0,0,0.2,0.31,0.7,0.04,0.005,0.007,0.0096,0
28,182,294,500,51.2,30,82,0.156,2.27,0,1e-05,0,0.99,0,0,0,0,0,0.2,0.31,0.7,0.04,0.005,0.007,0.0096,0
28,182,265,500,163,33,86,0.156,2.27,0,1e-05,0,0.99,0,0,0,0,0,0.2,0.31,0.7,0.04,0.005,0.007,0.0096,0
28,182,216,500,1502.2,33,87,0.156,2.27,0,1e-05,0,0.99,0,0,0,0,0,0.2,0.31,0.7,0.04,0.005,0.007,0.0096,0
28,182,196,500,3198.3,39,88,0.156,2.27,0,1e-05,0,0.99,0,0,0,0,0,0.2,0.31,0.7,0.04,0.005,0.007,0.0096,0
28,182,177,500,13077.8,35,87,0.156,2.27,0,1e-05,0,0.99,0,0,0,0,0,0.2,0.31,0.7,0.04,0.005,0.007,0.0096,0
28,182,157,500,34791.7,32,85,0.156,2.27,0,1e-05,0,0.99,0,0,0,0,0,0.2,0.31,0.7,0.04,0.005,0.007,0.0096,0
28,182,216,550,64.3,37,86,0.156,2.27,0,1e-05,0,0.99,0,0,0,0,0,0.2,0.31,0.7,0.04,0.005,0.007,0.0096,0
28,182,177,550,375.4,35,88,0.156,2.27,0,1e-05,0,0.99,0,0,0,0,0,0.2,0.31,0.7,0.04,0.005,0.007,0.0096,0
28,182,137,550,4614.5,39,86,0.156,2.27,0,1e-05,0,0.99,0,0,0,0,0,0.2,0.31,0.7,0.04,0.005,0.007,0.0096,0
28,182,108,550,17041.9,36,87,0.156,2.27,0,1e-05,0,0.99,0,0,0,0,0,0.2,0.31,0.7,0.04,0.005,0.007,0.0096,0
28,182,98,550,26794,58,87,0.156,2.27,0,1e-05,0,0.99,0,0,0,0,0,0.2,0.31,0.7,0.04,0.005,0.007,0.0096,0
28,182,88,550,48458.3,30,87,0.156,2.27,0,1e-05,0,0.99,0,0,0,0,0,0.2,0.31,0.7,0.04,0.005,0.007,0.0096,0
28,182,78,550,65480.1,32,85,0.156,2.27,0,1e-05,0,0.99,0,0,0,0,0,0.2,0.31,0.7,0.04,0.005,0.007,0.0096,0
28,182,137,600,173.7,45,90,0.156,2.27,0,1e-05,0,0.99,0,0,0,0,0,0.2,0.31,0.7,0.04,0.005,0.007,0.0096,0
28,182,98,600,1407.8,48,90,0.156,2.27,0,1e-05,0,0.99,0,0,0,0,0,0.2,0.31,0.7,0.04,0.005,0.007,0.0096,0
28,182,78,600,2886.2,57,93,0.156,2.27,0,1e-05,0,0.99,0,0,0,0,0,0.2,0.31,0.7,0.04,0.005,0.007,0.0096,0
28,182,69,600,5939.3,54,92,0.156,2.27,0,1e-05,0,0.99,0,0,0,0,0,0.2,0.31,0.7,0.04,0.005,0.007,0.0096,0
28,182,61,600,8998.6,56,92,0.156,2.27,0,1e-05,0,0.99,0,0,0,0,0,0.2,0.31,0.7,0.04,0.005,0.007,0.0096,0
28,182,53,600,12407.5,51,93,0.156,2.27,0,1e-05,0,0.99,0,0,0,0,0,0.2,0.31,0.7,0.04,0.005,0.007,0.0096,0
28,182,41,600,26284.1,42,93,0.156,2.27,0,1e-05,0,0.99,0,0,0,0,0,0.2,0.31,0.7,0.04,0.005,0.007,0.0096,0
28,182,78,650,175.1,71,94,0.156,2.27,0,1e-05,0,0.99,0,0,0,0,0,0.2,0.31,0.7,0.04,0.005,0.007,0.0096,0
28,182,53,650,884.1,69,95,0.156,2.27,0,1e-05,0,0.99,0,0,0,0,0,0.2,0.31,0.7,0.04,0.005,0.007,0.0096,0
28,182,37,650,2677.2,45,96,0.156,2.27,0,1e-05,0,0.99,0,0,0,0,0,0.2,0.31,0.7,0.04,0.005,0.007,0.0096,0
28,182,26,650,6175,30,96,0.156,2.27,0,1e-05,0,0.99,0,0,0,0,0,0.2,0.31,0.7,0.04,0.005,0.007,0.0096,0
28,183,530,450,217.2,22,74,0.13,2.31,0,0.039,0,1.01,0,0,0,0,0,0.03,0.25,0.49,0.03,0.011,0.009,0.0115,0
28,183,471,450,2795.4,19,72,0.13,2.31,0,0.039,0,1.01,0,0,0,0,0,0.03,0.25,0.49,0.03,0.011,0.009,0.0115,0
28,183,412,450,10863.6,20,61,0.13,2.31,0,0.039,0,1.01,0,0,0,0,0,0.03,0.25,0.49,0.03,0.011,0.009,0.0115,0
28,183,373,450,31773.2,11,34,0.13,2.31,0,0.039,0,1.01,0,0,0,0,0,0.03,0.25,0.49,0.03,0.011,0.009,0.0115,0
28,183,333,450,77470.3,8,13,0.13,2.31,0,0.039,0,1.01,0,0,0,0,0,0.03,0.25,0.49,0.03,0.011,0.009,0.0115,0
28,183,373,500,589.9,24,66,0.13,2.31,0,0.039,0,1.01,0,0,0,0,0,0.03,0.25,0.49,0.03,0.011,0.009,0.0115,0
28,183,333,500,2091.5,16,39,0.13,2.31,0,0.039,0,1.01,0,0,0,0,0,0.03,0.25,0.49,0.03,0.011,0.009,0.0115,0
28,183,294,500,4306.3,10,18,0.13,2.31,0,0.039,0,1.01,0,0,0,0,0,0.03,0.25,0.49,0.03,0.011,0.009,0.0115,0
28,183,265,500,8648.2,9,11,0.13,2.31,0,0.039,0,1.01,0,0,0,0,0,0.03,0.25,0.49,0.03,0.011,0.009,0.0115,0
28,183,216,500,26475.8,9,14,0.13,2.31,0,0.039,0,1.01,0,0,0,0,0,0.03,0.25,0.49,0.03,0.011,0.009,0.0115,0
28,183,177,500,69910.4,10,8,0.13,2.31,0,0.039,0,1.01,0,0,0,0,0,0.03,0.25,0.49,0.03,0.011,0.009,0.0115,0
28,183,265,550,329.9,14,26,0.13,2.31,0,0.039,0,1.01,0,0,0,0,0,0.03,0.25,0.49,0.03,0.011,0.009,0.0115,0
28,183,216,550,947.9,14,20,0.13,2.31,0,0.039,0,1.01,0,0,0,0,0,0.03,0.25,0.49,0.03,0.011,0.009,0.0115,0
28,183,177,550,2865.2,13,14,0.13,2.31,0,0.039,0,1.01,0,0,0,0,0,0.03,0.25,0.49,0.03,0.011,0.009,0.0115,0
28,183,137,550,7653.2,22,34,0.13,2.31,0,0.039,0,1.01,0,0,0,0,0,0.03,0.25,0.49,0.03,0.011,0.009,0.0115,0
28,183,108,550,14413.1,28,64,0.13,2.31,0,0.039,0,1.01,0,0,0,0,0,0.03,0.25,0.49,0.03,0.011,0.009,0.0115,0
28,183,98,550,17682.1,47,76,0.13,2.31,0,0.039,0,1.01,0,0,0,0,0,0.03,0.25,0.49,0.03,0.011,0.009,0.0115,0
28,183,88,550,31456.5,39,69,0.13,2.31,0,0.039,0,1.01,0,0,0,0,0,0.03,0.25,0.49,0.03,0.011,0.009,0.0115,0
28,183,78,550,34516.5,36,81,0.13,2.31,0,0.039,0,1.01,0,0,0,0,0,0.03,0.25,0.49,0.03,0.011,0.009,0.0115,0
28,183,137,600,480.7,15,11,0.13,2.31,0,0.039,0,1.01,0,0,0,0,0,0.03,0.25,0.49,0.03,0.011,0.009,0.0115,0
28,183,98,600,1205.6,37,76,0.13,2.31,0,0.039,0,1.01,0,0,0,0,0,0.03,0.25,0.49,0.03,0.011,0.009,0.0115,0
28,183,78,600,2576,52,85,0.13,2.31,0,0.039,0,1.01,0,0,0,0,0,0.03,0.25,0.49,0.03,0.011,0.009,0.0115,0
28,183,69,600,3449.5,75,91,0.13,2.31,0,0.039,0,1.01,0,0,0,0,0,0.03,0.25,0.49,0.03,0.011,0.009,0.0115,0
28,183,61,600,5120.9,71,89,0.13,2.31,0,0.039,0,1.01,0,0,0,0,0,0.03,0.25,0.49,0.03,0.011,0.009,0.0115,0
28,183,53,600,6254.6,73,93,0.13,2.31,0,0.039,0,1.01,0,0,0,0,0,0.03,0.25,0.49,0.03,0.011,0.009,0.0115,0
28,183,41,600,17701.6,59,92,0.13,2.31,0,0.039,0,1.01,0,0,0,0,0,0.03,0.25,0.49,0.03,0.011,0.009,0.0115,0
28,183,78,650,116.5,76,92,0.13,2.31,0,0.039,0,1.01,0,0,0,0,0,0.03,0.25,0.49,0.03,0.011,0.009,0.0115,0
28,183,53,650,548.8,80,89,0.13,2.31,0,0.039,0,1.01,0,0,0,0,0,0.03,0.25,0.49,0.03,0.011,0.009,0.0115,0
28,183,37,650,1648.4,83,94,0.13,2.31,0,0.039,0,1.01,0,0,0,0,0,0.03,0.25,0.49,0.03,0.011,0.009,0.0115,0
28,183,26,650,4934,53,95,0.13,2.31,0,0.039,0,1.01,0,0,0,0,0,0.03,0.25,0.49,0.03,0.011,0.009,0.0115,0
28,184,471,450,36.2,18,78,0.14,2.4,0,0.018,0,1.01,0,0,0,0,0,0.14,0.21,0.53,0.16,0.012,0.012,0.0108,0
28,184,412,450,386.1,19,78,0.14,2.4,0,0.018,0,1.01,0,0,0,0,0,0.14,0.21,0.53,0.16,0.012,0.012,0.0108,0
28,184,373,450,1318.3,22,78,0.14,2.4,0,0.018,0,1.01,0,0,0,0,0,0.14,0.21,0.53,0.16,0.012,0.012,0.0108,0
28,184,333,450,5956.2,25,70,0.14,2.4,0,0.018,0,1.01,0,0,0,0,0,0.14,0.21,0.53,0.16,0.012,0.012,0.0108,0
28,184,373,500,65.3,23,77,0.14,2.4,0,0.018,0,1.01,0,0,0,0,0,0.14,0.21,0.53,0.16,0.012,0.012,0.0108,0
28,184,333,500,111.3,20,77,0.14,2.4,0,0.018,0,1.01,0,0,0,0,0,0.14,0.21,0.53,0.16,0.012,0.012,0.0108,0
28,184,294,500,784.8,23,62,0.14,2.4,0,0.018,0,1.01,0,0,0,0,0,0.14,0.21,0.53,0.16,0.012,0.012,0.0108,0
28,184,265,500,2601.8,12,28,0.14,2.4,0,0.018,0,1.01,0,0,0,0,0,0.14,0.21,0.53,0.16,0.012,0.012,0.0108,0
28,184,216,500,11781.3,9,10,0.14,2.4,0,0.018,0,1.01,0,0,0,0,0,0.14,0.21,0.53,0.16,0.012,0.012,0.0108,0
28,184,196,500,27813.3,8,8,0.14,2.4,0,0.018,0,1.01,0,0,0,0,0,0.14,0.21,0.53,0.16,0.012,0.012,0.0108,0
28,184,177,500,30031,7,8,0.14,2.4,0,0.018,0,1.01,0,0,0,0,0,0.14,0.21,0.53,0.16,0.012,0.012,0.0108,0
28,184,157,500,58182.3,6,6,0.14,2.4,0,0.018,0,1.01,0,0,0,0,0,0.14,0.21,0.53,0.16,0.012,0.012,0.0108,0
28,184,265,550,70,20,52,0.14,2.4,0,0.018,0,1.01,0,0,0,0,0,0.14,0.21,0.53,0.16,0.012,0.012,0.0108,0
28,184,216,550,485.3,8,13,0.14,2.4,0,0.018,0,1.01,0,0,0,0,0,0.14,0.21,0.53,0.16,0.012,0.012,0.0108,0
28,184,177,550,1398.1,6,9,0.14,2.4,0,0.018,0,1.01,0,0,0,0,0,0.14,0.21,0.53,0.16,0.012,0.012,0.0108,0
28,184,137,550,4978.6,7,8,0.14,2.4,0,0.018,0,1.01,0,0,0,0,0,0.14,0.21,0.53,0.16,0.012,0.012,0.0108,0
28,184,108,550,13403.5,12,22,0.14,2.4,0,0.018,0,1.01,0,0,0,0,0,0.14,0.21,0.53,0.16,0.012,0.012,0.0108,0
28,184,98,550,20617.4,17,20,0.14,2.4,0,0.018,0,1.01,0,0,0,0,0,0.14,0.21,0.53,0.16,0.012,0.012,0.0108,0
28,184,88,550,27485.1,21,30,0.14,2.4,0,0.018,0,1.01,0,0,0,0,0,0.14,0.21,0.53,0.16,0.012,0.012,0.0108,0
28,184,78,550,45875.9,19,45,0.14,2.4,0,0.018,0,1.01,0,0,0,0,0,0.14,0.21,0.53,0.16,0.012,0.012,0.0108,0
28,184,137,600,350.5,12,14,0.14,2.4,0,0.018,0,1.01,0,0,0,0,0,0.14,0.21,0.53,0.16,0.012,0.012,0.0108,0
28,184,98,600,1274.8,26,36,0.14,2.4,0,0.018,0,1.01,0,0,0,0,0,0.14,0.21,0.53,0.16,0.012,0.012,0.0108,0
28,184,78,600,2353.3,45,67,0.14,2.4,0,0.018,0,1.01,0,0,0,0,0,0.14,0.21,0.53,0.16,0.012,0.012,0.0108,0
28,184,69,600,3965.4,38,57,0.14,2.4,0,0.018,0,1.01,0,0,0,0,0,0.14,0.21,0.53,0.16,0.012,0.012,0.0108,0
28,184,61,600,6509,54,55,0.14,2.4,0,0.018,0,1.01,0,0,0,0,0,0.14,0.21,0.53,0.16,0.012,0.012,0.0108,0
28,184,53,600,10766.5,31,51,0.14,2.4,0,0.018,0,1.01,0,0,0,0,0,0.14,0.21,0.53,0.16,0.012,0.012,0.0108,0
28,184,41,600,32859.2,29,36,0.14,2.4,0,0.018,0,1.01,0,0,0,0,0,0.14,0.21,0.53,0.16,0.012,0.012,0.0108,0
28,184,78,650,182.6,72,84,0.14,2.4,0,0.018,0,1.01,0,0,0,0,0,0.14,0.21,0.53,0.16,0.012,0.012,0.0108,0
28,184,53,650,688.1,66,90,0.14,2.4,0,0.018,0,1.01,0,0,0,0,0,0.14,0.21,0.53,0.16,0.012,0.012,0.0108,0
28,184,37,650,3346.4,34,72,0.14,2.4,0,0.018,0,1.01,0,0,0,0,0,0.14,0.21,0.53,0.16,0.012,0.012,0.0108,0
28,184,26,650,11200.5,23,66,0.14,2.4,0,0.018,0,1.01,0,0,0,0,0,0.14,0.21,0.53,0.16,0.012,0.012,0.0108,0
28,185,471,450,41.6,21,75,0.14,2.44,0,0.018,0,1.03,0,0,0,0,0,0.18,0.25,0.55,0.13,0.009,0.01,0.0102,0
28,185,431,450,419.3,25,77,0.14,2.44,0,0.018,0,1.03,0,0,0,0,0,0.18,0.25,0.55,0.13,0.009,0.01,0.0102,0
28,185,412,450,503.5,21,78,0.14,2.44,0,0.018,0,1.03,0,0,0,0,0,0.18,0.25,0.55,0.13,0.009,0.01,0.0102,0
28,185,392,450,1579.1,25,76,0.14,2.44,0,0.018,0,1.03,0,0,0,0,0,0.18,0.25,0.55,0.13,0.009,0.01,0.0102,0
28,185,373,450,1710.2,23,77,0.14,2.44,0,0.018,0,1.03,0,0,0,0,0,0.18,0.25,0.55,0.13,0.009,0.01,0.0102,0
28,185,373,450,3130,22,75,0.14,2.44,0,0.018,0,1.03,0,0,0,0,0,0.18,0.25,0.55,0.13,0.009,0.01,0.0102,0
28,185,353,450,6852.9,23,75,0.14,2.44,0,0.018,0,1.03,0,0,0,0,0,0.18,0.25,0.55,0.13,0.009,0.01,0.0102,0
28,185,333,450,8846,21,74,0.14,2.44,0,0.018,0,1.03,0,0,0,0,0,0.18,0.25,0.55,0.13,0.009,0.01,0.0102,0
28,185,333,450,18347.2,24,66,0.14,2.44,0,0.018,0,1.03,0,0,0,0,0,0.18,0.25,0.55,0.13,0.009,0.01,0.0102,0
28,185,294,450,34872.4,19,65,0.14,2.44,0,0.018,0,1.03,0,0,0,0,0,0.18,0.25,0.55,0.13,0.009,0.01,0.0102,0
28,185,392,475,245.2,27,77,0.14,2.44,0,0.018,0,1.03,0,0,0,0,0,0.18,0.25,0.55,0.13,0.009,0.01,0.0102,0
28,185,353,475,998.3,24,75,0.14,2.44,0,0.018,0,1.03,0,0,0,0,0,0.18,0.25,0.55,0.13,0.009,0.01,0.0102,0
28,185,333,475,2261.4,26,72,0.14,2.44,0,0.018,0,1.03,0,0,0,0,0,0.18,0.25,0.55,0.13,0.009,0.01,0.0102,0
28,185,294,475,8841.7,23,62,0.14,2.44,0,0.018,0,1.03,0,0,0,0,0,0.18,0.25,0.55,0.13,0.009,0.01,0.0102,0
28,185,373,500,40.9,23,77,0.14,2.44,0,0.018,0,1.03,0,0,0,0,0,0.18,0.25,0.55,0.13,0.009,0.01,0.0102,0
28,185,333,500,174.6,22,77,0.14,2.44,0,0.018,0,1.03,0,0,0,0,0,0.18,0.25,0.55,0.13,0.009,0.01,0.0102,0
28,185,333,500,438.1,28,74,0.14,2.44,0,0.018,0,1.03,0,0,0,0,0,0.18,0.25,0.55,0.13,0.009,0.01,0.0102,0
28,185,294,500,1373.8,26,57,0.14,2.44,0,0.018,0,1.03,0,0,0,0,0,0.18,0.25,0.55,0.13,0.009,0.01,0.0102,0
28,185,294,500,2426.4,20,47,0.14,2.44,0,0.018,0,1.03,0,0,0,0,0,0.18,0.25,0.55,0.13,0.009,0.01,0.0102,0
28,185,265,500,6439.3,13,25,0.14,2.44,0,0.018,0,1.03,0,0,0,0,0,0.18,0.25,0.55,0.13,0.009,0.01,0.0102,0
28,185,265,500,7682.1,8,7,0.14,2.44,0,0.018,0,1.03,0,0,0,0,0,0.18,0.25,0.55,0.13,0.009,0.01,0.0102,0
28,185,235,500,14864.4,4,5,0.14,2.44,0,0.018,0,1.03,0,0,0,0,0,0.18,0.25,0.55,0.13,0.009,0.01,0.0102,0
28,185,216,500,26667.4,5,2,0.14,2.44,0,0.018,0,1.03,0,0,0,0,0,0.18,0.25,0.55,0.13,0.009,0.01,0.0102,0
28,185,216,500,27318,5,5,0.14,2.44,0,0.018,0,1.03,0,0,0,0,0,0.18,0.25,0.55,0.13,0.009,0.01,0.0102,0
28,185,177,500,75026.9,6,11,0.14,2.44,0,0.018,0,1.03,0,0,0,0,0,0.18,0.25,0.55,0.13,0.009,0.01,0.0102,0
28,185,177,500,81853.5,5,10,0.14,2.44,0,0.018,0,1.03,0,0,0,0,0,0.18,0.25,0.55,0.13,0.009,0.01,0.0102,0
28,185,265,550,99.8,22,68,0.14,2.44,0,0.018,0,1.03,0,0,0,0,0,0.18,0.25,0.55,0.13,0.009,0.01,0.0102,0
28,185,235,550,679.2,8,6,0.14,2.44,0,0.018,0,1.03,0,0,0,0,0,0.18,0.25,0.55,0.13,0.009,0.01,0.0102,0
28,185,216,550,956.5,5,7,0.14,2.44,0,0.018,0,1.03,0,0,0,0,0,0.18,0.25,0.55,0.13,0.009,0.01,0.0102,0
28,185,216,550,1155,9,11,0.14,2.44,0,0.018,0,1.03,0,0,0,0,0,0.18,0.25,0.55,0.13,0.009,0.01,0.0102,0
28,185,196,550,1518.7,4,4,0.14,2.44,0,0.018,0,1.03,0,0,0,0,0,0.18,0.25,0.55,0.13,0.009,0.01,0.0102,0
28,185,177,550,2482.8,3,3,0.14,2.44,0,0.018,0,1.03,0,0,0,0,0,0.18,0.25,0.55,0.13,0.009,0.01,0.0102,0
28,185,177,550,3512,6,10,0.14,2.44,0,0.018,0,1.03,0,0,0,0,0,0.18,0.25,0.55,0.13,0.009,0.01,0.0102,0
28,185,157,550,4948.9,4,3,0.14,2.44,0,0.018,0,1.03,0,0,0,0,0,0.18,0.25,0.55,0.13,0.009,0.01,0.0102,0
28,185,137,550,8203,3,4,0.14,2.44,0,0.018,0,1.03,0,0,0,0,0,0.18,0.25,0.55,0.13,0.009,0.01,0.0102,0
28,185,137,550,11027.3,7,10,0.14,2.44,0,0.018,0,1.03,0,0,0,0,0,0.18,0.25,0.55,0.13,0.009,0.01,0.0102,0
28,185,118,550,16752.2,5,5,0.14,2.44,0,0.018,0,1.03,0,0,0,0,0,0.18,0.25,0.55,0.13,0.009,0.01,0.0102,0
28,185,108,550,24516.4,8,16,0.14,2.44,0,0.018,0,1.03,0,0,0,0,0,0.18,0.25,0.55,0.13,0.009,0.01,0.0102,0
28,185,98,550,32635.2,11,27,0.14,2.44,0,0.018,0,1.03,0,0,0,0,0,0.18,0.25,0.55,0.13,0.009,0.01,0.0102,0
28,185,88,550,46816.8,14,37,0.14,2.44,0,0.018,0,1.03,0,0,0,0,0,0.18,0.25,0.55,0.13,0.009,0.01,0.0102,0
28,185,78,550,66055.2,13,35,0.14,2.44,0,0.018,0,1.03,0,0,0,0,0,0.18,0.25,0.55,0.13,0.009,0.01,0.0102,0
28,185,78,550,71520.8,14,36,0.14,2.44,0,0.018,0,1.03,0,0,0,0,0,0.18,0.25,0.55,0.13,0.009,0.01,0.0102,0
28,185,98,575,8626.9,10,6,0.14,2.44,0,0.018,0,1.03,0,0,0,0,0,0.18,0.25,0.55,0.13,0.009,0.01,0.0102,0
28,185,137,600,633.9,9,11,0.14,2.44,0,0.018,0,1.03,0,0,0,0,0,0.18,0.25,0.55,0.13,0.009,0.01,0.0102,0
28,185,98,600,2064.4,15,24,0.14,2.44,0,0.018,0,1.03,0,0,0,0,0,0.18,0.25,0.55,0.13,0.009,0.01,0.0102,0
28,185,78,600,3842.2,26,50,0.14,2.44,0,0.018,0,1.03,0,0,0,0,0,0.18,0.25,0.55,0.13,0.009,0.01,0.0102,0
28,185,69,600,5957.5,28,45,0.14,2.44,0,0.018,0,1.03,0,0,0,0,0,0.18,0.25,0.55,0.13,0.009,0.01,0.0102,0
28,185,61,600,8798.4,37,49,0.14,2.44,0,0.018,0,1.03,0,0,0,0,0,0.18,0.25,0.55,0.13,0.009,0.01,0.0102,0
28,185,53,600,12997.4,45,56,0.14,2.44,0,0.018,0,1.03,0,0,0,0,0,0.18,0.25,0.55,0.13,0.009,0.01,0.0102,0
28,185,41,600,34527.5,21,49,0.14,2.44,0,0.018,0,1.03,0,0,0,0,0,0.18,0.25,0.55,0.13,0.009,0.01,0.0102,0
28,185,78,650,250.9,54,75,0.14,2.44,0,0.018,0,1.03,0,0,0,0,0,0.18,0.25,0.55,0.13,0.009,0.01,0.0102,0
28,185,53,650,978.5,54,81,0.14,2.44,0,0.018,0,1.03,0,0,0,0,0,0.18,0.25,0.55,0.13,0.009,0.01,0.0102,0
28,185,37,650,3159.6,32,77,0.14,2.44,0,0.018,0,1.03,0,0,0,0,0,0.18,0.25,0.55,0.13,0.009,0.01,0.0102,0
28,185,26,650,13606,47,65,0.14,2.44,0,0.018,0,1.03,0,0,0,0,0,0.18,0.25,0.55,0.13,0.009,0.01,0.0102,0
28,186,471,450,65.3,19,74,0.14,2.4,0,0.017,0,1.04,0,0,0,0,0,0.19,0.31,0.52,0.13,0.009,0.009,0.0112,0
28,186,412,450,585.9,25,76,0.14,2.4,0,0.017,0,1.04,0,0,0,0,0,0.19,0.31,0.52,0.13,0.009,0.009,0.0112,0
28,186,373,450,2376.2,24,71,0.14,2.4,0,0.017,0,1.04,0,0,0,0,0,0.19,0.31,0.52,0.13,0.009,0.009,0.0112,0
28,186,333,450,9962.8,19,53,0.14,2.4,0,0.017,0,1.04,0,0,0,0,0,0.19,0.31,0.52,0.13,0.009,0.009,0.0112,0
28,186,294,450,41505.9,9,21,0.14,2.4,0,0.017,0,1.04,0,0,0,0,0,0.19,0.31,0.52,0.13,0.009,0.009,0.0112,0
28,186,373,500,54.4,21,76,0.14,2.4,0,0.017,0,1.04,0,0,0,0,0,0.19,0.31,0.52,0.13,0.009,0.009,0.0112,0
28,186,333,500,235.2,23,70,0.14,2.4,0,0.017,0,1.04,0,0,0,0,0,0.19,0.31,0.52,0.13,0.009,0.009,0.0112,0
28,186,294,500,1715,12,26,0.14,2.4,0,0.017,0,1.04,0,0,0,0,0,0.19,0.31,0.52,0.13,0.009,0.009,0.0112,0
28,186,265,500,2427.5,16,29,0.14,2.4,0,0.017,0,1.04,0,0,0,0,0,0.19,0.31,0.52,0.13,0.009,0.009,0.0112,0
28,186,216,500,11148.9,7,9,0.14,2.4,0,0.017,0,1.04,0,0,0,0,0,0.19,0.31,0.52,0.13,0.009,0.009,0.0112,0
28,186,196,500,20176.5,5,6,0.14,2.4,0,0.017,0,1.04,0,0,0,0,0,0.19,0.31,0.52,0.13,0.009,0.009,0.0112,0
28,186,177,500,31474.2,6,5,0.14,2.4,0,0.017,0,1.04,0,0,0,0,0,0.19,0.31,0.52,0.13,0.009,0.009,0.0112,0
28,186,157,500,53448,5,7,0.14,2.4,0,0.017,0,1.04,0,0,0,0,0,0.19,0.31,0.52,0.13,0.009,0.009,0.0112,0
28,186,137,500,88628.2,7,9,0.14,2.4,0,0.017,0,1.04,0,0,0,0,0,0.19,0.31,0.52,0.13,0.009,0.009,0.0112,0
28,186,265,550,157.1,15,24,0.14,2.4,0,0.017,0,1.04,0,0,0,0,0,0.19,0.31,0.52,0.13,0.009,0.009,0.0112,0
28,186,216,550,534.8,9,22,0.14,2.4,0,0.017,0,1.04,0,0,0,0,0,0.19,0.31,0.52,0.13,0.009,0.009,0.0112,0
28,186,177,550,1608.4,6,9,0.14,2.4,0,0.017,0,1.04,0,0,0,0,0,0.19,0.31,0.52,0.13,0.009,0.009,0.0112,0
28,186,137,550,4298.1,7,5,0.14,2.4,0,0.017,0,1.04,0,0,0,0,0,0.19,0.31,0.52,0.13,0.009,0.009,0.0112,0
28,186,108,550,10507.3,7,13,0.14,2.4,0,0.017,0,1.04,0,0,0,0,0,0.19,0.31,0.52,0.13,0.009,0.009,0.0112,0
28,186,98,550,16641.8,10,12,0.14,2.4,0,0.017,0,1.04,0,0,0,0,0,0.19,0.31,0.52,0.13,0.009,0.009,0.0112,0
28,186,88,550,26517.1,14,15,0.14,2.4,0,0.017,0,1.04,0,0,0,0,0,0.19,0.31,0.52,0.13,0.009,0.009,0.0112,0
28,186,78,550,43383.5,12,24,0.14,2.4,0,0.017,0,1.04,0,0,0,0,0,0.19,0.31,0.52,0.13,0.009,0.009,0.0112,0
28,186,78,550,46047.6,11,20,0.14,2.4,0,0.017,0,1.04,0,0,0,0,0,0.19,0.31,0.52,0.13,0.009,0.009,0.0112,0
28,186,137,600,308.3,6,6,0.14,2.4,0,0.017,0,1.04,0,0,0,0,0,0.19,0.31,0.52,0.13,0.009,0.009,0.0112,0
28,186,98,600,986.3,10,11,0.14,2.4,0,0.017,0,1.04,0,0,0,0,0,0.19,0.31,0.52,0.13,0.009,0.009,0.0112,0
28,186,78,600,2229.2,16,32,0.14,2.4,0,0.017,0,1.04,0,0,0,0,0,0.19,0.31,0.52,0.13,0.009,0.009,0.0112,0
28,186,69,600,3780.4,30,33,0.14,2.4,0,0.017,0,1.04,0,0,0,0,0,0.19,0.31,0.52,0.13,0.009,0.009,0.0112,0
28,186,61,600,6550.6,22,29,0.14,2.4,0,0.017,0,1.04,0,0,0,0,0,0.19,0.31,0.52,0.13,0.009,0.009,0.0112,0
28,186,53,600,11375.4,22,30,0.14,2.4,0,0.017,0,1.04,0,0,0,0,0,0.19,0.31,0.52,0.13,0.009,0.009,0.0112,0
28,186,41,600,31196.2,17,36,0.14,2.4,0,0.017,0,1.04,0,0,0,0,0,0.19,0.31,0.52,0.13,0.009,0.009,0.0112,0
28,186,78,650,170.7,52,51,0.14,2.4,0,0.017,0,1.04,0,0,0,0,0,0.19,0.31,0.52,0.13,0.009,0.009,0.0112,0
28,186,53,650,770.4,38,45,0.14,2.4,0,0.017,0,1.04,0,0,0,0,0,0.19,0.31,0.52,0.13,0.009,0.009,0.0112,0
28,186,37,650,3462,24,46,0.14,2.4,0,0.017,0,1.04,0,0,0,0,0,0.19,0.31,0.52,0.13,0.009,0.009,0.0112,0
28,186,26,650,9797.2,15,55,0.14,2.4,0,0.017,0,1.04,0,0,0,0,0,0.19,0.31,0.52,0.13,0.009,0.009,0.0112,0
28,187,471,450,3.8,20,78,0.08,2.28,0,0.001,0,0.96,0,0,0,0,0,0.03,0.42,0.54,0.03,0.007,0.018,0.0069,0
28,187,412,450,632.8,19,80,0.08,2.28,0,0.001,0,0.96,0,0,0,0,0,0.03,0.42,0.54,0.03,0.007,0.018,0.0069,0
28,187,373,450,7560.2,19,83,0.08,2.28,0,0.001,0,0.96,0,0,0,0,0,0.03,0.42,0.54,0.03,0.007,0.018,0.0069,0
28,187,333,450,38022.5,18,83,0.08,2.28,0,0.001,0,0.96,0,0,0,0,0,0.03,0.42,0.54,0.03,0.007,0.018,0.0069,0
28,187,373,500,17.1,24,83,0.08,2.28,0,0.001,0,0.96,0,0,0,0,0,0.03,0.42,0.54,0.03,0.007,0.018,0.0069,0
28,187,333,500,96.2,24,84,0.08,2.28,0,0.001,0,0.96,0,0,0,0,0,0.03,0.42,0.54,0.03,0.007,0.018,0.0069,0
28,187,294,500,546.9,24,85,0.08,2.28,0,0.001,0,0.96,0,0,0,0,0,0.03,0.42,0.54,0.03,0.007,0.018,0.0069,0
28,187,265,500,1795.8,31,85,0.08,2.28,0,0.001,0,0.96,0,0,0,0,0,0.03,0.42,0.54,0.03,0.007,0.018,0.0069,0
28,187,216,500,11243,25,81,0.08,2.28,0,0.001,0,0.96,0,0,0,0,0,0.03,0.42,0.54,0.03,0.007,0.018,0.0069,0
28,187,196,500,20093.9,31,84,0.08,2.28,0,0.001,0,0.96,0,0,0,0,0,0.03,0.42,0.54,0.03,0.007,0.018,0.0069,0
28,187,177,500,28800.8,36,86,0.08,2.28,0,0.001,0,0.96,0,0,0,0,0,0.03,0.42,0.54,0.03,0.007,0.018,0.0069,0
28,187,157,500,47408.8,25,84,0.08,2.28,0,0.001,0,0.96,0,0,0,0,0,0.03,0.42,0.54,0.03,0.007,0.018,0.0069,0
28,187,137,500,77155.2,28,85,0.08,2.28,0,0.001,0,0.96,0,0,0,0,0,0.03,0.42,0.54,0.03,0.007,0.018,0.0069,0
28,187,265,550,35.7,33,86,0.08,2.28,0,0.001,0,0.96,0,0,0,0,0,0.03,0.42,0.54,0.03,0.007,0.018,0.0069,0
28,187,216,550,266.8,8,6,0.08,2.28,0,0.001,0,0.96,0,0,0,0,0,0.03,0.42,0.54,0.03,0.007,0.018,0.0069,0
28,187,177,550,1230.6,33,85,0.08,2.28,0,0.001,0,0.96,0,0,0,0,0,0.03,0.42,0.54,0.03,0.007,0.018,0.0069,0
28,187,137,550,5282.6,35,86,0.08,2.28,0,0.001,0,0.96,0,0,0,0,0,0.03,0.42,0.54,0.03,0.007,0.018,0.0069,0
28,187,108,550,12658.9,34,90,0.08,2.28,0,0.001,0,0.96,0,0,0,0,0,0.03,0.42,0.54,0.03,0.007,0.018,0.0069,0
28,187,98,550,17219.7,40,92,0.08,2.28,0,0.001,0,0.96,0,0,0,0,0,0.03,0.42,0.54,0.03,0.007,0.018,0.0069,0
28,187,88,550,22903.9,47,93,0.08,2.28,0,0.001,0,0.96,0,0,0,0,0,0.03,0.42,0.54,0.03,0.007,0.018,0.0069,0
28,187,78,550,38118.4,30,94,0.08,2.28,0,0.001,0,0.96,0,0,0,0,0,0.03,0.42,0.54,0.03,0.007,0.018,0.0069,0
28,187,137,600,267.2,35,86,0.08,2.28,0,0.001,0,0.96,0,0,0,0,0,0.03,0.42,0.54,0.03,0.007,0.018,0.0069,0
28,187,98,600,1027,53,91,0.08,2.28,0,0.001,0,0.96,0,0,0,0,0,0.03,0.42,0.54,0.03,0.007,0.018,0.0069,0
28,187,78,600,1861.3,68,94,0.08,2.28,0,0.001,0,0.96,0,0,0,0,0,0.03,0.42,0.54,0.03,0.007,0.018,0.0069,0
28,187,69,600,2583.8,62,95,0.08,2.28,0,0.001,0,0.96,0,0,0,0,0,0.03,0.42,0.54,0.03,0.007,0.018,0.0069,0
28,187,61,600,4070.6,49,96,0.08,2.28,0,0.001,0,0.96,0,0,0,0,0,0.03,0.42,0.54,0.03,0.007,0.018,0.0069,0
28,187,53,600,5965.1,55,95,0.08,2.28,0,0.001,0,0.96,0,0,0,0,0,0.03,0.42,0.54,0.03,0.007,0.018,0.0069,0
28,187,41,600,15946.8,45,95,0.08,2.28,0,0.001,0,0.96,0,0,0,0,0,0.03,0.42,0.54,0.03,0.007,0.018,0.0069,0
28,187,78,650,120.3,56,94,0.08,2.28,0,0.001,0,0.96,0,0,0,0,0,0.03,0.42,0.54,0.03,0.007,0.018,0.0069,0
28,187,53,650,471.8,63,96,0.08,2.28,0,0.001,0,0.96,0,0,0,0,0,0.03,0.42,0.54,0.03,0.007,0.018,0.0069,0
28,187,37,650,1583,60,97,0.08,2.28,0,0.001,0,0.96,0,0,0,0,0,0.03,0.42,0.54,0.03,0.007,0.018,0.0069,0
28,187,26,650,4987.6,54,96,0.08,2.28,0,0.001,0,0.96,0,0,0,0,0,0.03,0.42,0.54,0.03,0.007,0.018,0.0069,0
23,188,380,450,746.5,31,80,0.07,8.83,0,0.024,0,1.9,0,0.0001,0,0,0.022,0.34,0.03,0.66,0.021,0.001,0.007,0.036,0
23,188,370,450,938,33,81,0.07,8.83,0,0.024,0,1.9,0,0.0001,0,0,0.022,0.34,0.03,0.66,0.021,0.001,0.007,0.036,0
23,188,360,450,2580.7,28,81,0.07,8.83,0,0.024,0,1.9,0,0.0001,0,0,0.022,0.34,0.03,0.66,0.021,0.001,0.007,0.036,0
23,188,330,450,14395.6,38,80,0.07,8.83,0,0.024,0,1.9,0,0.0001,0,0,0.022,0.34,0.03,0.66,0.021,0.001,0.007,0.036,0
23,188,280,500,427.8,38,87,0.07,8.83,0,0.024,0,1.9,0,0.0001,0,0,0.022,0.34,0.03,0.66,0.021,0.001,0.007,0.036,0
23,188,260,500,1025.6,43,87,0.07,8.83,0,0.024,0,1.9,0,0.0001,0,0,0.022,0.34,0.03,0.66,0.021,0.001,0.007,0.036,0
23,188,240,500,1203.9,45,86,0.07,8.83,0,0.024,0,1.9,0,0.0001,0,0,0.022,0.34,0.03,0.66,0.021,0.001,0.007,0.036,0
23,188,220,500,2985.3,53,87,0.07,8.83,0,0.024,0,1.9,0,0.0001,0,0,0.022,0.34,0.03,0.66,0.021,0.001,0.007,0.036,0
23,188,200,500,13127.6,37,86,0.07,8.83,0,0.024,0,1.9,0,0.0001,0,0,0.022,0.34,0.03,0.66,0.021,0.001,0.007,0.036,0
23,188,200,550,118.8,66,89,0.07,8.83,0,0.024,0,1.9,0,0.0001,0,0,0.022,0.34,0.03,0.66,0.021,0.001,0.007,0.036,0
23,188,180,550,327.6,64,91,0.07,8.83,0,0.024,0,1.9,0,0.0001,0,0,0.022,0.34,0.03,0.66,0.021,0.001,0.007,0.036,0
23,188,160,550,1619.6,57,90,0.07,8.83,0,0.024,0,1.9,0,0.0001,0,0,0.022,0.34,0.03,0.66,0.021,0.001,0.007,0.036,0
23,188,140,550,3794.6,52,89,0.07,8.83,0,0.024,0,1.9,0,0.0001,0,0,0.022,0.34,0.03,0.66,0.021,0.001,0.007,0.036,0
23,188,130,550,9300,53,88,0.07,8.83,0,0.024,0,1.9,0,0.0001,0,0,0.022,0.34,0.03,0.66,0.021,0.001,0.007,0.036,0
23,188,120,550,17495.3,39,89,0.07,8.83,0,0.024,0,1.9,0,0.0001,0,0,0.022,0.34,0.03,0.66,0.021,0.001,0.007,0.036,0
23,188,140,600,80,56,90,0.07,8.83,0,0.024,0,1.9,0,0.0001,0,0,0.022,0.34,0.03,0.66,0.021,0.001,0.007,0.036,0
23,188,120,600,273.5,85,92,0.07,8.83,0,0.024,0,1.9,0,0.0001,0,0,0.022,0.34,0.03,0.66,0.021,0.001,0.007,0.036,0
23,188,100,600,984.4,54,91,0.07,8.83,0,0.024,0,1.9,0,0.0001,0,0,0.022,0.34,0.03,0.66,0.021,0.001,0.007,0.036,0
23,188,90,600,2995.7,49,89,0.07,8.83,0,0.024,0,1.9,0,0.0001,0,0,0.022,0.34,0.03,0.66,0.021,0.001,0.007,0.036,0
23,188,70,600,17081.2,52,91,0.07,8.83,0,0.024,0,1.9,0,0.0001,0,0,0.022,0.34,0.03,0.66,0.021,0.001,0.007,0.036,0
23,188,80,650,69,67,94,0.07,8.83,0,0.024,0,1.9,0,0.0001,0,0,0.022,0.34,0.03,0.66,0.021,0.001,0.007,0.036,0
23,188,60,650,443.8,74,92,0.07,8.83,0,0.024,0,1.9,0,0.0001,0,0,0.022,0.34,0.03,0.66,0.021,0.001,0.007,0.036,0
23,188,50,650,1043.3,71,90,0.07,8.83,0,0.024,0,1.9,0,0.0001,0,0,0.022,0.34,0.03,0.66,0.021,0.001,0.007,0.036,0
23,188,40,650,2682.3,71,87,0.07,8.83,0,0.024,0,1.9,0,0.0001,0,0,0.022,0.34,0.03,0.66,0.021,0.001,0.007,0.036,0
23,188,30,650,17463.6,48,93,0.07,8.83,0,0.024,0,1.9,0,0.0001,0,0,0.022,0.34,0.03,0.66,0.021,0.001,0.007,0.036,0
29,189,471,500,197.4,33,73,0.2,11,0.04,0.03,0,1.1,1.07,0,0,0,0.21,0.78,0.5,0.59,0.09,0.007,0.021,0.015,0
29,189,431,500,1040.6,21,75,0.2,11,0.04,0.03,0,1.1,1.07,0,0,0,0.21,0.78,0.5,0.59,0.09,0.007,0.021,0.015,0
29,189,412,500,2834.4,21,76,0.2,11,0.04,0.03,0,1.1,1.07,0,0,0,0.21,0.78,0.5,0.59,0.09,0.007,0.021,0.015,0
29,189,373,500,8075,23,74,0.2,11,0.04,0.03,0,1.1,1.07,0,0,0,0.21,0.78,0.5,0.59,0.09,0.007,0.021,0.015,0
29,189,333,500,12781.8,21,74,0.2,11,0.04,0.03,0,1.1,1.07,0,0,0,0.21,0.78,0.5,0.59,0.09,0.007,0.021,0.015,0
29,189,294,500,20494.8,23,77,0.2,11,0.04,0.03,0,1.1,1.07,0,0,0,0.21,0.78,0.5,0.59,0.09,0.007,0.021,0.015,0
29,189,235,500,73005.8,28,70,0.2,11,0.04,0.03,0,1.1,1.07,0,0,0,0.21,0.78,0.5,0.59,0.09,0.007,0.021,0.015,0
29,189,373,550,107.1,28,79,0.2,11,0.04,0.03,0,1.1,1.07,0,0,0,0.21,0.78,0.5,0.59,0.09,0.007,0.021,0.015,0
29,189,333,550,929.2,27,78,0.2,11,0.04,0.03,0,1.1,1.07,0,0,0,0.21,0.78,0.5,0.59,0.09,0.007,0.021,0.015,0
29,189,294,550,3630.4,21,62,0.2,11,0.04,0.03,0,1.1,1.07,0,0,0,0.21,0.78,0.5,0.59,0.09,0.007,0.021,0.015,0
29,189,265,550,6966.9,16,44,0.2,11,0.04,0.03,0,1.1,1.07,0,0,0,0.21,0.78,0.5,0.59,0.09,0.007,0.021,0.015,0
29,189,235,550,11405.5,20,62,0.2,11,0.04,0.03,0,1.1,1.07,0,0,0,0.21,0.78,0.5,0.59,0.09,0.007,0.021,0.015,0
29,189,216,550,13205.6,10,24,0.2,11,0.04,0.03,0,1.1,1.07,0,0,0,0.21,0.78,0.5,0.59,0.09,0.007,0.021,0.015,0
29,189,196,550,17273.5,18,42,0.2,11,0.04,0.03,0,1.1,1.07,0,0,0,0.21,0.78,0.5,0.59,0.09,0.007,0.021,0.015,0
29,189,176,550,22062.7,18,42,0.2,11,0.04,0.03,0,1.1,1.07,0,0,0,0.21,0.78,0.5,0.59,0.09,0.007,0.021,0.015,0
29,189,137,550,41792.4,17,44,0.2,11,0.04,0.03,0,1.1,1.07,0,0,0,0.21,0.78,0.5,0.59,0.09,0.007,0.021,0.015,0
29,189,108,550,82719.8,14,12,0.2,11,0.04,0.03,0,1.1,1.07,0,0,0,0.21,0.78,0.5,0.59,0.09,0.007,0.021,0.015,0
29,189,294,600,47.2,24,83,0.2,11,0.04,0.03,0,1.1,1.07,0,0,0,0.21,0.78,0.5,0.59,0.09,0.007,0.021,0.015,0
29,189,216,600,690.9,23,74,0.2,11,0.04,0.03,0,1.1,1.07,0,0,0,0.21,0.78,0.5,0.59,0.09,0.007,0.021,0.015,0
29,189,157,600,2287.6,20,39,0.2,11,0.04,0.03,0,1.1,1.07,0,0,0,0.21,0.78,0.5,0.59,0.09,0.007,0.021,0.015,0
