Repository: Adolphus8/Project_PROMAP

# Project PROMAP
Project PROMAP (acronym for Probabilistic Prediction of Material Properties) is a feasibility study which seeks to merge Artificial Intelligence (AI) tools with Bayesian statistics to yield probabilistic estimates of target features under scarse data/information. The context of this study is with regards to the following Nuclear material properties: 1) Creep rupture; and 2) Tensile properties. This repository contains the MATLAB codes required to perform such analysis.

## Instructions:
The following main MATLAB files are to be executed in the following order:
<details>
<summary> 1) PROMAP_NIMS_data_enchancement.m </summary>

File: Creep_rupture_data_processed.csv (part 15 of 21)
material_x,cast_code,stress,temperature,fracture,elongation,RA,Comp_C,Comp_Cr,Comp_Co,Comp_Al,Comp_Ti,Comp_Mo,Comp_W,Comp_Nb,Comp_Fe,Comp_B,Comp_V,Comp_Ni,Comp_Si,Comp_Mn,Comp_Cu,Comp_S,Comp_P,Comp_N,Comp_NbTa
29,189,98,600,10201.2,8,7,0.2,11,0.04,0.03,0,1.1,1.07,0,0,0,0.21,0.78,0.5,0.59,0.09,0.007,0.021,0.015,0
29,189,69,600,38945.6,12,19,0.2,11,0.04,0.03,0,1.1,1.07,0,0,0,0.21,0.78,0.5,0.59,0.09,0.007,0.021,0.015,0
29,189,53,600,94403.8,16,25,0.2,11,0.04,0.03,0,1.1,1.07,0,0,0,0.21,0.78,0.5,0.59,0.09,0.007,0.021,0.015,0
29,189,137,650,86.5,35,90,0.2,11,0.04,0.03,0,1.1,1.07,0,0,0,0.21,0.78,0.5,0.59,0.09,0.007,0.021,0.015,0
29,189,98,650,375.4,32,85,0.2,11,0.04,0.03,0,1.1,1.07,0,0,0,0.21,0.78,0.5,0.59,0.09,0.007,0.021,0.015,0
29,189,69,650,1601,28,63,0.2,11,0.04,0.03,0,1.1,1.07,0,0,0,0.21,0.78,0.5,0.59,0.09,0.007,0.021,0.015,0
29,189,47,650,7507,36,64,0.2,11,0.04,0.03,0,1.1,1.07,0,0,0,0.21,0.78,0.5,0.59,0.09,0.007,0.021,0.015,0
29,189,471,500,197.4,33,73,0.2,11,0.04,0.03,0,1.1,1.07,0,0,0,0.21,0.78,0.5,0.59,0.09,0.007,0.021,0.015,0
29,189,373,500,8075,23,74,0.2,11,0.04,0.03,0,1.1,1.07,0,0,0,0.21,0.78,0.5,0.59,0.09,0.007,0.021,0.015,0
29,189,333,500,12781.8,21,74,0.2,11,0.04,0.03,0,1.1,1.07,0,0,0,0.21,0.78,0.5,0.59,0.09,0.007,0.021,0.015,0
29,189,294,500,20494.8,23,77,0.2,11,0.04,0.03,0,1.1,1.07,0,0,0,0.21,0.78,0.5,0.59,0.09,0.007,0.021,0.015,0
29,189,235,500,73005.8,28,70,0.2,11,0.04,0.03,0,1.1,1.07,0,0,0,0.21,0.78,0.5,0.59,0.09,0.007,0.021,0.015,0
29,189,333,550,929.2,27,78,0.2,11,0.04,0.03,0,1.1,1.07,0,0,0,0.21,0.78,0.5,0.59,0.09,0.007,0.021,0.015,0
29,189,294,550,3630.4,21,62,0.2,11,0.04,0.03,0,1.1,1.07,0,0,0,0.21,0.78,0.5,0.59,0.09,0.007,0.021,0.015,0
29,189,265,550,6966.9,16,44,0.2,11,0.04,0.03,0,1.1,1.07,0,0,0,0.21,0.78,0.5,0.59,0.09,0.007,0.021,0.015,0
29,189,235,550,11405.5,20,62,0.2,11,0.04,0.03,0,1.1,1.07,0,0,0,0.21,0.78,0.5,0.59,0.09,0.007,0.021,0.015,0
29,189,216,550,13205.6,10,24,0.2,11,0.04,0.03,0,1.1,1.07,0,0,0,0.21,0.78,0.5,0.59,0.09,0.007,0.021,0.015,0
29,189,108,550,82719.8,14,12,0.2,11,0.04,0.03,0,1.1,1.07,0,0,0,0.21,0.78,0.5,0.59,0.09,0.007,0.021,0.015,0
29,189,216,600,690.9,23,74,0.2,11,0.04,0.03,0,1.1,1.07,0,0,0,0.21,0.78,0.5,0.59,0.09,0.007,0.021,0.015,0
29,189,98,650,375.4,32,85,0.2,11,0.04,0.03,0,1.1,1.07,0,0,0,0.21,0.78,0.5,0.59,0.09,0.007,0.021,0.015,0
29,189,69,650,1601,28,63,0.2,11,0.04,0.03,0,1.1,1.07,0,0,0,0.21,0.78,0.5,0.59,0.09,0.007,0.021,0.015,0
29,190,510,500,63.9,25,64,0.23,11.3,0.04,0.039,0,1.2,0.96,0,0,0,0.22,0.64,0.37,0.55,0.11,0.008,0.023,0.019,0
29,190,235,500,91840.6,25,59,0.23,11.3,0.04,0.039,0,1.2,0.96,0,0,0,0.22,0.64,0.37,0.55,0.11,0.008,0.023,0.019,0
29,190,373,550,146.2,26,75,0.23,11.3,0.04,0.039,0,1.2,0.96,0,0,0,0.22,0.64,0.37,0.55,0.11,0.008,0.023,0.019,0
29,190,373,550,208.9,30,76,0.23,11.3,0.04,0.039,0,1.2,0.96,0,0,0,0.22,0.64,0.37,0.55,0.11,0.008,0.023,0.019,0
29,190,333,550,1018.1,22,70,0.23,11.3,0.04,0.039,0,1.2,0.96,0,0,0,0.22,0.64,0.37,0.55,0.11,0.008,0.023,0.019,0
29,190,294,550,4142,16,51,0.23,11.3,0.04,0.039,0,1.2,0.96,0,0,0,0.22,0.64,0.37,0.55,0.11,0.008,0.023,0.019,0
29,190,265,550,7258.2,10,34,0.23,11.3,0.04,0.039,0,1.2,0.96,0,0,0,0.22,0.64,0.37,0.55,0.11,0.008,0.023,0.019,0
29,190,235,550,12043.4,11,22,0.23,11.3,0.04,0.039,0,1.2,0.96,0,0,0,0.22,0.64,0.37,0.55,0.11,0.008,0.023,0.019,0
29,190,216,550,14967.3,4,3,0.23,11.3,0.04,0.039,0,1.2,0.96,0,0,0,0.22,0.64,0.37,0.55,0.11,0.008,0.023,0.019,0
29,190,196,550,26681.8,9,18,0.23,11.3,0.04,0.039,0,1.2,0.96,0,0,0,0.22,0.64,0.37,0.55,0.11,0.008,0.023,0.019,0
29,190,176,550,32203.4,5,2,0.23,11.3,0.04,0.039,0,1.2,0.96,0,0,0,0.22,0.64,0.37,0.55,0.11,0.008,0.023,0.019,0
29,190,157,550,49860.4,5,5,0.23,11.3,0.04,0.039,0,1.2,0.96,0,0,0,0.22,0.64,0.37,0.55,0.11,0.008,0.023,0.019,0
29,190,118,550,64271.9,8,9,0.23,11.3,0.04,0.039,0,1.2,0.96,0,0,0,0.22,0.64,0.37,0.55,0.11,0.008,0.023,0.019,0
29,190,294,600,38.8,25,78,0.23,11.3,0.04,0.039,0,1.2,0.96,0,0,0,0.22,0.64,0.37,0.55,0.11,0.008,0.023,0.019,0
29,190,235,600,390.1,28,78,0.23,11.3,0.04,0.039,0,1.2,0.96,0,0,0,0.22,0.64,0.37,0.55,0.11,0.008,0.023,0.019,0
29,190,216,600,542,23,59,0.23,11.3,0.04,0.039,0,1.2,0.96,0,0,0,0.22,0.64,0.37,0.55,0.11,0.008,0.023,0.019,0
29,190,157,600,1914.1,17,35,0.23,11.3,0.04,0.039,0,1.2,0.96,0,0,0,0.22,0.64,0.37,0.55,0.11,0.008,0.023,0.019,0
29,190,118,600,5160.2,21,45,0.23,11.3,0.04,0.039,0,1.2,0.96,0,0,0,0.22,0.64,0.37,0.55,0.11,0.008,0.023,0.019,0
29,190,98,600,6822.5,20,39,0.23,11.3,0.04,0.039,0,1.2,0.96,0,0,0,0.22,0.64,0.37,0.55,0.11,0.008,0.023,0.019,0
29,190,69,600,17466.5,30,48,0.23,11.3,0.04,0.039,0,1.2,0.96,0,0,0,0.22,0.64,0.37,0.55,0.11,0.008,0.023,0.019,0
29,190,61,600,33552,18,16,0.23,11.3,0.04,0.039,0,1.2,0.96,0,0,0,0.22,0.64,0.37,0.55,0.11,0.008,0.023,0.019,0
29,190,53,600,71443.3,28,45,0.23,11.3,0.04,0.039,0,1.2,0.96,0,0,0,0.22,0.64,0.37,0.55,0.11,0.008,0.023,0.019,0
29,190,47,600,142363,27,42,0.23,11.3,0.04,0.039,0,1.2,0.96,0,0,0,0.22,0.64,0.37,0.55,0.11,0.008,0.023,0.019,0
29,190,137,650,81.4,29,83,0.23,11.3,0.04,0.039,0,1.2,0.96,0,0,0,0.22,0.64,0.37,0.55,0.11,0.008,0.023,0.019,0
29,190,118,650,189.1,38,88,0.23,11.3,0.04,0.039,0,1.2,0.96,0,0,0,0.22,0.64,0.37,0.55,0.11,0.008,0.023,0.019,0
29,190,98,650,380.6,50,78,0.23,11.3,0.04,0.039,0,1.2,0.96,0,0,0,0.22,0.64,0.37,0.55,0.11,0.008,0.023,0.019,0
29,190,69,650,1179.1,54,82,0.23,11.3,0.04,0.039,0,1.2,0.96,0,0,0,0.22,0.64,0.37,0.55,0.11,0.008,0.023,0.019,0
29,190,47,650,5617,45,74,0.23,11.3,0.04,0.039,0,1.2,0.96,0,0,0,0.22,0.64,0.37,0.55,0.11,0.008,0.023,0.019,0
29,190,471,500,340.3,24,69,0.23,11.3,0.04,0.039,0,1.2,0.96,0,0,0,0.22,0.64,0.37,0.55,0.11,0.008,0.023,0.019,0
29,190,373,500,15207.2,18,62,0.23,11.3,0.04,0.039,0,1.2,0.96,0,0,0,0.22,0.64,0.37,0.55,0.11,0.008,0.023,0.019,0
29,190,333,500,29695,17,61,0.23,11.3,0.04,0.039,0,1.2,0.96,0,0,0,0.22,0.64,0.37,0.55,0.11,0.008,0.023,0.019,0
29,190,294,500,44300,21,65,0.23,11.3,0.04,0.039,0,1.2,0.96,0,0,0,0.22,0.64,0.37,0.55,0.11,0.008,0.023,0.019,0
29,190,235,500,91840.6,25,59,0.23,11.3,0.04,0.039,0,1.2,0.96,0,0,0,0.22,0.64,0.37,0.55,0.11,0.008,0.023,0.019,0
29,190,373,550,208.9,30,76,0.23,11.3,0.04,0.039,0,1.2,0.96,0,0,0,0.22,0.64,0.37,0.55,0.11,0.008,0.023,0.019,0
29,190,333,550,1018.1,22,70,0.23,11.3,0.04,0.039,0,1.2,0.96,0,0,0,0.22,0.64,0.37,0.55,0.11,0.008,0.023,0.019,0
29,190,294,550,4142,16,51,0.23,11.3,0.04,0.039,0,1.2,0.96,0,0,0,0.22,0.64,0.37,0.55,0.11,0.008,0.023,0.019,0
29,190,265,550,7258.2,10,34,0.23,11.3,0.04,0.039,0,1.2,0.96,0,0,0,0.22,0.64,0.37,0.55,0.11,0.008,0.023,0.019,0
29,190,235,550,12043.4,11,22,0.23,11.3,0.04,0.039,0,1.2,0.96,0,0,0,0.22,0.64,0.37,0.55,0.11,0.008,0.023,0.019,0
29,190,216,550,14967.3,4,3,0.23,11.3,0.04,0.039,0,1.2,0.96,0,0,0,0.22,0.64,0.37,0.55,0.11,0.008,0.023,0.019,0
29,190,118,550,64271.9,8,9,0.23,11.3,0.04,0.039,0,1.2,0.96,0,0,0,0.22,0.64,0.37,0.55,0.11,0.008,0.023,0.019,0
29,190,235,600,390.1,28,78,0.23,11.3,0.04,0.039,0,1.2,0.96,0,0,0,0.22,0.64,0.37,0.55,0.11,0.008,0.023,0.019,0
29,190,216,600,542,23,59,0.23,11.3,0.04,0.039,0,1.2,0.96,0,0,0,0.22,0.64,0.37,0.55,0.11,0.008,0.023,0.019,0
29,190,118,600,5160.2,21,45,0.23,11.3,0.04,0.039,0,1.2,0.96,0,0,0,0.22,0.64,0.37,0.55,0.11,0.008,0.023,0.019,0
29,190,118,650,189.1,38,88,0.23,11.3,0.04,0.039,0,1.2,0.96,0,0,0,0.22,0.64,0.37,0.55,0.11,0.008,0.023,0.019,0
29,190,98,650,380.6,50,78,0.23,11.3,0.04,0.039,0,1.2,0.96,0,0,0,0.22,0.64,0.37,0.55,0.11,0.008,0.023,0.019,0
29,190,69,650,1179.1,54,82,0.23,11.3,0.04,0.039,0,1.2,0.96,0,0,0,0.22,0.64,0.37,0.55,0.11,0.008,0.023,0.019,0
29,191,510,500,121,21,68,0.23,12.1,0.04,0.02,0,1.22,1.09,0,0,0,0.24,0.67,0.3,0.59,0.12,0.008,0.028,0.021,0
29,191,471,500,870.6,25,71,0.23,12.1,0.04,0.02,0,1.22,1.09,0,0,0,0.24,0.67,0.3,0.59,0.12,0.008,0.028,0.021,0
29,191,431,500,5105.1,21,71,0.23,12.1,0.04,0.02,0,1.22,1.09,0,0,0,0.24,0.67,0.3,0.59,0.12,0.008,0.028,0.021,0
29,191,412,500,10679,21,70,0.23,12.1,0.04,0.02,0,1.22,1.09,0,0,0,0.24,0.67,0.3,0.59,0.12,0.008,0.028,0.021,0
29,191,373,500,28403.7,21,70,0.23,12.1,0.04,0.02,0,1.22,1.09,0,0,0,0.24,0.67,0.3,0.59,0.12,0.008,0.028,0.021,0
29,191,333,500,45634.5,22,71,0.23,12.1,0.04,0.02,0,1.22,1.09,0,0,0,0.24,0.67,0.3,0.59,0.12,0.008,0.028,0.021,0
29,191,294,500,62733.7,20,70,0.23,12.1,0.04,0.02,0,1.22,1.09,0,0,0,0.24,0.67,0.3,0.59,0.12,0.008,0.028,0.021,0
29,191,265,500,76769,21,68,0.23,12.1,0.04,0.02,0,1.22,1.09,0,0,0,0.24,0.67,0.3,0.59,0.12,0.008,0.028,0.021,0
29,191,373,550,421.7,26,77,0.23,12.1,0.04,0.02,0,1.22,1.09,0,0,0,0.24,0.67,0.3,0.59,0.12,0.008,0.028,0.021,0
29,191,333,550,2109.1,23,73,0.23,12.1,0.04,0.02,0,1.22,1.09,0,0,0,0.24,0.67,0.3,0.59,0.12,0.008,0.028,0.021,0
29,191,294,550,6426.3,21,65,0.23,12.1,0.04,0.02,0,1.22,1.09,0,0,0,0.24,0.67,0.3,0.59,0.12,0.008,0.028,0.021,0
29,191,265,550,11431.5,12,43,0.23,12.1,0.04,0.02,0,1.22,1.09,0,0,0,0.24,0.67,0.3,0.59,0.12,0.008,0.028,0.021,0
29,191,235,550,21534.8,21,46,0.23,12.1,0.04,0.02,0,1.22,1.09,0,0,0,0.24,0.67,0.3,0.59,0.12,0.008,0.028,0.021,0
29,191,216,550,28637,7,12,0.23,12.1,0.04,0.02,0,1.22,1.09,0,0,0,0.24,0.67,0.3,0.59,0.12,0.008,0.028,0.021,0
29,191,196,550,41553.8,8,9,0.23,12.1,0.04,0.02,0,1.22,1.09,0,0,0,0.24,0.67,0.3,0.59,0.12,0.008,0.028,0.021,0
29,191,176,550,63524.2,13,20,0.23,12.1,0.04,0.02,0,1.22,1.09,0,0,0,0.24,0.67,0.3,0.59,0.12,0.008,0.028,0.021,0
29,191,157,550,86630.2,8,11,0.23,12.1,0.04,0.02,0,1.22,1.09,0,0,0,0.24,0.67,0.3,0.59,0.12,0.008,0.028,0.021,0
29,191,294,600,87.7,28,82,0.23,12.1,0.04,0.02,0,1.22,1.09,0,0,0,0.24,0.67,0.3,0.59,0.12,0.008,0.028,0.021,0
29,191,216,600,983.2,30,75,0.23,12.1,0.04,0.02,0,1.22,1.09,0,0,0,0.24,0.67,0.3,0.59,0.12,0.008,0.028,0.021,0
29,191,157,600,3191.6,19,60,0.23,12.1,0.04,0.02,0,1.22,1.09,0,0,0,0.24,0.67,0.3,0.59,0.12,0.008,0.028,0.021,0
29,191,98,600,12257,11,16,0.23,12.1,0.04,0.02,0,1.22,1.09,0,0,0,0.24,0.67,0.3,0.59,0.12,0.008,0.028,0.021,0
29,191,69,600,46545.5,15,13,0.23,12.1,0.04,0.02,0,1.22,1.09,0,0,0,0.24,0.67,0.3,0.59,0.12,0.008,0.028,0.021,0
29,191,53,600,88939.5,14,12,0.23,12.1,0.04,0.02,0,1.22,1.09,0,0,0,0.24,0.67,0.3,0.59,0.12,0.008,0.028,0.021,0
29,191,137,650,103.8,30,88,0.23,12.1,0.04,0.02,0,1.22,1.09,0,0,0,0.24,0.67,0.3,0.59,0.12,0.008,0.028,0.021,0
29,191,98,650,514.2,42,86,0.23,12.1,0.04,0.02,0,1.22,1.09,0,0,0,0.24,0.67,0.3,0.59,0.12,0.008,0.028,0.021,0
29,191,69,650,1929.5,38,72,0.23,12.1,0.04,0.02,0,1.22,1.09,0,0,0,0.24,0.67,0.3,0.59,0.12,0.008,0.028,0.021,0
29,191,47,650,6402.2,28,30,0.23,12.1,0.04,0.02,0,1.22,1.09,0,0,0,0.24,0.67,0.3,0.59,0.12,0.008,0.028,0.021,0
29,191,412,500,10679,21,70,0.23,12.1,0.04,0.02,0,1.22,1.09,0,0,0,0.24,0.67,0.3,0.59,0.12,0.008,0.028,0.021,0
29,191,373,500,28403.7,21,70,0.23,12.1,0.04,0.02,0,1.22,1.09,0,0,0,0.24,0.67,0.3,0.59,0.12,0.008,0.028,0.021,0
29,191,333,500,45634.5,22,71,0.23,12.1,0.04,0.02,0,1.22,1.09,0,0,0,0.24,0.67,0.3,0.59,0.12,0.008,0.028,0.021,0
29,191,294,500,62733.7,20,70,0.23,12.1,0.04,0.02,0,1.22,1.09,0,0,0,0.24,0.67,0.3,0.59,0.12,0.008,0.028,0.021,0
29,191,265,500,79769,21,68,0.23,12.1,0.04,0.02,0,1.22,1.09,0,0,0,0.24,0.67,0.3,0.59,0.12,0.008,0.028,0.021,0
29,191,333,550,2109.1,23,73,0.23,12.1,0.04,0.02,0,1.22,1.09,0,0,0,0.24,0.67,0.3,0.59,0.12,0.008,0.028,0.021,0
29,191,294,550,6426.3,21,65,0.23,12.1,0.04,0.02,0,1.22,1.09,0,0,0,0.24,0.67,0.3,0.59,0.12,0.008,0.028,0.021,0
29,191,265,550,11431.5,12,43,0.23,12.1,0.04,0.02,0,1.22,1.09,0,0,0,0.24,0.67,0.3,0.59,0.12,0.008,0.028,0.021,0
29,191,235,550,21534.8,21,46,0.23,12.1,0.04,0.02,0,1.22,1.09,0,0,0,0.24,0.67,0.3,0.59,0.12,0.008,0.028,0.021,0
29,191,216,550,28637,7,12,0.23,12.1,0.04,0.02,0,1.22,1.09,0,0,0,0.24,0.67,0.3,0.59,0.12,0.008,0.028,0.021,0
29,191,216,216,983.2,30,75,0.23,12.1,0.04,0.02,0,1.22,1.09,0,0,0,0.24,0.67,0.3,0.59,0.12,0.008,0.028,0.021,0
29,191,98,650,514.2,42,96,0.23,12.1,0.04,0.02,0,1.22,1.09,0,0,0,0.24,0.67,0.3,0.59,0.12,0.008,0.028,0.021,0
29,191,69,650,1929.5,38,72,0.23,12.1,0.04,0.02,0,1.22,1.09,0,0,0,0.24,0.67,0.3,0.59,0.12,0.008,0.028,0.021,0
29,192,412,500,6040.2,11,25,0.19,11.4,0.12,0.007,0,0.91,1.07,0,0,0,0.24,0.9,0.33,0.87,0.11,0.011,0.029,0.02,0
29,192,373,500,18346.4,13,34,0.19,11.4,0.12,0.007,0,0.91,1.07,0,0,0,0.24,0.9,0.33,0.87,0.11,0.011,0.029,0.02,0
29,192,333,500,29333.9,15,45,0.19,11.4,0.12,0.007,0,0.91,1.07,0,0,0,0.24,0.9,0.33,0.87,0.11,0.011,0.029,0.02,0
29,192,294,500,42341.9,18,56,0.19,11.4,0.12,0.007,0,0.91,1.07,0,0,0,0.24,0.9,0.33,0.87,0.11,0.011,0.029,0.02,0
29,192,265,500,54598.6,26,67,0.19,11.4,0.12,0.007,0,0.91,1.07,0,0,0,0.24,0.9,0.33,0.87,0.11,0.011,0.029,0.02,0
29,192,235,500,84568.1,20,58,0.19,11.4,0.12,0.007,0,0.91,1.07,0,0,0,0.24,0.9,0.33,0.87,0.11,0.011,0.029,0.02,0
29,192,333,550,1786.6,22,49,0.19,11.4,0.12,0.007,0,0.91,1.07,0,0,0,0.24,0.9,0.33,0.87,0.11,0.011,0.029,0.02,0
29,192,294,550,6137.8,10,26,0.19,11.4,0.12,0.007,0,0.91,1.07,0,0,0,0.24,0.9,0.33,0.87,0.11,0.011,0.029,0.02,0
29,192,265,550,11718.9,9,26,0.19,11.4,0.12,0.007,0,0.91,1.07,0,0,0,0.24,0.9,0.33,0.87,0.11,0.011,0.029,0.02,0
29,192,235,550,19821.8,12,29,0.19,11.4,0.12,0.007,0,0.91,1.07,0,0,0,0.24,0.9,0.33,0.87,0.11,0.011,0.029,0.02,0
29,192,216,550,28827.9,6,17,0.19,11.4,0.12,0.007,0,0.91,1.07,0,0,0,0.24,0.9,0.33,0.87,0.11,0.011,0.029,0.02,0
29,192,216,600,656,22,72,0.19,11.4,0.12,0.007,0,0.91,1.07,0,0,0,0.24,0.9,0.33,0.87,0.11,0.011,0.029,0.02,0
29,192,98,650,581,36,88,0.19,11.4,0.12,0.007,0,0.91,1.07,0,0,0,0.24,0.9,0.33,0.87,0.11,0.011,0.029,0.02,0
29,192,69,650,2867.8,29,76,0.19,11.4,0.12,0.007,0,0.91,1.07,0,0,0,0.24,0.9,0.33,0.87,0.11,0.011,0.029,0.02,0
29,193,510,500,67.4,26,70,0.21,12.3,0.04,0.04,0,0.94,1.1,0,0,0,0.23,0.68,0.53,0.8,0.14,0.009,0.029,0.02,0
29,193,471,500,567.1,22,65,0.21,12.3,0.04,0.04,0,0.94,1.1,0,0,0,0.23,0.68,0.53,0.8,0.14,0.009,0.029,0.02,0
29,193,431,500,3365.8,17,61,0.21,12.3,0.04,0.04,0,0.94,1.1,0,0,0,0.23,0.68,0.53,0.8,0.14,0.009,0.029,0.02,0
29,193,412,500,6718.4,18,59,0.21,12.3,0.04,0.04,0,0.94,1.1,0,0,0,0.23,0.68,0.53,0.8,0.14,0.009,0.029,0.02,0
29,193,373,500,16586,17,51,0.21,12.3,0.04,0.04,0,0.94,1.1,0,0,0,0.23,0.68,0.53,0.8,0.14,0.009,0.029,0.02,0
29,193,333,500,24678.7,23,56,0.21,12.3,0.04,0.04,0,0.94,1.1,0,0,0,0.23,0.68,0.53,0.8,0.14,0.009,0.029,0.02,0
29,193,294,500,34905,38,60,0.21,12.3,0.04,0.04,0,0.94,1.1,0,0,0,0.23,0.68,0.53,0.8,0.14,0.009,0.029,0.02,0
29,193,235,500,70479.5,22,58,0.21,12.3,0.04,0.04,0,0.94,1.1,0,0,0,0.23,0.68,0.53,0.8,0.14,0.009,0.029,0.02,0
29,193,216,500,87244.2,21,52,0.21,12.3,0.04,0.04,0,0.94,1.1,0,0,0,0.23,0.68,0.53,0.8,0.14,0.009,0.029,0.02,0
29,193,373,550,470.5,21,64,0.21,12.3,0.04,0.04,0,0.94,1.1,0,0,0,0.23,0.68,0.53,0.8,0.14,0.009,0.029,0.02,0
29,193,333,550,1960.4,12,38,0.21,12.3,0.04,0.04,0,0.94,1.1,0,0,0,0.23,0.68,0.53,0.8,0.14,0.009,0.029,0.02,0
29,193,294,550,6190,8,16,0.21,12.3,0.04,0.04,0,0.94,1.1,0,0,0,0.23,0.68,0.53,0.8,0.14,0.009,0.029,0.02,0
29,193,265,550,11737.2,4,2,0.21,12.3,0.04,0.04,0,0.94,1.1,0,0,0,0.23,0.68,0.53,0.8,0.14,0.009,0.029,0.02,0
29,193,235,550,18799,4,2,0.21,12.3,0.04,0.04,0,0.94,1.1,0,0,0,0.23,0.68,0.53,0.8,0.14,0.009,0.029,0.02,0
29,193,216,550,24014.2,4,4,0.21,12.3,0.04,0.04,0,0.94,1.1,0,0,0,0.23,0.68,0.53,0.8,0.14,0.009,0.029,0.02,0
29,193,196,550,34269.4,5,22,0.21,12.3,0.04,0.04,0,0.94,1.1,0,0,0,0.23,0.68,0.53,0.8,0.14,0.009,0.029,0.02,0
29,193,176,550,42544.9,4,4,0.21,12.3,0.04,0.04,0,0.94,1.1,0,0,0,0.23,0.68,0.53,0.8,0.14,0.009,0.029,0.02,0
29,193,157,550,54843.8,6,4,0.21,12.3,0.04,0.04,0,0.94,1.1,0,0,0,0.23,0.68,0.53,0.8,0.14,0.009,0.029,0.02,0
29,193,137,550,66216.8,9,2,0.21,12.3,0.04,0.04,0,0.94,1.1,0,0,0,0.23,0.68,0.53,0.8,0.14,0.009,0.029,0.02,0
29,193,294,600,64.2,18,67,0.21,12.3,0.04,0.04,0,0.94,1.1,0,0,0,0.23,0.68,0.53,0.8,0.14,0.009,0.029,0.02,0
29,193,216,600,1073.1,5,4,0.21,12.3,0.04,0.04,0,0.94,1.1,0,0,0,0.23,0.68,0.53,0.8,0.14,0.009,0.029,0.02,0
29,193,157,600,2880.8,8,10,0.21,12.3,0.04,0.04,0,0.94,1.1,0,0,0,0.23,0.68,0.53,0.8,0.14,0.009,0.029,0.02,0
29,193,98,600,10078.9,7,7,0.21,12.3,0.04,0.04,0,0.94,1.1,0,0,0,0.23,0.68,0.53,0.8,0.14,0.009,0.029,0.02,0
29,193,69,600,18561.2,18,33,0.21,12.3,0.04,0.04,0,0.94,1.1,0,0,0,0.23,0.68,0.53,0.8,0.14,0.009,0.029,0.02,0
29,193,61,600,26602.1,25,29,0.21,12.3,0.04,0.04,0,0.94,1.1,0,0,0,0.23,0.68,0.53,0.8,0.14,0.009,0.029,0.02,0
29,193,47,600,91756.1,13,4,0.21,12.3,0.04,0.04,0,0.94,1.1,0,0,0,0.23,0.68,0.53,0.8,0.14,0.009,0.029,0.02,0
29,193,137,650,155.2,32,66,0.21,12.3,0.04,0.04,0,0.94,1.1,0,0,0,0.23,0.68,0.53,0.8,0.14,0.009,0.029,0.02,0
29,193,98,650,562.6,22,42,0.21,12.3,0.04,0.04,0,0.94,1.1,0,0,0,0.23,0.68,0.53,0.8,0.14,0.009,0.029,0.02,0
29,193,69,650,1412.4,26,48,0.21,12.3,0.04,0.04,0,0.94,1.1,0,0,0,0.23,0.68,0.53,0.8,0.14,0.009,0.029,0.02,0
29,193,47,650,4428,22,53,0.21,12.3,0.04,0.04,0,0.94,1.1,0,0,0,0.23,0.68,0.53,0.8,0.14,0.009,0.029,0.02,0
29,193,29,650,50541.9,41,50,0.21,12.3,0.04,0.04,0,0.94,1.1,0,0,0,0.23,0.68,0.53,0.8,0.14,0.009,0.029,0.02,0
29,193,412,500,6718.4,18,59,0.21,12.3,0.04,0.04,0,0.94,1.1,0,0,0,0.23,0.68,0.53,0.8,0.14,0.009,0.029,0.02,0
29,193,373,500,16586,17,51,0.21,12.3,0.04,0.04,0,0.94,1.1,0,0,0,0.23,0.68,0.53,0.8,0.14,0.009,0.029,0.02,0
29,193,333,500,24678.7,23,56,0.21,12.3,0.04,0.04,0,0.94,1.1,0,0,0,0.23,0.68,0.53,0.8,0.14,0.009,0.029,0.02,0
29,193,294,500,34905,38,60,0.21,12.3,0.04,0.04,0,0.94,1.1,0,0,0,0.23,0.68,0.53,0.8,0.14,0.009,0.029,0.02,0
29,193,235,500,70479.5,22,58,0.21,12.3,0.04,0.04,0,0.94,1.1,0,0,0,0.23,0.68,0.53,0.8,0.14,0.009,0.029,0.02,0
29,193,216,500,87244.2,21,52,0.21,12.3,0.04,0.04,0,0.94,1.1,0,0,0,0.23,0.68,0.53,0.8,0.14,0.009,0.029,0.02,0
29,193,333,550,1960.4,12,38,0.21,12.3,0.04,0.04,0,0.94,1.1,0,0,0,0.23,0.68,0.53,0.8,0.14,0.009,0.029,0.02,0
29,193,294,550,6190,8,16,0.21,12.3,0.04,0.04,0,0.94,1.1,0,0,0,0.23,0.68,0.53,0.8,0.14,0.009,0.029,0.02,0
29,193,265,550,11737.2,4,2,0.21,12.3,0.04,0.04,0,0.94,1.1,0,0,0,0.23,0.68,0.53,0.8,0.14,0.009,0.029,0.02,0
29,193,235,550,18799,4,2,0.21,12.3,0.04,0.04,0,0.94,1.1,0,0,0,0.23,0.68,0.53,0.8,0.14,0.009,0.029,0.02,0
29,193,216,550,24014.2,4,4,0.21,12.3,0.04,0.04,0,0.94,1.1,0,0,0,0.23,0.68,0.53,0.8,0.14,0.009,0.029,0.02,0
29,193,216,600,1073.1,5,4,0.21,12.3,0.04,0.04,0,0.94,1.1,0,0,0,0.23,0.68,0.53,0.8,0.14,0.009,0.029,0.02,0
29,193,98,650,562.6,22,42,0.21,12.3,0.04,0.04,0,0.94,1.1,0,0,0,0.23,0.68,0.53,0.8,0.14,0.009,0.029,0.02,0
29,193,69,650,1412.4,26,48,0.21,12.3,0.04,0.04,0,0.94,1.1,0,0,0,0.23,0.68,0.53,0.8,0.14,0.009,0.029,0.02,0
29,194,510,500,74.3,22,70,0.21,12.9,0.15,0.023,0,0.93,0.93,0,0,0,0.21,0.67,0.41,0.6,0.13,0.009,0.026,0.021,0
29,194,471,500,708.5,20,62,0.21,12.9,0.15,0.023,0,0.93,0.93,0,0,0,0.21,0.67,0.41,0.6,0.13,0.009,0.026,0.021,0
29,194,431,500,4467.8,15,51,0.21,12.9,0.15,0.023,0,0.93,0.93,0,0,0,0.21,0.67,0.41,0.6,0.13,0.009,0.026,0.021,0
29,194,412,500,8368.6,16,48,0.21,12.9,0.15,0.023,0,0.93,0.93,0,0,0,0.21,0.67,0.41,0.6,0.13,0.009,0.026,0.021,0
29,194,373,500,15810.1,21,68,0.21,12.9,0.15,0.023,0,0.93,0.93,0,0,0,0.21,0.67,0.41,0.6,0.13,0.009,0.026,0.021,0
29,194,333,500,24462.1,13,49,0.21,12.9,0.15,0.023,0,0.93,0.93,0,0,0,0.21,0.67,0.41,0.6,0.13,0.009,0.026,0.021,0
29,194,294,500,34447.4,16,57,0.21,12.9,0.15,0.023,0,0.93,0.93,0,0,0,0.21,0.67,0.41,0.6,0.13,0.009,0.026,0.021,0
29,194,235,500,164898.4,20,46,0.21,12.9,0.15,0.023,0,0.93,0.93,0,0,0,0.21,0.67,0.41,0.6,0.13,0.009,0.026,0.021,0
29,194,373,550,416.1,21,67,0.21,12.9,0.15,0.023,0,0.93,0.93,0,0,0,0.21,0.67,0.41,0.6,0.13,0.009,0.026,0.021,0
29,194,333,550,2479.7,15,38,0.21,12.9,0.15,0.023,0,0.93,0.93,0,0,0,0.21,0.67,0.41,0.6,0.13,0.009,0.026,0.021,0
29,194,294,550,7032.2,9,17,0.21,12.9,0.15,0.023,0,0.93,0.93,0,0,0,0.21,0.67,0.41,0.6,0.13,0.009,0.026,0.021,0
29,194,265,550,11676,3,3,0.21,12.9,0.15,0.023,0,0.93,0.93,0,0,0,0.21,0.67,0.41,0.6,0.13,0.009,0.026,0.021,0
29,194,235,550,18771.5,4,2,0.21,12.9,0.15,0.023,0,0.93,0.93,0,0,0,0.21,0.67,0.41,0.6,0.13,0.009,0.026,0.021,0
29,194,216,550,27309.6,4,3,0.21,12.9,0.15,0.023,0,0.93,0.93,0,0,0,0.21,0.67,0.41,0.6,0.13,0.009,0.026,0.021,0
29,194,196,550,34753.7,4,4,0.21,12.9,0.15,0.023,0,0.93,0.93,0,0,0,0.21,0.67,0.41,0.6,0.13,0.009,0.026,0.021,0
29,194,196,550,25010.4,19,40,0.21,12.9,0.15,0.023,0,0.93,0.93,0,0,0,0.21,0.67,0.41,0.6,0.13,0.009,0.026,0.021,0
29,194,176,550,45683.8,6,5,0.21,12.9,0.15,0.023,0,0.93,0.93,0,0,0,0.21,0.67,0.41,0.6,0.13,0.009,0.026,0.021,0
29,194,176,550,43874.9,4,3,0.21,12.9,0.15,0.023,0,0.93,0.93,0,0,0,0.21,0.67,0.41,0.6,0.13,0.009,0.026,0.021,0
29,194,137,550,71653.6,10,14,0.21,12.9,0.15,0.023,0,0.93,0.93,0,0,0,0.21,0.67,0.41,0.6,0.13,0.009,0.026,0.021,0
29,194,294,600,104.8,27,70,0.21,12.9,0.15,0.023,0,0.93,0.93,0,0,0,0.21,0.67,0.41,0.6,0.13,0.009,0.026,0.021,0
29,194,216,600,1082.4,4,6,0.21,12.9,0.15,0.023,0,0.93,0.93,0,0,0,0.21,0.67,0.41,0.6,0.13,0.009,0.026,0.021,0
29,194,157,600,3270.5,6,7,0.21,12.9,0.15,0.023,0,0.93,0.93,0,0,0,0.21,0.67,0.41,0.6,0.13,0.009,0.026,0.021,0
29,194,98,600,9382.9,9,4,0.21,12.9,0.15,0.023,0,0.93,0.93,0,0,0,0.21,0.67,0.41,0.6,0.13,0.009,0.026,0.021,0
29,194,69,600,17090.3,26,34,0.21,12.9,0.15,0.023,0,0.93,0.93,0,0,0,0.21,0.67,0.41,0.6,0.13,0.009,0.026,0.021,0
29,194,61,600,25759.9,20,27,0.21,12.9,0.15,0.023,0,0.93,0.93,0,0,0,0.21,0.67,0.41,0.6,0.13,0.009,0.026,0.021,0
29,194,137,650,151.8,22,59,0.21,12.9,0.15,0.023,0,0.93,0.93,0,0,0,0.21,0.67,0.41,0.6,0.13,0.009,0.026,0.021,0
29,194,98,650,551.4,26,47,0.21,12.9,0.15,0.023,0,0.93,0.93,0,0,0,0.21,0.67,0.41,0.6,0.13,0.009,0.026,0.021,0
29,194,69,650,1380.8,30,53,0.21,12.9,0.15,0.023,0,0.93,0.93,0,0,0,0.21,0.67,0.41,0.6,0.13,0.009,0.026,0.021,0
29,194,47,650,4207.3,50,54,0.21,12.9,0.15,0.023,0,0.93,0.93,0,0,0,0.21,0.67,0.41,0.6,0.13,0.009,0.026,0.021,0
29,194,29,650,77036.1,22,19,0.21,12.9,0.15,0.023,0,0.93,0.93,0,0,0,0.21,0.67,0.41,0.6,0.13,0.009,0.026,0.021,0
29,194,412,500,8368.6,16,48,0.21,12.9,0.15,0.023,0,0.93,0.93,0,0,0,0.21,0.67,0.41,0.6,0.13,0.009,0.026,0.021,0
29,194,373,500,15810.1,21,68,0.21,12.9,0.15,0.023,0,0.93,0.93,0,0,0,0.21,0.67,0.41,0.6,0.13,0.009,0.026,0.021,0
29,194,333,500,24462.1,13,49,0.21,12.9,0.15,0.023,0,0.93,0.93,0,0,0,0.21,0.67,0.41,0.6,0.13,0.009,0.026,0.021,0
29,194,294,500,34447.4,16,57,0.21,12.9,0.15,0.023,0,0.93,0.93,0,0,0,0.21,0.67,0.41,0.6,0.13,0.009,0.026,0.021,0
29,194,235,500,164898.4,20,46,0.21,12.9,0.15,0.023,0,0.93,0.93,0,0,0,0.21,0.67,0.41,0.6,0.13,0.009,0.026,0.021,0
29,194,333,550,2479.7,15,38,0.21,12.9,0.15,0.023,0,0.93,0.93,0,0,0,0.21,0.67,0.41,0.6,0.13,0.009,0.026,0.021,0
29,194,294,550,7032.2,9,17,0.21,12.9,0.15,0.023,0,0.93,0.93,0,0,0,0.21,0.67,0.41,0.6,0.13,0.009,0.026,0.021,0
29,194,265,550,11676,3,3,0.21,12.9,0.15,0.023,0,0.93,0.93,0,0,0,0.21,0.67,0.41,0.6,0.13,0.009,0.026,0.021,0
29,194,235,550,18771.5,4,2,0.21,12.9,0.15,0.023,0,0.93,0.93,0,0,0,0.21,0.67,0.41,0.6,0.13,0.009,0.026,0.021,0
29,194,216,550,27309.6,4,3,0.21,12.9,0.15,0.023,0,0.93,0.93,0,0,0,0.21,0.67,0.41,0.6,0.13,0.009,0.026,0.021,0
29,194,216,600,1082.4,4,6,0.21,12.9,0.15,0.023,0,0.93,0.93,0,0,0,0.21,0.67,0.41,0.6,0.13,0.009,0.026,0.021,0
29,194,98,650,551.4,26,47,0.21,12.9,0.15,0.023,0,0.93,0.93,0,0,0,0.21,0.67,0.41,0.6,0.13,0.009,0.026,0.021,0
29,194,69,650,1380.8,30,53,0.21,12.9,0.15,0.023,0,0.93,0.93,0,0,0,0.21,0.67,0.41,0.6,0.13,0.009,0.026,0.021,0
29,195,471,500,143.8,28,63,0.23,11.7,0.04,0.037,0,0.92,0.9,0,0,0,0.27,0.68,0.4,0.73,0.15,0.008,0.009,0.032,0
29,195,431,500,1306,22,62,0.23,11.7,0.04,0.037,0,0.92,0.9,0,0,0,0.27,0.68,0.4,0.73,0.15,0.008,0.009,0.032,0
29,195,412,500,3579.4,16,41,0.23,11.7,0.04,0.037,0,0.92,0.9,0,0,0,0.27,0.68,0.4,0.73,0.15,0.008,0.009,0.032,0
29,195,373,500,9259.9,20,53,0.23,11.7,0.04,0.037,0,0.92,0.9,0,0,0,0.27,0.68,0.4,0.73,0.15,0.008,0.009,0.032,0
29,195,333,500,14486.6,19,55,0.23,11.7,0.04,0.037,0,0.92,0.9,0,0,0,0.27,0.68,0.4,0.73,0.15,0.008,0.009,0.032,0
29,195,294,500,21285.1,24,61,0.23,11.7,0.04,0.037,0,0.92,0.9,0,0,0,0.27,0.68,0.4,0.73,0.15,0.008,0.009,0.032,0
29,195,235,500,47060.3,25,50,0.23,11.7,0.04,0.037,0,0.92,0.9,0,0,0,0.27,0.68,0.4,0.73,0.15,0.008,0.009,0.032,0
29,195,196,500,109604.7,16,5,0.23,11.7,0.04,0.037,0,0.92,0.9,0,0,0,0.27,0.68,0.4,0.73,0.15,0.008,0.009,0.032,0
29,195,373,550,91.2,30,68,0.23,11.7,0.04,0.037,0,0.92,0.9,0,0,0,0.27,0.68,0.4,0.73,0.15,0.008,0.009,0.032,0
29,195,333,550,609.5,22,58,0.23,11.7,0.04,0.037,0,0.92,0.9,0,0,0,0.27,0.68,0.4,0.73,0.15,0.008,0.009,0.032,0
29,195,294,550,2466.7,10,26,0.23,11.7,0.04,0.037,0,0.92,0.9,0,0,0,0.27,0.68,0.4,0.73,0.15,0.008,0.009,0.032,0
29,195,265,550,4024.9,7,10,0.23,11.7,0.04,0.037,0,0.92,0.9,0,0,0,0.27,0.68,0.4,0.73,0.15,0.008,0.009,0.032,0
29,195,235,550,6232.3,11,13,0.23,11.7,0.04,0.037,0,0.92,0.9,0,0,0,0.27,0.68,0.4,0.73,0.15,0.008,0.009,0.032,0
29,195,216,550,8135,10,17,0.23,11.7,0.04,0.037,0,0.92,0.9,0,0,0,0.27,0.68,0.4,0.73,0.15,0.008,0.009,0.032,0
29,195,196,550,13416.9,5,5,0.23,11.7,0.04,0.037,0,0.92,0.9,0,0,0,0.27,0.68,0.4,0.73,0.15,0.008,0.009,0.032,0
29,195,176,550,15718.3,7,7,0.23,11.7,0.04,0.037,0,0.92,0.9,0,0,0,0.27,0.68,0.4,0.73,0.15,0.008,0.009,0.032,0
29,195,157,550,19675.4,7,5,0.23,11.7,0.04,0.037,0,0.92,0.9,0,0,0,0.27,0.68,0.4,0.73,0.15,0.008,0.009,0.032,0
29,195,137,550,30194,6,4,0.23,11.7,0.04,0.037,0,0.92,0.9,0,0,0,0.27,0.68,0.4,0.73,0.15,0.008,0.009,0.032,0
29,195,294,600,16.1,29,74,0.23,11.7,0.04,0.037,0,0.92,0.9,0,0,0,0.27,0.68,0.4,0.73,0.15,0.008,0.009,0.032,0
29,195,216,600,285.7,22,52,0.23,11.7,0.04,0.037,0,0.92,0.9,0,0,0,0.27,0.68,0.4,0.73,0.15,0.008,0.009,0.032,0
29,195,157,600,1277.2,11,11,0.23,11.7,0.04,0.037,0,0.92,0.9,0,0,0,0.27,0.68,0.4,0.73,0.15,0.008,0.009,0.032,0
29,195,98,600,4251.5,10,7,0.23,11.7,0.04,0.037,0,0.92,0.9,0,0,0,0.27,0.68,0.4,0.73,0.15,0.008,0.009,0.032,0
29,195,69,600,13297.4,10,9,0.23,11.7,0.04,0.037,0,0.92,0.9,0,0,0,0.27,0.68,0.4,0.73,0.15,0.008,0.009,0.032,0
29,195,61,600,26972,9,7,0.23,11.7,0.04,0.037,0,0.92,0.9,0,0,0,0.27,0.68,0.4,0.73,0.15,0.008,0.009,0.032,0
29,195,137,650,36.6,36,79,0.23,11.7,0.04,0.037,0,0.92,0.9,0,0,0,0.27,0.68,0.4,0.73,0.15,0.008,0.009,0.032,0
29,195,98,650,286,29,54,0.23,11.7,0.04,0.037,0,0.92,0.9,0,0,0,0.27,0.68,0.4,0.73,0.15,0.008,0.009,0.032,0
29,195,69,650,852,23,20,0.23,11.7,0.04,0.037,0,0.92,0.9,0,0,0,0.27,0.68,0.4,0.73,0.15,0.008,0.009,0.032,0
29,195,47,650,3157.6,46,50,0.23,11.7,0.04,0.037,0,0.92,0.9,0,0,0,0.27,0.68,0.4,0.73,0.15,0.008,0.009,0.032,0
29,195,29,650,52204.1,32,33,0.23,11.7,0.04,0.037,0,0.92,0.9,0,0,0,0.27,0.68,0.4,0.73,0.15,0.008,0.009,0.032,0
29,195,373,500,9259.9,20,53,0.23,11.7,0.04,0.037,0,0.92,0.9,0,0,0,0.27,0.68,0.4,0.73,0.15,0.008,0.009,0.032,0
29,195,333,500,14486.6,19,55,0.23,11.7,0.04,0.037,0,0.92,0.9,0,0,0,0.27,0.68,0.4,0.73,0.15,0.008,0.009,0.032,0
29,195,294,500,21285.1,24,61,0.23,11.7,0.04,0.037,0,0.92,0.9,0,0,0,0.27,0.68,0.4,0.73,0.15,0.008,0.009,0.032,0
29,195,235,500,47060.3,25,50,0.23,11.7,0.04,0.037,0,0.92,0.9,0,0,0,0.27,0.68,0.4,0.73,0.15,0.008,0.009,0.032,0
29,195,196,500,109604.7,16,5,0.23,11.7,0.04,0.037,0,0.92,0.9,0,0,0,0.27,0.68,0.4,0.73,0.15,0.008,0.009,0.032,0
29,195,333,550,609.5,22,58,0.23,11.7,0.04,0.037,0,0.92,0.9,0,0,0,0.27,0.68,0.4,0.73,0.15,0.008,0.009,0.032,0
29,195,294,550,2466.7,10,26,0.23,11.7,0.04,0.037,0,0.92,0.9,0,0,0,0.27,0.68,0.4,0.73,0.15,0.008,0.009,0.032,0
29,195,265,550,4024.9,7,10,0.23,11.7,0.04,0.037,0,0.92,0.9,0,0,0,0.27,0.68,0.4,0.73,0.15,0.008,0.009,0.032,0
29,195,235,550,6232.3,11,13,0.23,11.7,0.04,0.037,0,0.92,0.9,0,0,0,0.27,0.68,0.4,0.73,0.15,0.008,0.009,0.032,0
29,195,216,550,8135,10,17,0.23,11.7,0.04,0.037,0,0.92,0.9,0,0,0,0.27,0.68,0.4,0.73,0.15,0.008,0.009,0.032,0
29,195,216,600,285.7,22,52,0.23,11.7,0.04,0.037,0,0.92,0.9,0,0,0,0.27,0.68,0.4,0.73,0.15,0.008,0.009,0.032,0
29,195,98,650,286,29,54,0.23,11.7,0.04,0.037,0,0.92,0.9,0,0,0,0.27,0.68,0.4,0.73,0.15,0.008,0.009,0.032,0
29,195,69,650,852,23,20,0.23,11.7,0.04,0.037,0,0.92,0.9,0,0,0,0.27,0.68,0.4,0.73,0.15,0.008,0.009,0.032,0
29,196,471,500,99,33,77,0.25,11.9,0.05,0.027,0,0.99,0.95,0,0,0,0.28,0.75,0.35,0.7,0.03,0.008,0.016,0.021,0
29,196,431,500,1244.8,24,71,0.25,11.9,0.05,0.027,0,0.99,0.95,0,0,0,0.28,0.75,0.35,0.7,0.03,0.008,0.016,0.021,0
29,196,412,500,2409.2,21,72,0.25,11.9,0.05,0.027,0,0.99,0.95,0,0,0,0.28,0.75,0.35,0.7,0.03,0.008,0.016,0.021,0
29,196,373,500,11645,19,66,0.25,11.9,0.05,0.027,0,0.99,0.95,0,0,0,0.28,0.75,0.35,0.7,0.03,0.008,0.016,0.021,0
29,196,333,500,26330.9,18,61,0.25,11.9,0.05,0.027,0,0.99,0.95,0,0,0,0.28,0.75,0.35,0.7,0.03,0.008,0.016,0.021,0
29,196,294,500,41054.1,25,60,0.25,11.9,0.05,0.027,0,0.99,0.95,0,0,0,0.28,0.75,0.35,0.7,0.03,0.008,0.016,0.021,0
29,196,235,500,79521.7,18,49,0.25,11.9,0.05,0.027,0,0.99,0.95,0,0,0,0.28,0.75,0.35,0.7,0.03,0.008,0.016,0.021,0
29,196,373,550,71.9,26,77,0.25,11.9,0.05,0.027,0,0.99,0.95,0,0,0,0.28,0.75,0.35,0.7,0.03,0.008,0.016,0.021,0
29,196,333,550,555.3,25,74,0.25,11.9,0.05,0.027,0,0.99,0.95,0,0,0,0.28,0.75,0.35,0.7,0.03,0.008,0.016,0.021,0
29,196,294,550,3488.1,15,44,0.25,11.9,0.05,0.027,0,0.99,0.95,0,0,0,0.28,0.75,0.35,0.7,0.03,0.008,0.016,0.021,0
29,196,265,550,5933.9,21,41,0.25,11.9,0.05,0.027,0,0.99,0.95,0,0,0,0.28,0.75,0.35,0.7,0.03,0.008,0.016,0.021,0
29,196,235,550,12227,11,22,0.25,11.9,0.05,0.027,0,0.99,0.95,0,0,0,0.28,0.75,0.35,0.7,0.03,0.008,0.016,0.021,0
29,196,216,550,18006.2,7,12,0.25,11.9,0.05,0.027,0,0.99,0.95,0,0,0,0.28,0.75,0.35,0.7,0.03,0.008,0.016,0.021,0
29,196,196,550,24482.7,16,25,0.25,11.9,0.05,0.027,0,0.99,0.95,0,0,0,0.28,0.75,0.35,0.7,0.03,0.008,0.016,0.021,0
29,196,176,550,40123.6,11,15,0.25,11.9,0.05,0.027,0,0.99,0.95,0,0,0,0.28,0.75,0.35,0.7,0.03,0.008,0.016,0.021,0
29,196,137,550,64348.3,13,17,0.25,11.9,0.05,0.027,0,0.99,0.95,0,0,0,0.28,0.75,0.35,0.7,0.03,0.008,0.016,0.021,0
29,196,294,600,23.8,28,80,0.25,11.9,0.05,0.027,0,0.99,0.95,0,0,0,0.28,0.75,0.35,0.7,0.03,0.008,0.016,0.021,0
29,196,216,600,540.6,20,51,0.25,11.9,0.05,0.027,0,0.99,0.95,0,0,0,0.28,0.75,0.35,0.7,0.03,0.008,0.016,0.021,0
29,196,157,600,2252.8,18,33,0.25,11.9,0.05,0.027,0,0.99,0.95,0,0,0,0.28,0.75,0.35,0.7,0.03,0.008,0.016,0.021,0
29,196,98,600,10797.4,16,20,0.25,11.9,0.05,0.027,0,0.99,0.95,0,0,0,0.28,0.75,0.35,0.7,0.03,0.008,0.016,0.021,0
29,196,69,600,21099.2,32,36,0.25,11.9,0.05,0.027,0,0.99,0.95,0,0,0,0.28,0.75,0.35,0.7,0.03,0.008,0.016,0.021,0
29,196,53,600,35194,24,38,0.25,11.9,0.05,0.027,0,0.99,0.95,0,0,0,0.28,0.75,0.35,0.7,0.03,0.008,0.016,0.021,0
29,196,41,600,17299.2,9,17,0.25,11.9,0.05,0.027,0,0.99,0.95,0,0,0,0.28,0.75,0.35,0.7,0.03,0.008,0.016,0.021,0
29,196,137,650,69.9,28,79,0.25,11.9,0.05,0.027,0,0.99,0.95,0,0,0,0.28,0.75,0.35,0.7,0.03,0.008,0.016,0.021,0
29,196,98,650,463.9,26,60,0.25,11.9,0.05,0.027,0,0.99,0.95,0,0,0,0.28,0.75,0.35,0.7,0.03,0.008,0.016,0.021,0
29,196,69,650,1384.1,33,55,0.25,11.9,0.05,0.027,0,0.99,0.95,0,0,0,0.28,0.75,0.35,0.7,0.03,0.008,0.016,0.021,0
29,196,47,650,5183,43,40,0.25,11.9,0.05,0.027,0,0.99,0.95,0,0,0,0.28,0.75,0.35,0.7,0.03,0.008,0.016,0.021,0
29,196,29,650,21011.5,56,59,0.25,11.9,0.05,0.027,0,0.99,0.95,0,0,0,0.28,0.75,0.35,0.7,0.03,0.008,0.016,0.021,0
29,196,373,500,11645,19,66,0.25,11.9,0.05,0.027,0,0.99,0.95,0,0,0,0.28,0.75,0.35,0.7,0.03,0.008,0.016,0.021,0
29,196,333,500,26330.9,18,61,0.25,11.9,0.05,0.027,0,0.99,0.95,0,0,0,0.28,0.75,0.35,0.7,0.03,0.008,0.016,0.021,0
29,196,294,500,41054.1,25,60,0.25,11.9,0.05,0.027,0,0.99,0.95,0,0,0,0.28,0.75,0.35,0.7,0.03,0.008,0.016,0.021,0
29,196,235,500,79521.7,18,49,0.25,11.9,0.05,0.027,0,0.99,0.95,0,0,0,0.28,0.75,0.35,0.7,0.03,0.008,0.016,0.021,0
29,196,333,550,555.3,25,74,0.25,11.9,0.05,0.027,0,0.99,0.95,0,0,0,0.28,0.75,0.35,0.7,0.03,0.008,0.016,0.021,0
29,196,294,550,3488.1,15,44,0.25,11.9,0.05,0.027,0,0.99,0.95,0,0,0,0.28,0.75,0.35,0.7,0.03,0.008,0.016,0.021,0
29,196,265,550,5933.9,21,41,0.25,11.9,0.05,0.027,0,0.99,0.95,0,0,0,0.28,0.75,0.35,0.7,0.03,0.008,0.016,0.021,0
29,196,235,550,12227,11,22,0.25,11.9,0.05,0.027,0,0.99,0.95,0,0,0,0.28,0.75,0.35,0.7,0.03,0.008,0.016,0.021,0
29,196,216,550,18006.2,7,12,0.25,11.9,0.05,0.027,0,0.99,0.95,0,0,0,0.28,0.75,0.35,0.7,0.03,0.008,0.016,0.021,0
29,196,216,600,540.6,20,51,0.25,11.9,0.05,0.027,0,0.99,0.95,0,0,0,0.28,0.75,0.35,0.7,0.03,0.008,0.016,0.021,0
29,196,41,600,172299.2,9,17,0.25,11.9,0.05,0.027,0,0.99,0.95,0,0,0,0.28,0.75,0.35,0.7,0.03,0.008,0.016,0.021,0
29,196,98,650,463.9,26,60,0.25,11.9,0.05,0.027,0,0.99,0.95,0,0,0,0.28,0.75,0.35,0.7,0.03,0.008,0.016,0.021,0
29,196,69,650,1384.1,33,55,0.25,11.9,0.05,0.027,0,0.99,0.95,0,0,0,0.28,0.75,0.35,0.7,0.03,0.008,0.016,0.021,0
29,197,471,500,129.5,24,75,0.23,11.2,0.04,0.005,0,1,1.13,0,0,0,0.3,0.68,0.32,0.69,0.03,0.009,0.016,0.029,0
29,197,431,500,1521.4,23,73,0.23,11.2,0.04,0.005,0,1,1.13,0,0,0,0.3,0.68,0.32,0.69,0.03,0.009,0.016,0.029,0
29,197,412,500,7500.1,20,70,0.23,11.2,0.04,0.005,0,1,1.13,0,0,0,0.3,0.68,0.32,0.69,0.03,0.009,0.016,0.029,0
29,197,373,500,25958.6,17,69,0.23,11.2,0.04,0.005,0,1,1.13,0,0,0,0.3,0.68,0.32,0.69,0.03,0.009,0.016,0.029,0
29,197,333,500,56271.8,21,72,0.23,11.2,0.04,0.005,0,1,1.13,0,0,0,0.3,0.68,0.32,0.69,0.03,0.009,0.016,0.029,0
29,197,294,500,99862.2,23,72,0.23,11.2,0.04,0.005,0,1,1.13,0,0,0,0.3,0.68,0.32,0.69,0.03,0.009,0.016,0.029,0
29,197,373,550,136.1,24,78,0.23,11.2,0.04,0.005,0,1,1.13,0,0,0,0.3,0.68,0.32,0.69,0.03,0.009,0.016,0.029,0
29,197,333,550,1297.9,24,78,0.23,11.2,0.04,0.005,0,1,1.13,0,0,0,0.3,0.68,0.32,0.69,0.03,0.009,0.016,0.029,0
29,197,294,550,5382,21,75,0.23,11.2,0.04,0.005,0,1,1.13,0,0,0,0.3,0.68,0.32,0.69,0.03,0.009,0.016,0.029,0
29,197,265,550,10574.4,19,70,0.23,11.2,0.04,0.005,0,1,1.13,0,0,0,0.3,0.68,0.32,0.69,0.03,0.009,0.016,0.029,0
29,197,235,550,20153.7,23,69,0.23,11.2,0.04,0.005,0,1,1.13,0,0,0,0.3,0.68,0.32,0.69,0.03,0.009,0.016,0.029,0
29,197,216,550,31153.4,22,68,0.23,11.2,0.04,0.005,0,1,1.13,0,0,0,0.3,0.68,0.32,0.69,0.03,0.009,0.016,0.029,0
29,197,196,550,48505.5,28,59,0.23,11.2,0.04,0.005,0,1,1.13,0,0,0,0.3,0.68,0.32,0.69,0.03,0.009,0.016,0.029,0
29,197,176,550,73714.4,17,49,0.23,11.2,0.04,0.005,0,1,1.13,0,0,0,0.3,0.68,0.32,0.69,0.03,0.009,0.016,0.029,0
29,197,294,600,44.7,27,79,0.23,11.2,0.04,0.005,0,1,1.13,0,0,0,0.3,0.68,0.32,0.69,0.03,0.009,0.016,0.029,0
29,197,216,600,778.2,29,83,0.23,11.2,0.04,0.005,0,1,1.13,0,0,0,0.3,0.68,0.32,0.69,0.03,0.009,0.016,0.029,0
29,197,157,600,3022.6,28,80,0.23,11.2,0.04,0.005,0,1,1.13,0,0,0,0.3,0.68,0.32,0.69,0.03,0.009,0.016,0.029,0
29,197,98,600,24535.6,34,68,0.23,11.2,0.04,0.005,0,1,1.13,0,0,0,0.3,0.68,0.32,0.69,0.03,0.009,0.016,0.029,0
29,197,78,600,67360.6,25,53,0.23,11.2,0.04,0.005,0,1,1.13,0,0,0,0.3,0.68,0.32,0.69,0.03,0.009,0.016,0.029,0
29,197,69,600,125444.4,25,43,0.23,11.2,0.04,0.005,0,1,1.13,0,0,0,0.3,0.68,0.32,0.69,0.03,0.009,0.016,0.029,0
29,197,137,650,114.4,31,90,0.23,11.2,0.04,0.005,0,1,1.13,0,0,0,0.3,0.68,0.32,0.69,0.03,0.009,0.016,0.029,0
29,197,98,650,645.3,38,91,0.23,11.2,0.04,0.005,0,1,1.13,0,0,0,0.3,0.68,0.32,0.69,0.03,0.009,0.016,0.029,0
29,197,69,650,3199.1,28,86,0.23,11.2,0.04,0.005,0,1,1.13,0,0,0,0.3,0.68,0.32,0.69,0.03,0.009,0.016,0.029,0
29,197,47,650,17269.6,30,82,0.23,11.2,0.04,0.005,0,1,1.13,0,0,0,0.3,0.68,0.32,0.69,0.03,0.009,0.016,0.029,0
29,197,412,500,7500.1,20,70,0.23,11.2,0.04,0.005,0,1,1.13,0,0,0,0.3,0.68,0.32,0.69,0.03,0.009,0.016,0.029,0
29,197,373,500,25958.6,17,69,0.23,11.2,0.04,0.005,0,1,1.13,0,0,0,0.3,0.68,0.32,0.69,0.03,0.009,0.016,0.029,0
29,197,333,500,56271.8,21,72,0.23,11.2,0.04,0.005,0,1,1.13,0,0,0,0.3,0.68,0.32,0.69,0.03,0.009,0.016,0.029,0
29,197,294,500,99862.2,23,72,0.23,11.2,0.04,0.005,0,1,1.13,0,0,0,0.3,0.68,0.32,0.69,0.03,0.009,0.016,0.029,0
29,197,333,550,1297.9,24,78,0.23,11.2,0.04,0.005,0,1,1.13,0,0,0,0.3,0.68,0.32,0.69,0.03,0.009,0.016,0.029,0
29,197,294,550,5382,21,75,0.23,11.2,0.04,0.005,0,1,1.13,0,0,0,0.3,0.68,0.32,0.69,0.03,0.009,0.016,0.029,0
29,197,265,550,10574.4,19,70,0.23,11.2,0.04,0.005,0,1,1.13,0,0,0,0.3,0.68,0.32,0.69,0.03,0.009,0.016,0.029,0
29,197,235,550,20153.7,23,69,0.23,11.2,0.04,0.005,0,1,1.13,0,0,0,0.3,0.68,0.32,0.69,0.03,0.009,0.016,0.029,0
29,197,216,550,31153.4,22,68,0.23,11.2,0.04,0.005,0,1,1.13,0,0,0,0.3,0.68,0.32,0.69,0.03,0.009,0.016,0.029,0
29,197,216,600,778.2,29,83,0.23,11.2,0.04,0.005,0,1,1.13,0,0,0,0.3,0.68,0.32,0.69,0.03,0.009,0.016,0.029,0
29,197,98,650,645.3,38,91,0.23,11.2,0.04,0.005,0,1,1.13,0,0,0,0.3,0.68,0.32,0.69,0.03,0.009,0.016,0.029,0
29,197,69,650,3199.1,28,86,0.23,11.2,0.04,0.005,0,1,1.13,0,0,0,0.3,0.68,0.32,0.69,0.03,0.009,0.016,0.029,0
30,198,373,450,132.3,33,81,0.12,11.8,0,0.023,0,0.05,0,0,0,0,0,0.19,0.43,0.42,0.05,0.004,0.022,0.0149,0
30,198,333,450,746.1,35,83,0.12,11.8,0,0.023,0,0.05,0,0,0,0,0,0.19,0.43,0.42,0.05,0.004,0.022,0.0149,0
30,198,294,450,11638.5,35,84,0.12,11.8,0,0.023,0,0.05,0,0,0,0,0,0.19,0.43,0.42,0.05,0.004,0.022,0.0149,0
30,198,265,450,88891.3,24,83,0.12,11.8,0,0.023,0,0.05,0,0,0,0,0,0.19,0.43,0.42,0.05,0.004,0.022,0.0149,0
30,198,265,500,210.8,36,86,0.12,11.8,0,0.023,0,0.05,0,0,0,0,0,0.19,0.43,0.42,0.05,0.004,0.022,0.0149,0
30,198,235,500,1047.9,36,87,0.12,11.8,0,0.023,0,0.05,0,0,0,0,0,0.19,0.43,0.42,0.05,0.004,0.022,0.0149,0
30,198,216,500,3201.7,35,86,0.12,11.8,0,0.023,0,0.05,0,0,0,0,0,0.19,0.43,0.42,0.05,0.004,0.022,0.0149,0
30,198,196,500,11451.7,32,83,0.12,11.8,0,0.023,0,0.05,0,0,0,0,0,0.19,0.43,0.42,0.05,0.004,0.022,0.0149,0
30,198,176,500,20424.2,27,80,0.12,11.8,0,0.023,0,0.05,0,0,0,0,0,0.19,0.43,0.42,0.05,0.004,0.022,0.0149,0
30,198,157,500,63196.6,37,56,0.12,11.8,0,0.023,0,0.05,0,0,0,0,0,0.19,0.43,0.42,0.05,0.004,0.022,0.0149,0
30,198,176,550,351.3,44,91,0.12,11.8,0,0.023,0,0.05,0,0,0,0,0,0.19,0.43,0.42,0.05,0.004,0.022,0.0149,0
30,198,157,550,714.4,39,87,0.12,11.8,0,0.023,0,0.05,0,0,0,0,0,0.19,0.43,0.42,0.05,0.004,0.022,0.0149,0
30,198,137,550,2012.5,57,88,0.12,11.8,0,0.023,0,0.05,0,0,0,0,0,0.19,0.43,0.42,0.05,0.004,0.022,0.0149,0
30,198,118,550,5183.1,52,73,0.12,11.8,0,0.023,0,0.05,0,0,0,0,0,0.19,0.43,0.42,0.05,0.004,0.022,0.0149,0
30,198,98,550,10838.3,37,77,0.12,11.8,0,0.023,0,0.05,0,0,0,0,0,0.19,0.43,0.42,0.05,0.004,0.022,0.0149,0
30,198,88,550,32199,35,41,0.12,11.8,0,0.023,0,0.05,0,0,0,0,0,0.19,0.43,0.42,0.05,0.004,0.022,0.0149,0
30,198,78,550,32834.6,58,74,0.12,11.8,0,0.023,0,0.05,0,0,0,0,0,0.19,0.43,0.42,0.05,0.004,0.022,0.0149,0
30,198,98,575,362.7,61,87,0.12,11.8,0,0.023,0,0.05,0,0,0,0,0,0.19,0.43,0.42,0.05,0.004,0.022,0.0149,0
30,198,118,600,140.8,53,89,0.12,11.8,0,0.023,0,0.05,0,0,0,0,0,0.19,0.43,0.42,0.05,0.004,0.022,0.0149,0
30,198,98,600,445.4,56,85,0.12,11.8,0,0.023,0,0.05,0,0,0,0,0,0.19,0.43,0.42,0.05,0.004,0.022,0.0149,0
30,198,78,600,1305.2,58,81,0.12,11.8,0,0.023,0,0.05,0,0,0,0,0,0.19,0.43,0.42,0.05,0.004,0.022,0.0149,0
30,198,61,600,4147.8,30,73,0.12,11.8,0,0.023,0,0.05,0,0,0,0,0,0.19,0.43,0.42,0.05,0.004,0.022,0.0149,0
30,198,47,600,19329.4,47,82,0.12,11.8,0,0.023,0,0.05,0,0,0,0,0,0.19,0.43,0.42,0.05,0.004,0.022,0.0149,0
30,198,373,450,132.3,33,81,0.12,11.8,0,0.023,0,0.05,0,0,0,0,0,0.19,0.43,0.42,0.05,0.004,0.022,0.0149,0
30,198,333,450,746.1,35,83,0.12,11.8,0,0.023,0,0.05,0,0,0,0,0,0.19,0.43,0.42,0.05,0.004,0.022,0.0149,0
30,198,294,450,11638.5,35,84,0.12,11.8,0,0.023,0,0.05,0,0,0,0,0,0.19,0.43,0.42,0.05,0.004,0.022,0.0149,0
30,198,265,450,88891.3,24,83,0.12,11.8,0,0.023,0,0.05,0,0,0,0,0,0.19,0.43,0.42,0.05,0.004,0.022,0.0149,0
30,198,235,500,1047.9,36,87,0.12,11.8,0,0.023,0,0.05,0,0,0,0,0,0.19,0.43,0.42,0.05,0.004,0.022,0.0149,0
30,198,216,500,3201.7,35,86,0.12,11.8,0,0.023,0,0.05,0,0,0,0,0,0.19,0.43,0.42,0.05,0.004,0.022,0.0149,0
30,198,196,500,11451.7,32,83,0.12,11.8,0,0.023,0,0.05,0,0,0,0,0,0.19,0.43,0.42,0.05,0.004,0.022,0.0149,0
30,198,177,500,20424.2,27,80,0.12,11.8,0,0.023,0,0.05,0,0,0,0,0,0.19,0.43,0.42,0.05,0.004,0.022,0.0149,0
30,198,137,550,2012.5,57,88,0.12,11.8,0,0.023,0,0.05,0,0,0,0,0,0.19,0.43,0.42,0.05,0.004,0.022,0.0149,0
30,199,373,450,144.8,33,81,0.12,12.1,0,0.032,0,0.04,0,0,0,0,0,0.23,0.41,0.46,0.06,0.004,0.02,0.0137,0
30,199,333,450,630.9,37,82,0.12,12.1,0,0.032,0,0.04,0,0,0,0,0,0.23,0.41,0.46,0.06,0.004,0.02,0.0137,0
30,199,294,450,6441.1,33,84,0.12,12.1,0,0.032,0,0.04,0,0,0,0,0,0.23,0.41,0.46,0.06,0.004,0.02,0.0137,0
30,199,265,450,87950,29,82,0.12,12.1,0,0.032,0,0.04,0,0,0,0,0,0.23,0.41,0.46,0.06,0.004,0.02,0.0137,0
30,199,265,475,3213.8,23,78,0.12,12.1,0,0.032,0,0.04,0,0,0,0,0,0.23,0.41,0.46,0.06,0.004,0.02,0.0137,0
30,199,265,500,184.9,33,85,0.12,12.1,0,0.032,0,0.04,0,0,0,0,0,0.23,0.41,0.46,0.06,0.004,0.02,0.0137,0
30,199,235,500,1090.2,36,85,0.12,12.1,0,0.032,0,0.04,0,0,0,0,0,0.23,0.41,0.46,0.06,0.004,0.02,0.0137,0
30,199,216,500,3748.1,39,85,0.12,12.1,0,0.032,0,0.04,0,0,0,0,0,0.23,0.41,0.46,0.06,0.004,0.02,0.0137,0
