Repository: Adolphus8/Project_PROMAP

# Project PROMAP
Project PROMAP (acronym for Probabilistic Prediction of Material Properties) is a feasibility study which seeks to merge Artificial Intelligence (AI) tools with Bayesian statistics to yield probabilistic estimates of target features under scarse data/information. The context of this study is with regards to the following Nuclear material properties: 1) Creep rupture; and 2) Tensile properties. This repository contains the MATLAB codes required to perform such analysis.

## Instructions:
The following main MATLAB files are to be executed in the following order:
<details>
<summary> 1) PROMAP_NIMS_data_enchancement.m </summary>

File: Creep_rupture_data_processed.csv (part 16 of 21)
material_x,cast_code,stress,temperature,fracture,elongation,RA,Comp_C,Comp_Cr,Comp_Co,Comp_Al,Comp_Ti,Comp_Mo,Comp_W,Comp_Nb,Comp_Fe,Comp_B,Comp_V,Comp_Ni,Comp_Si,Comp_Mn,Comp_Cu,Comp_S,Comp_P,Comp_N,Comp_NbTa
30,199,196,500,10360.4,28,83,0.12,12.1,0,0.032,0,0.04,0,0,0,0,0,0.23,0.41,0.46,0.06,0.004,0.02,0.0137,0
30,199,176,500,29213.2,28,72,0.12,12.1,0,0.032,0,0.04,0,0,0,0,0,0.23,0.41,0.46,0.06,0.004,0.02,0.0137,0
30,199,157,500,26553.9,27,74,0.12,12.1,0,0.032,0,0.04,0,0,0,0,0,0.23,0.41,0.46,0.06,0.004,0.02,0.0137,0
30,199,157,500,60451.7,28,37,0.12,12.1,0,0.032,0,0.04,0,0,0,0,0,0.23,0.41,0.46,0.06,0.004,0.02,0.0137,0
30,199,176,550,248,28,85,0.12,12.1,0,0.032,0,0.04,0,0,0,0,0,0.23,0.41,0.46,0.06,0.004,0.02,0.0137,0
30,199,157,550,888.4,46,85,0.12,12.1,0,0.032,0,0.04,0,0,0,0,0,0.23,0.41,0.46,0.06,0.004,0.02,0.0137,0
30,199,137,550,934.5,41,86,0.12,12.1,0,0.032,0,0.04,0,0,0,0,0,0.23,0.41,0.46,0.06,0.004,0.02,0.0137,0
30,199,137,550,1641.7,34,78,0.12,12.1,0,0.032,0,0.04,0,0,0,0,0,0.23,0.41,0.46,0.06,0.004,0.02,0.0137,0
30,199,137,550,2173.3,32,75,0.12,12.1,0,0.032,0,0.04,0,0,0,0,0,0.23,0.41,0.46,0.06,0.004,0.02,0.0137,0
30,199,118,550,6051.5,37,53,0.12,12.1,0,0.032,0,0.04,0,0,0,0,0,0.23,0.41,0.46,0.06,0.004,0.02,0.0137,0
30,199,98,550,15993.7,31,40,0.12,12.1,0,0.032,0,0.04,0,0,0,0,0,0.23,0.41,0.46,0.06,0.004,0.02,0.0137,0
30,199,88,550,21872.9,22,58,0.12,12.1,0,0.032,0,0.04,0,0,0,0,0,0.23,0.41,0.46,0.06,0.004,0.02,0.0137,0
30,199,78,550,20632.5,34,80,0.12,12.1,0,0.032,0,0.04,0,0,0,0,0,0.23,0.41,0.46,0.06,0.004,0.02,0.0137,0
30,199,78,550,25952.2,23,76,0.12,12.1,0,0.032,0,0.04,0,0,0,0,0,0.23,0.41,0.46,0.06,0.004,0.02,0.0137,0
30,199,61,550,37060,42,85,0.12,12.1,0,0.032,0,0.04,0,0,0,0,0,0.23,0.41,0.46,0.06,0.004,0.02,0.0137,0
30,199,47,550,84551.6,79,88,0.12,12.1,0,0.032,0,0.04,0,0,0,0,0,0.23,0.41,0.46,0.06,0.004,0.02,0.0137,0
30,199,118,600,123,45,87,0.12,12.1,0,0.032,0,0.04,0,0,0,0,0,0.23,0.41,0.46,0.06,0.004,0.02,0.0137,0
30,199,118,600,138.8,44,86,0.12,12.1,0,0.032,0,0.04,0,0,0,0,0,0.23,0.41,0.46,0.06,0.004,0.02,0.0137,0
30,199,98,600,423.8,48,82,0.12,12.1,0,0.032,0,0.04,0,0,0,0,0,0.23,0.41,0.46,0.06,0.004,0.02,0.0137,0
30,199,78,600,1486,54,83,0.12,12.1,0,0.032,0,0.04,0,0,0,0,0,0.23,0.41,0.46,0.06,0.004,0.02,0.0137,0
30,199,61,600,2359.9,49,89,0.12,12.1,0,0.032,0,0.04,0,0,0,0,0,0.23,0.41,0.46,0.06,0.004,0.02,0.0137,0
30,199,47,600,3974.9,84,92,0.12,12.1,0,0.032,0,0.04,0,0,0,0,0,0.23,0.41,0.46,0.06,0.004,0.02,0.0137,0
30,199,47,600,1677.4,43,92,0.12,12.1,0,0.032,0,0.04,0,0,0,0,0,0.23,0.41,0.46,0.06,0.004,0.02,0.0137,0
30,199,333,450,630.9,37,82,0.12,12.1,0,0.032,0,0.04,0,0,0,0,0,0.23,0.41,0.46,0.06,0.004,0.02,0.0137,0
30,199,294,450,6441.1,33,84,0.12,12.1,0,0.032,0,0.04,0,0,0,0,0,0.23,0.41,0.46,0.06,0.004,0.02,0.0137,0
30,199,265,450,87950,29,82,0.12,12.1,0,0.032,0,0.04,0,0,0,0,0,0.23,0.41,0.46,0.06,0.004,0.02,0.0137,0
30,199,235,500,1090.2,36,85,0.12,12.1,0,0.032,0,0.04,0,0,0,0,0,0.23,0.41,0.46,0.06,0.004,0.02,0.0137,0
30,199,216,500,3748.1,39,85,0.12,12.1,0,0.032,0,0.04,0,0,0,0,0,0.23,0.41,0.46,0.06,0.004,0.02,0.0137,0
30,199,196,500,10360.4,28,83,0.12,12.1,0,0.032,0,0.04,0,0,0,0,0,0.23,0.41,0.46,0.06,0.004,0.02,0.0137,0
30,199,177,500,29213.2,28,72,0.12,12.1,0,0.032,0,0.04,0,0,0,0,0,0.23,0.41,0.46,0.06,0.004,0.02,0.0137,0
30,199,137,550,934.5,41,86,0.12,12.1,0,0.032,0,0.04,0,0,0,0,0,0.23,0.41,0.46,0.06,0.004,0.02,0.0137,0
30,199,137,550,1641.7,35,78,0.12,12.1,0,0.032,0,0.04,0,0,0,0,0,0.23,0.41,0.46,0.06,0.004,0.02,0.0137,0
30,199,137,550,2173.3,32,75,0.12,12.1,0,0.032,0,0.04,0,0,0,0,0,0.23,0.41,0.46,0.06,0.004,0.02,0.0137,0
30,200,373,450,106.4,33,81,0.14,12,0,0.008,0,0.04,0,0,0,0,0,0.15,0.31,0.46,0.05,0.008,0.019,0.0167,0
30,200,333,450,638.3,38,83,0.14,12,0,0.008,0,0.04,0,0,0,0,0,0.15,0.31,0.46,0.05,0.008,0.019,0.0167,0
30,200,294,450,5199.4,30,85,0.14,12,0,0.008,0,0.04,0,0,0,0,0,0.15,0.31,0.46,0.05,0.008,0.019,0.0167,0
30,200,265,450,34111.2,33,85,0.14,12,0,0.008,0,0.04,0,0,0,0,0,0.15,0.31,0.46,0.05,0.008,0.019,0.0167,0
30,200,235,450,132112.4,30,84,0.14,12,0,0.008,0,0.04,0,0,0,0,0,0.15,0.31,0.46,0.05,0.008,0.019,0.0167,0
30,200,265,500,161.2,43,88,0.14,12,0,0.008,0,0.04,0,0,0,0,0,0.15,0.31,0.46,0.05,0.008,0.019,0.0167,0
30,200,235,500,609.8,39,88,0.14,12,0,0.008,0,0.04,0,0,0,0,0,0.15,0.31,0.46,0.05,0.008,0.019,0.0167,0
30,200,216,500,1598.3,34,88,0.14,12,0,0.008,0,0.04,0,0,0,0,0,0.15,0.31,0.46,0.05,0.008,0.019,0.0167,0
30,200,196,500,5252.6,33,90,0.14,12,0,0.008,0,0.04,0,0,0,0,0,0.15,0.31,0.46,0.05,0.008,0.019,0.0167,0
30,200,176,500,9884.4,61,91,0.14,12,0,0.008,0,0.04,0,0,0,0,0,0.15,0.31,0.46,0.05,0.008,0.019,0.0167,0
30,200,157,500,32240.5,45,86,0.14,12,0,0.008,0,0.04,0,0,0,0,0,0.15,0.31,0.46,0.05,0.008,0.019,0.0167,0
30,200,137,500,74957.4,43,77,0.14,12,0,0.008,0,0.04,0,0,0,0,0,0.15,0.31,0.46,0.05,0.008,0.019,0.0167,0
30,200,176,550,189.9,43,91,0.14,12,0,0.008,0,0.04,0,0,0,0,0,0.15,0.31,0.46,0.05,0.008,0.019,0.0167,0
30,200,157,550,327.8,43,93,0.14,12,0,0.008,0,0.04,0,0,0,0,0,0.15,0.31,0.46,0.05,0.008,0.019,0.0167,0
30,200,137,550,915.1,43,92,0.14,12,0,0.008,0,0.04,0,0,0,0,0,0.15,0.31,0.46,0.05,0.008,0.019,0.0167,0
30,200,118,550,3257.6,66,91,0.14,12,0,0.008,0,0.04,0,0,0,0,0,0.15,0.31,0.46,0.05,0.008,0.019,0.0167,0
30,200,98,550,8136.4,50,92,0.14,12,0,0.008,0,0.04,0,0,0,0,0,0.15,0.31,0.46,0.05,0.008,0.019,0.0167,0
30,200,88,550,11302.7,51,89,0.14,12,0,0.008,0,0.04,0,0,0,0,0,0.15,0.31,0.46,0.05,0.008,0.019,0.0167,0
30,200,78,550,20800,50,88,0.14,12,0,0.008,0,0.04,0,0,0,0,0,0.15,0.31,0.46,0.05,0.008,0.019,0.0167,0
30,200,61,550,80277.2,75,77,0.14,12,0,0.008,0,0.04,0,0,0,0,0,0.15,0.31,0.46,0.05,0.008,0.019,0.0167,0
30,200,118,600,82.1,62,94,0.14,12,0,0.008,0,0.04,0,0,0,0,0,0.15,0.31,0.46,0.05,0.008,0.019,0.0167,0
30,200,98,600,247.1,64,95,0.14,12,0,0.008,0,0.04,0,0,0,0,0,0.15,0.31,0.46,0.05,0.008,0.019,0.0167,0
30,200,78,600,730,83,94,0.14,12,0,0.008,0,0.04,0,0,0,0,0,0.15,0.31,0.46,0.05,0.008,0.019,0.0167,0
30,200,61,600,2053.7,77,95,0.14,12,0,0.008,0,0.04,0,0,0,0,0,0.15,0.31,0.46,0.05,0.008,0.019,0.0167,0
30,200,47,600,5003.8,92,96,0.14,12,0,0.008,0,0.04,0,0,0,0,0,0.15,0.31,0.46,0.05,0.008,0.019,0.0167,0
30,200,41,600,9498.4,64,95,0.14,12,0,0.008,0,0.04,0,0,0,0,0,0.15,0.31,0.46,0.05,0.008,0.019,0.0167,0
30,201,373,450,18.8,32,76,0.14,11.78,0,0.036,0,0.18,0,0,0,0,0,0.32,0.5,0.67,0.21,0.01,0.027,0.0175,0
30,201,333,450,298,29,75,0.14,11.78,0,0.036,0,0.18,0,0,0,0,0,0.32,0.5,0.67,0.21,0.01,0.027,0.0175,0
30,201,294,450,51240.4,21,74,0.14,11.78,0,0.036,0,0.18,0,0,0,0,0,0.32,0.5,0.67,0.21,0.01,0.027,0.0175,0
30,201,265,450,92775.7,27,76,0.14,11.78,0,0.036,0,0.18,0,0,0,0,0,0.32,0.5,0.67,0.21,0.01,0.027,0.0175,0
30,201,235,450,120374.5,30,76,0.14,11.78,0,0.036,0,0.18,0,0,0,0,0,0.32,0.5,0.67,0.21,0.01,0.027,0.0175,0
30,201,235,500,195.7,42,83,0.14,11.78,0,0.036,0,0.18,0,0,0,0,0,0.32,0.5,0.67,0.21,0.01,0.027,0.0175,0
30,201,216,500,429.3,37,82,0.14,11.78,0,0.036,0,0.18,0,0,0,0,0,0.32,0.5,0.67,0.21,0.01,0.027,0.0175,0
30,201,196,500,1305.4,39,82,0.14,11.78,0,0.036,0,0.18,0,0,0,0,0,0.32,0.5,0.67,0.21,0.01,0.027,0.0175,0
30,201,176,500,2313.8,41,83,0.14,11.78,0,0.036,0,0.18,0,0,0,0,0,0.32,0.5,0.67,0.21,0.01,0.027,0.0175,0
30,201,157,500,5413.4,38,81,0.14,11.78,0,0.036,0,0.18,0,0,0,0,0,0.32,0.5,0.67,0.21,0.01,0.027,0.0175,0
30,201,137,500,9264.7,48,81,0.14,11.78,0,0.036,0,0.18,0,0,0,0,0,0.32,0.5,0.67,0.21,0.01,0.027,0.0175,0
30,201,98,500,77055.6,56,75,0.14,11.78,0,0.036,0,0.18,0,0,0,0,0,0.32,0.5,0.67,0.21,0.01,0.027,0.0175,0
30,201,137,525,1286,69,86,0.14,11.78,0,0.036,0,0.18,0,0,0,0,0,0.32,0.5,0.67,0.21,0.01,0.027,0.0175,0
30,201,137,550,164.3,57,91,0.14,11.78,0,0.036,0,0.18,0,0,0,0,0,0.32,0.5,0.67,0.21,0.01,0.027,0.0175,0
30,201,118,550,582.7,70,87,0.14,11.78,0,0.036,0,0.18,0,0,0,0,0,0.32,0.5,0.67,0.21,0.01,0.027,0.0175,0
30,201,98,550,2217.4,55,84,0.14,11.78,0,0.036,0,0.18,0,0,0,0,0,0.32,0.5,0.67,0.21,0.01,0.027,0.0175,0
30,201,88,550,4549.4,38,76,0.14,11.78,0,0.036,0,0.18,0,0,0,0,0,0.32,0.5,0.67,0.21,0.01,0.027,0.0175,0
30,201,78,550,8906.9,67,80,0.14,11.78,0,0.036,0,0.18,0,0,0,0,0,0.32,0.5,0.67,0.21,0.01,0.027,0.0175,0
30,201,61,550,39857.6,53,76,0.14,11.78,0,0.036,0,0.18,0,0,0,0,0,0.32,0.5,0.67,0.21,0.01,0.027,0.0175,0
30,201,98,600,81,54,87,0.14,11.78,0,0.036,0,0.18,0,0,0,0,0,0.32,0.5,0.67,0.21,0.01,0.027,0.0175,0
30,201,78,600,296,55,86,0.14,11.78,0,0.036,0,0.18,0,0,0,0,0,0.32,0.5,0.67,0.21,0.01,0.027,0.0175,0
30,201,61,600,1489.7,75,85,0.14,11.78,0,0.036,0,0.18,0,0,0,0,0,0.32,0.5,0.67,0.21,0.01,0.027,0.0175,0
30,201,47,600,7065.7,48,70,0.14,11.78,0,0.036,0,0.18,0,0,0,0,0,0.32,0.5,0.67,0.21,0.01,0.027,0.0175,0
30,201,41,600,15309.2,47,66,0.14,11.78,0,0.036,0,0.18,0,0,0,0,0,0.32,0.5,0.67,0.21,0.01,0.027,0.0175,0
30,201,373,450,18.8,32,76,0.14,11.78,0,0.036,0,0.18,0,0,0,0,0,0.32,0.5,0.67,0.21,0.01,0.027,0.0175,0
30,201,333,450,298,29,75,0.14,11.78,0,0.036,0,0.18,0,0,0,0,0,0.32,0.5,0.67,0.21,0.01,0.027,0.0175,0
30,201,294,450,51240.4,21,74,0.14,11.78,0,0.036,0,0.18,0,0,0,0,0,0.32,0.5,0.67,0.21,0.01,0.027,0.0175,0
30,201,265,450,92775.7,27,76,0.14,11.78,0,0.036,0,0.18,0,0,0,0,0,0.32,0.5,0.67,0.21,0.01,0.027,0.0175,0
30,201,235,450,120374.5,30,76,0.14,11.78,0,0.036,0,0.18,0,0,0,0,0,0.32,0.5,0.67,0.21,0.01,0.027,0.0175,0
30,201,216,500,429.3,37,82,0.14,11.78,0,0.036,0,0.18,0,0,0,0,0,0.32,0.5,0.67,0.21,0.01,0.027,0.0175,0
30,201,177,500,2313.8,41,83,0.14,11.78,0,0.036,0,0.18,0,0,0,0,0,0.32,0.5,0.67,0.21,0.01,0.027,0.0175,0
30,201,137,550,164.3,57,91,0.14,11.78,0,0.036,0,0.18,0,0,0,0,0,0.32,0.5,0.67,0.21,0.01,0.027,0.0175,0
30,202,373,450,0.6,29,74,0.12,12.38,0,0.038,0,0.09,0,0,0,0,0,0.31,0.48,0.71,0.09,0.007,0.026,0.0194,0
30,202,333,450,11.5,34,77,0.12,12.38,0,0.038,0,0.09,0,0,0,0,0,0.31,0.48,0.71,0.09,0.007,0.026,0.0194,0
30,202,294,450,232.7,39,79,0.12,12.38,0,0.038,0,0.09,0,0,0,0,0,0.31,0.48,0.71,0.09,0.007,0.026,0.0194,0
30,202,265,450,5952.5,30,79,0.12,12.38,0,0.038,0,0.09,0,0,0,0,0,0.31,0.48,0.71,0.09,0.007,0.026,0.0194,0
30,202,235,450,14286.4,24,77,0.12,12.38,0,0.038,0,0.09,0,0,0,0,0,0.31,0.48,0.71,0.09,0.007,0.026,0.0194,0
30,202,196,450,33104.8,26,77,0.12,12.38,0,0.038,0,0.09,0,0,0,0,0,0.31,0.48,0.71,0.09,0.007,0.026,0.0194,0
30,202,176,450,49487.3,48,82,0.12,12.38,0,0.038,0,0.09,0,0,0,0,0,0.31,0.48,0.71,0.09,0.007,0.026,0.0194,0
30,202,176,450,50811,41,81,0.12,12.38,0,0.038,0,0.09,0,0,0,0,0,0.31,0.48,0.71,0.09,0.007,0.026,0.0194,0
30,202,265,475,53.2,38,80,0.12,12.38,0,0.038,0,0.09,0,0,0,0,0,0.31,0.48,0.71,0.09,0.007,0.026,0.0194,0
30,202,216,500,55.2,50,82,0.12,12.38,0,0.038,0,0.09,0,0,0,0,0,0.31,0.48,0.71,0.09,0.007,0.026,0.0194,0
30,202,196,500,175.1,51,84,0.12,12.38,0,0.038,0,0.09,0,0,0,0,0,0.31,0.48,0.71,0.09,0.007,0.026,0.0194,0
30,202,176,500,487.6,44,85,0.12,12.38,0,0.038,0,0.09,0,0,0,0,0,0.31,0.48,0.71,0.09,0.007,0.026,0.0194,0
30,202,157,500,1275,47,83,0.12,12.38,0,0.038,0,0.09,0,0,0,0,0,0.31,0.48,0.71,0.09,0.007,0.026,0.0194,0
30,202,137,500,2513.6,70,85,0.12,12.38,0,0.038,0,0.09,0,0,0,0,0,0.31,0.48,0.71,0.09,0.007,0.026,0.0194,0
30,202,98,500,19287.2,78,83,0.12,12.38,0,0.038,0,0.09,0,0,0,0,0,0.31,0.48,0.71,0.09,0.007,0.026,0.0194,0
30,202,78,500,67542,76,76,0.12,12.38,0,0.038,0,0.09,0,0,0,0,0,0.31,0.48,0.71,0.09,0.007,0.026,0.0194,0
30,202,137,550,60.3,69,93,0.12,12.38,0,0.038,0,0.09,0,0,0,0,0,0.31,0.48,0.71,0.09,0.007,0.026,0.0194,0
30,202,118,550,180.6,51,88,0.12,12.38,0,0.038,0,0.09,0,0,0,0,0,0.31,0.48,0.71,0.09,0.007,0.026,0.0194,0
30,202,98,550,688.1,77,88,0.12,12.38,0,0.038,0,0.09,0,0,0,0,0,0.31,0.48,0.71,0.09,0.007,0.026,0.0194,0
30,202,88,550,1276.6,79,88,0.12,12.38,0,0.038,0,0.09,0,0,0,0,0,0.31,0.48,0.71,0.09,0.007,0.026,0.0194,0
30,202,78,550,2896.3,68,87,0.12,12.38,0,0.038,0,0.09,0,0,0,0,0,0.31,0.48,0.71,0.09,0.007,0.026,0.0194,0
30,202,61,550,11462.2,81,82,0.12,12.38,0,0.038,0,0.09,0,0,0,0,0,0.31,0.48,0.71,0.09,0.007,0.026,0.0194,0
30,202,47,550,49796.3,61,69,0.12,12.38,0,0.038,0,0.09,0,0,0,0,0,0.31,0.48,0.71,0.09,0.007,0.026,0.0194,0
30,202,41,550,100427.4,73,68,0.12,12.38,0,0.038,0,0.09,0,0,0,0,0,0.31,0.48,0.71,0.09,0.007,0.026,0.0194,0
30,202,78,600,103.8,73,91,0.12,12.38,0,0.038,0,0.09,0,0,0,0,0,0.31,0.48,0.71,0.09,0.007,0.026,0.0194,0
30,202,61,600,502.5,85,92,0.12,12.38,0,0.038,0,0.09,0,0,0,0,0,0.31,0.48,0.71,0.09,0.007,0.026,0.0194,0
30,202,47,600,1760.6,61,89,0.12,12.38,0,0.038,0,0.09,0,0,0,0,0,0.31,0.48,0.71,0.09,0.007,0.026,0.0194,0
30,202,41,600,4288,118,91,0.12,12.38,0,0.038,0,0.09,0,0,0,0,0,0.31,0.48,0.71,0.09,0.007,0.026,0.0194,0
30,202,373,450,0.6,29,74,0.12,12.38,0,0.038,0,0.09,0,0,0,0,0,0.31,0.48,0.71,0.09,0.007,0.026,0.0194,0
30,202,333,450,11.5,34,77,0.12,12.38,0,0.038,0,0.09,0,0,0,0,0,0.31,0.48,0.71,0.09,0.007,0.026,0.0194,0
30,202,265,450,5952.5,30,79,0.12,12.38,0,0.038,0,0.09,0,0,0,0,0,0.31,0.48,0.71,0.09,0.007,0.026,0.0194,0
30,202,235,450,14286.4,24,77,0.12,12.38,0,0.038,0,0.09,0,0,0,0,0,0.31,0.48,0.71,0.09,0.007,0.026,0.0194,0
30,202,196,450,33104.8,26,77,0.12,12.38,0,0.038,0,0.09,0,0,0,0,0,0.31,0.48,0.71,0.09,0.007,0.026,0.0194,0
30,202,216,500,55.2,50,82,0.12,12.38,0,0.038,0,0.09,0,0,0,0,0,0.31,0.48,0.71,0.09,0.007,0.026,0.0194,0
30,203,373,450,31.4,31,90,0.12,11.8,0,0.002,0,0.13,0,0,0,0,0,0.41,0.21,0.66,0.1,0.003,0.028,0.0393,0
30,203,333,450,306.5,31,78,0.12,11.8,0,0.002,0,0.13,0,0,0,0,0,0.41,0.21,0.66,0.1,0.003,0.028,0.0393,0
30,203,294,450,17623.4,26,79,0.12,11.8,0,0.002,0,0.13,0,0,0,0,0,0.41,0.21,0.66,0.1,0.003,0.028,0.0393,0
30,203,265,450,34045.4,30,81,0.12,11.8,0,0.002,0,0.13,0,0,0,0,0,0.41,0.21,0.66,0.1,0.003,0.028,0.0393,0
30,203,235,450,55868.8,35,82,0.12,11.8,0,0.002,0,0.13,0,0,0,0,0,0.41,0.21,0.66,0.1,0.003,0.028,0.0393,0
30,203,216,450,92380.5,30,82,0.12,11.8,0,0.002,0,0.13,0,0,0,0,0,0.41,0.21,0.66,0.1,0.003,0.028,0.0393,0
30,203,265,475,988.6,35,83,0.12,11.8,0,0.002,0,0.13,0,0,0,0,0,0.41,0.21,0.66,0.1,0.003,0.028,0.0393,0
30,203,235,500,131.4,44,87,0.12,11.8,0,0.002,0,0.13,0,0,0,0,0,0.41,0.21,0.66,0.1,0.003,0.028,0.0393,0
30,203,216,500,312.9,55,85,0.12,11.8,0,0.002,0,0.13,0,0,0,0,0,0.41,0.21,0.66,0.1,0.003,0.028,0.0393,0
30,203,196,500,1229.2,44,85,0.12,11.8,0,0.002,0,0.13,0,0,0,0,0,0.41,0.21,0.66,0.1,0.003,0.028,0.0393,0
30,203,176,500,3478.2,42,86,0.12,11.8,0,0.002,0,0.13,0,0,0,0,0,0.41,0.21,0.66,0.1,0.003,0.028,0.0393,0
30,203,157,500,11922.6,47,87,0.12,11.8,0,0.002,0,0.13,0,0,0,0,0,0.41,0.21,0.66,0.1,0.003,0.028,0.0393,0
30,203,137,500,35036,51,88,0.12,11.8,0,0.002,0,0.13,0,0,0,0,0,0.41,0.21,0.66,0.1,0.003,0.028,0.0393,0
30,203,118,500,141691.4,46,85,0.12,11.8,0,0.002,0,0.13,0,0,0,0,0,0.41,0.21,0.66,0.1,0.003,0.028,0.0393,0
30,203,157,550,169.6,70,89,0.12,11.8,0,0.002,0,0.13,0,0,0,0,0,0.41,0.21,0.66,0.1,0.003,0.028,0.0393,0
30,203,137,550,551.1,61,91,0.12,11.8,0,0.002,0,0.13,0,0,0,0,0,0.41,0.21,0.66,0.1,0.003,0.028,0.0393,0
30,203,118,550,2070.6,55,91,0.12,11.8,0,0.002,0,0.13,0,0,0,0,0,0.41,0.21,0.66,0.1,0.003,0.028,0.0393,0
30,203,98,550,8613.6,55,93,0.12,11.8,0,0.002,0,0.13,0,0,0,0,0,0.41,0.21,0.66,0.1,0.003,0.028,0.0393,0
30,203,88,550,20108.2,63,91,0.12,11.8,0,0.002,0,0.13,0,0,0,0,0,0.41,0.21,0.66,0.1,0.003,0.028,0.0393,0
30,203,78,550,31310.1,35,45,0.12,11.8,0,0.002,0,0.13,0,0,0,0,0,0.41,0.21,0.66,0.1,0.003,0.028,0.0393,0
30,203,61,550,167723.8,46,64,0.12,11.8,0,0.002,0,0.13,0,0,0,0,0,0.41,0.21,0.66,0.1,0.003,0.028,0.0393,0
30,203,98,600,208.7,64,93,0.12,11.8,0,0.002,0,0.13,0,0,0,0,0,0.41,0.21,0.66,0.1,0.003,0.028,0.0393,0
30,203,78,600,829,59,94,0.12,11.8,0,0.002,0,0.13,0,0,0,0,0,0.41,0.21,0.66,0.1,0.003,0.028,0.0393,0
30,203,61,600,3569.8,63,94,0.12,11.8,0,0.002,0,0.13,0,0,0,0,0,0.41,0.21,0.66,0.1,0.003,0.028,0.0393,0
30,203,47,600,14204.5,69,93,0.12,11.8,0,0.002,0,0.13,0,0,0,0,0,0.41,0.21,0.66,0.1,0.003,0.028,0.0393,0
30,203,373,450,31.4,31,90,0.12,11.8,0,0.002,0,0.13,0,0,0,0,0,0.41,0.21,0.66,0.1,0.003,0.028,0.0393,0
30,203,333,450,306.5,31,78,0.12,11.8,0,0.002,0,0.13,0,0,0,0,0,0.41,0.21,0.66,0.1,0.003,0.028,0.0393,0
30,203,294,450,17623.4,26,79,0.12,11.8,0,0.002,0,0.13,0,0,0,0,0,0.41,0.21,0.66,0.1,0.003,0.028,0.0393,0
30,203,265,450,34045.4,30,81,0.12,11.8,0,0.002,0,0.13,0,0,0,0,0,0.41,0.21,0.66,0.1,0.003,0.028,0.0393,0
30,203,235,450,55868.8,35,82,0.12,11.8,0,0.002,0,0.13,0,0,0,0,0,0.41,0.21,0.66,0.1,0.003,0.028,0.0393,0
30,203,216,450,92380.5,30,82,0.12,11.8,0,0.002,0,0.13,0,0,0,0,0,0.41,0.21,0.66,0.1,0.003,0.028,0.0393,0
30,203,216,500,312.9,55,85,0.12,11.8,0,0.002,0,0.13,0,0,0,0,0,0.41,0.21,0.66,0.1,0.003,0.028,0.0393,0
30,203,177,500,3478.2,42,86,0.12,11.8,0,0.002,0,0.13,0,0,0,0,0,0.41,0.21,0.66,0.1,0.003,0.028,0.0393,0
30,203,137,550,551.1,61,91,0.12,11.8,0,0.002,0,0.13,0,0,0,0,0,0.41,0.21,0.66,0.1,0.003,0.028,0.0393,0
30,204,373,450,219.1,34,79,0.13,11.64,0,0.044,0,0.18,0,0,0,0,0,0.43,0.5,0.61,0.08,0.014,0.016,0.0264,0
30,204,333,450,1383.1,37,82,0.13,11.64,0,0.044,0,0.18,0,0,0,0,0,0.43,0.5,0.61,0.08,0.014,0.016,0.0264,0
30,204,294,450,8030.1,32,82,0.13,11.64,0,0.044,0,0.18,0,0,0,0,0,0.43,0.5,0.61,0.08,0.014,0.016,0.0264,0
30,204,265,450,22824.8,29,83,0.13,11.64,0,0.044,0,0.18,0,0,0,0,0,0.43,0.5,0.61,0.08,0.014,0.016,0.0264,0
30,204,235,450,46800.6,32,85,0.13,11.64,0,0.044,0,0.18,0,0,0,0,0,0.43,0.5,0.61,0.08,0.014,0.016,0.0264,0
30,204,216,450,77238.6,48,87,0.13,11.64,0,0.044,0,0.18,0,0,0,0,0,0.43,0.5,0.61,0.08,0.014,0.016,0.0264,0
30,204,265,500,337,35,84,0.13,11.64,0,0.044,0,0.18,0,0,0,0,0,0.43,0.5,0.61,0.08,0.014,0.016,0.0264,0
30,204,235,500,1627.3,43,86,0.13,11.64,0,0.044,0,0.18,0,0,0,0,0,0.43,0.5,0.61,0.08,0.014,0.016,0.0264,0
30,204,216,500,3518,34,85,0.13,11.64,0,0.044,0,0.18,0,0,0,0,0,0.43,0.5,0.61,0.08,0.014,0.016,0.0264,0
30,204,196,500,7835.6,31,86,0.13,11.64,0,0.044,0,0.18,0,0,0,0,0,0.43,0.5,0.61,0.08,0.014,0.016,0.0264,0
30,204,176,500,16160.4,33,87,0.13,11.64,0,0.044,0,0.18,0,0,0,0,0,0.43,0.5,0.61,0.08,0.014,0.016,0.0264,0
30,204,157,500,25871.1,47,89,0.13,11.64,0,0.044,0,0.18,0,0,0,0,0,0.43,0.5,0.61,0.08,0.014,0.016,0.0264,0
30,204,137,500,36220,53,89,0.13,11.64,0,0.044,0,0.18,0,0,0,0,0,0.43,0.5,0.61,0.08,0.014,0.016,0.0264,0
30,204,118,500,70163,34,84,0.13,11.64,0,0.044,0,0.18,0,0,0,0,0,0.43,0.5,0.61,0.08,0.014,0.016,0.0264,0
30,204,176,550,474.5,45,88,0.13,11.64,0,0.044,0,0.18,0,0,0,0,0,0.43,0.5,0.61,0.08,0.014,0.016,0.0264,0
30,204,157,550,1012.1,41,86,0.13,11.64,0,0.044,0,0.18,0,0,0,0,0,0.43,0.5,0.61,0.08,0.014,0.016,0.0264,0
30,204,137,550,2604.8,31,76,0.13,11.64,0,0.044,0,0.18,0,0,0,0,0,0.43,0.5,0.61,0.08,0.014,0.016,0.0264,0
30,204,118,550,6239.3,42,80,0.13,11.64,0,0.044,0,0.18,0,0,0,0,0,0.43,0.5,0.61,0.08,0.014,0.016,0.0264,0
30,204,118,550,6938.2,50,81,0.13,11.64,0,0.044,0,0.18,0,0,0,0,0,0.43,0.5,0.61,0.08,0.014,0.016,0.0264,0
30,204,98,550,11798,35,85,0.13,11.64,0,0.044,0,0.18,0,0,0,0,0,0.43,0.5,0.61,0.08,0.014,0.016,0.0264,0
30,204,88,550,15891.4,43,90,0.13,11.64,0,0.044,0,0.18,0,0,0,0,0,0.43,0.5,0.61,0.08,0.014,0.016,0.0264,0
30,204,78,550,21484.1,41,88,0.13,11.64,0,0.044,0,0.18,0,0,0,0,0,0.43,0.5,0.61,0.08,0.014,0.016,0.0264,0
30,204,61,550,57197.2,41,90,0.13,11.64,0,0.044,0,0.18,0,0,0,0,0,0.43,0.5,0.61,0.08,0.014,0.016,0.0264,0
30,204,47,550,121369,43,93,0.13,11.64,0,0.044,0,0.18,0,0,0,0,0,0.43,0.5,0.61,0.08,0.014,0.016,0.0264,0
30,204,118,600,171.5,47,89,0.13,11.64,0,0.044,0,0.18,0,0,0,0,0,0.43,0.5,0.61,0.08,0.014,0.016,0.0264,0
30,204,98,600,422.6,61,90,0.13,11.64,0,0.044,0,0.18,0,0,0,0,0,0.43,0.5,0.61,0.08,0.014,0.016,0.0264,0
30,204,78,600,1173.8,63,92,0.13,11.64,0,0.044,0,0.18,0,0,0,0,0,0.43,0.5,0.61,0.08,0.014,0.016,0.0264,0
30,204,61,600,2460.1,63,94,0.13,11.64,0,0.044,0,0.18,0,0,0,0,0,0.43,0.5,0.61,0.08,0.014,0.016,0.0264,0
30,204,47,600,4183.4,57,95,0.13,11.64,0,0.044,0,0.18,0,0,0,0,0,0.43,0.5,0.61,0.08,0.014,0.016,0.0264,0
30,204,41,600,6316,85,96,0.13,11.64,0,0.044,0,0.18,0,0,0,0,0,0.43,0.5,0.61,0.08,0.014,0.016,0.0264,0
30,204,373,450,219.1,34,79,0.13,11.64,0,0.044,0,0.18,0,0,0,0,0,0.43,0.5,0.61,0.08,0.014,0.016,0.0264,0
30,204,333,450,1383.1,37,82,0.13,11.64,0,0.044,0,0.18,0,0,0,0,0,0.43,0.5,0.61,0.08,0.014,0.016,0.0264,0
30,204,294,450,8030.1,32,82,0.13,11.64,0,0.044,0,0.18,0,0,0,0,0,0.43,0.5,0.61,0.08,0.014,0.016,0.0264,0
30,204,265,450,22824.8,29,83,0.13,11.64,0,0.044,0,0.18,0,0,0,0,0,0.43,0.5,0.61,0.08,0.014,0.016,0.0264,0
30,204,235,450,46800.6,32,85,0.13,11.64,0,0.044,0,0.18,0,0,0,0,0,0.43,0.5,0.61,0.08,0.014,0.016,0.0264,0
30,204,216,450,77238.6,48,87,0.13,11.64,0,0.044,0,0.18,0,0,0,0,0,0.43,0.5,0.61,0.08,0.014,0.016,0.0264,0
30,204,235,500,1627.3,43,86,0.13,11.64,0,0.044,0,0.18,0,0,0,0,0,0.43,0.5,0.61,0.08,0.014,0.016,0.0264,0
30,204,216,500,3518,34,85,0.13,11.64,0,0.044,0,0.18,0,0,0,0,0,0.43,0.5,0.61,0.08,0.014,0.016,0.0264,0
30,204,196,500,7835.6,31,86,0.13,11.64,0,0.044,0,0.18,0,0,0,0,0,0.43,0.5,0.61,0.08,0.014,0.016,0.0264,0
30,204,177,500,16160.4,33,87,0.13,11.64,0,0.044,0,0.18,0,0,0,0,0,0.43,0.5,0.61,0.08,0.014,0.016,0.0264,0
30,204,137,550,2604.8,31,76,0.13,11.64,0,0.044,0,0.18,0,0,0,0,0,0.43,0.5,0.61,0.08,0.014,0.016,0.0264,0
30,204,118,550,6938.2,50,81,0.13,11.64,0,0.044,0,0.18,0,0,0,0,0,0.43,0.5,0.61,0.08,0.014,0.016,0.0264,0
30,205,373,450,192,29,78,0.13,11.69,0,0.016,0,0.19,0,0,0,0,0,0.38,0.36,0.65,0.03,0.011,0.015,0.027,0
30,205,333,450,1301,28,79,0.13,11.69,0,0.016,0,0.19,0,0,0,0,0,0.38,0.36,0.65,0.03,0.011,0.015,0.027,0
30,205,294,450,11330.7,29,78,0.13,11.69,0,0.016,0,0.19,0,0,0,0,0,0.38,0.36,0.65,0.03,0.011,0.015,0.027,0
30,205,265,450,66867.4,33,72,0.13,11.69,0,0.016,0,0.19,0,0,0,0,0,0.38,0.36,0.65,0.03,0.011,0.015,0.027,0
30,205,235,450,192607.2,38,82,0.13,11.69,0,0.016,0,0.19,0,0,0,0,0,0.38,0.36,0.65,0.03,0.011,0.015,0.027,0
30,205,265,500,488.3,30,84,0.13,11.69,0,0.016,0,0.19,0,0,0,0,0,0.38,0.36,0.65,0.03,0.011,0.015,0.027,0
30,205,235,500,2168.4,36,84,0.13,11.69,0,0.016,0,0.19,0,0,0,0,0,0.38,0.36,0.65,0.03,0.011,0.015,0.027,0
30,205,216,500,5922.7,42,85,0.13,11.69,0,0.016,0,0.19,0,0,0,0,0,0.38,0.36,0.65,0.03,0.011,0.015,0.027,0
30,205,196,500,17645,29,82,0.13,11.69,0,0.016,0,0.19,0,0,0,0,0,0.38,0.36,0.65,0.03,0.011,0.015,0.027,0
30,205,176,500,48837.6,29,77,0.13,11.69,0,0.016,0,0.19,0,0,0,0,0,0.38,0.36,0.65,0.03,0.011,0.015,0.027,0
30,205,176,550,686.4,31,85,0.13,11.69,0,0.016,0,0.19,0,0,0,0,0,0.38,0.36,0.65,0.03,0.011,0.015,0.027,0
30,205,157,550,1818.8,36,83,0.13,11.69,0,0.016,0,0.19,0,0,0,0,0,0.38,0.36,0.65,0.03,0.011,0.015,0.027,0
30,205,137,550,4868.3,37,75,0.13,11.69,0,0.016,0,0.19,0,0,0,0,0,0.38,0.36,0.65,0.03,0.011,0.015,0.027,0
30,205,118,550,13758.8,27,44,0.13,11.69,0,0.016,0,0.19,0,0,0,0,0,0.38,0.36,0.65,0.03,0.011,0.015,0.027,0
30,205,98,550,39708.1,24,27,0.13,11.69,0,0.016,0,0.19,0,0,0,0,0,0.38,0.36,0.65,0.03,0.011,0.015,0.027,0
30,205,88,550,68809.3,17,23,0.13,11.69,0,0.016,0,0.19,0,0,0,0,0,0.38,0.36,0.65,0.03,0.011,0.015,0.027,0
30,205,78,550,116766.3,24,23,0.13,11.69,0,0.016,0,0.19,0,0,0,0,0,0.38,0.36,0.65,0.03,0.011,0.015,0.027,0
30,205,118,600,398.5,50,83,0.13,11.69,0,0.016,0,0.19,0,0,0,0,0,0.38,0.36,0.65,0.03,0.011,0.015,0.027,0
30,205,98,600,1150.7,51,68,0.13,11.69,0,0.016,0,0.19,0,0,0,0,0,0.38,0.36,0.65,0.03,0.011,0.015,0.027,0
30,205,78,600,3894.5,43,51,0.13,11.69,0,0.016,0,0.19,0,0,0,0,0,0.38,0.36,0.65,0.03,0.011,0.015,0.027,0
30,205,61,600,14062.6,43,51,0.13,11.69,0,0.016,0,0.19,0,0,0,0,0,0.38,0.36,0.65,0.03,0.011,0.015,0.027,0
30,205,373,450,192,29,78,0.13,11.69,0,0.016,0,0.19,0,0,0,0,0,0.38,0.36,0.65,0.03,0.011,0.015,0.027,0
30,205,333,450,1301,28,79,0.13,11.69,0,0.016,0,0.19,0,0,0,0,0,0.38,0.36,0.65,0.03,0.011,0.015,0.027,0
30,205,294,450,11330.7,29,78,0.13,11.69,0,0.016,0,0.19,0,0,0,0,0,0.38,0.36,0.65,0.03,0.011,0.015,0.027,0
30,205,265,450,66867.4,33,72,0.13,11.69,0,0.016,0,0.19,0,0,0,0,0,0.38,0.36,0.65,0.03,0.011,0.015,0.027,0
30,205,235,450,192607.2,38,82,0.13,11.69,0,0.016,0,0.19,0,0,0,0,0,0.38,0.36,0.65,0.03,0.011,0.015,0.027,0
30,205,235,500,2168.4,36,84,0.13,11.69,0,0.016,0,0.19,0,0,0,0,0,0.38,0.36,0.65,0.03,0.011,0.015,0.027,0
30,205,216,500,5922.7,42,85,0.13,11.69,0,0.016,0,0.19,0,0,0,0,0,0.38,0.36,0.65,0.03,0.011,0.015,0.027,0
30,205,196,500,17645,29,82,0.13,11.69,0,0.016,0,0.19,0,0,0,0,0,0.38,0.36,0.65,0.03,0.011,0.015,0.027,0
30,205,177,500,48837.6,29,77,0.13,11.69,0,0.016,0,0.19,0,0,0,0,0,0.38,0.36,0.65,0.03,0.011,0.015,0.027,0
30,205,137,550,4868.3,37,75,0.13,11.69,0,0.016,0,0.19,0,0,0,0,0,0.38,0.36,0.65,0.03,0.011,0.015,0.027,0
30,206,373,450,286.9,38,80,0.14,1.92,0,0.007,0,0.21,0,0,0,0,0,0.45,0.28,0.59,0.04,0.017,0.018,0.0303,0
30,206,333,450,1172.4,25,81,0.14,1.92,0,0.007,0,0.21,0,0,0,0,0,0.45,0.28,0.59,0.04,0.017,0.018,0.0303,0
30,206,294,450,9280.1,37,83,0.14,1.92,0,0.007,0,0.21,0,0,0,0,0,0.45,0.28,0.59,0.04,0.017,0.018,0.0303,0
30,206,265,450,47345.8,31,84,0.14,1.92,0,0.007,0,0.21,0,0,0,0,0,0.45,0.28,0.59,0.04,0.017,0.018,0.0303,0
30,206,235,450,152931.7,30,85,0.14,1.92,0,0.007,0,0.21,0,0,0,0,0,0.45,0.28,0.59,0.04,0.017,0.018,0.0303,0
30,206,265,500,254.2,36,86,0.14,1.92,0,0.007,0,0.21,0,0,0,0,0,0.45,0.28,0.59,0.04,0.017,0.018,0.0303,0
30,206,235,500,1059.7,36,87,0.14,1.92,0,0.007,0,0.21,0,0,0,0,0,0.45,0.28,0.59,0.04,0.017,0.018,0.0303,0
30,206,216,500,2839,34,88,0.14,1.92,0,0.007,0,0.21,0,0,0,0,0,0.45,0.28,0.59,0.04,0.017,0.018,0.0303,0
30,206,196,500,7564.1,35,88,0.14,1.92,0,0.007,0,0.21,0,0,0,0,0,0.45,0.28,0.59,0.04,0.017,0.018,0.0303,0
30,206,176,500,20418.8,35,89,0.14,1.92,0,0.007,0,0.21,0,0,0,0,0,0.45,0.28,0.59,0.04,0.017,0.018,0.0303,0
30,206,157,500,58380.6,49,90,0.14,1.92,0,0.007,0,0.21,0,0,0,0,0,0.45,0.28,0.59,0.04,0.017,0.018,0.0303,0
30,206,176,550,319.4,40,91,0.14,1.92,0,0.007,0,0.21,0,0,0,0,0,0.45,0.28,0.59,0.04,0.017,0.018,0.0303,0
30,206,157,550,871,53,91,0.14,1.92,0,0.007,0,0.21,0,0,0,0,0,0.45,0.28,0.59,0.04,0.017,0.018,0.0303,0
30,206,137,550,2168,55,92,0.14,1.92,0,0.007,0,0.21,0,0,0,0,0,0.45,0.28,0.59,0.04,0.017,0.018,0.0303,0
30,206,118,550,5825.8,43,90,0.14,1.92,0,0.007,0,0.21,0,0,0,0,0,0.45,0.28,0.59,0.04,0.017,0.018,0.0303,0
30,206,98,550,17233.8,49,91,0.14,1.92,0,0.007,0,0.21,0,0,0,0,0,0.45,0.28,0.59,0.04,0.017,0.018,0.0303,0
30,206,88,550,31822.7,45,85,0.14,1.92,0,0.007,0,0.21,0,0,0,0,0,0.45,0.28,0.59,0.04,0.017,0.018,0.0303,0
30,206,78,550,56088.2,41,77,0.14,1.92,0,0.007,0,0.21,0,0,0,0,0,0.45,0.28,0.59,0.04,0.017,0.018,0.0303,0
30,206,118,600,170.4,66,95,0.14,1.92,0,0.007,0,0.21,0,0,0,0,0,0.45,0.28,0.59,0.04,0.017,0.018,0.0303,0
30,206,98,600,464.5,74,94,0.14,1.92,0,0.007,0,0.21,0,0,0,0,0,0.45,0.28,0.59,0.04,0.017,0.018,0.0303,0
30,206,78,600,1680.3,95,95,0.14,1.92,0,0.007,0,0.21,0,0,0,0,0,0.45,0.28,0.59,0.04,0.017,0.018,0.0303,0
30,206,61,600,5653,81,94,0.14,1.92,0,0.007,0,0.21,0,0,0,0,0,0.45,0.28,0.59,0.04,0.017,0.018,0.0303,0
30,206,47,600,21227.3,51,91,0.14,1.92,0,0.007,0,0.21,0,0,0,0,0,0.45,0.28,0.59,0.04,0.017,0.018,0.0303,0
30,206,333,450,1172.4,25,81,0.14,1.92,0,0.007,0,0.21,0,0,0,0,0,0.45,0.28,0.59,0.04,0.017,0.018,0.0303,0
30,206,294,450,9280.1,37,83,0.14,1.92,0,0.007,0,0.21,0,0,0,0,0,0.45,0.28,0.59,0.04,0.017,0.018,0.0303,0
30,206,265,450,47345.8,31,84,0.14,1.92,0,0.007,0,0.21,0,0,0,0,0,0.45,0.28,0.59,0.04,0.017,0.018,0.0303,0
30,206,235,450,152931.7,30,85,0.14,1.92,0,0.007,0,0.21,0,0,0,0,0,0.45,0.28,0.59,0.04,0.017,0.018,0.0303,0
30,206,235,500,1059.7,36,87,0.14,1.92,0,0.007,0,0.21,0,0,0,0,0,0.45,0.28,0.59,0.04,0.017,0.018,0.0303,0
30,206,216,500,2839,34,88,0.14,1.92,0,0.007,0,0.21,0,0,0,0,0,0.45,0.28,0.59,0.04,0.017,0.018,0.0303,0
30,206,196,500,7564.1,35,88,0.14,1.92,0,0.007,0,0.21,0,0,0,0,0,0.45,0.28,0.59,0.04,0.017,0.018,0.0303,0
30,206,177,500,20418.8,35,89,0.14,1.92,0,0.007,0,0.21,0,0,0,0,0,0.45,0.28,0.59,0.04,0.017,0.018,0.0303,0
30,206,137,550,2168,55,92,0.14,1.92,0,0.007,0,0.21,0,0,0,0,0,0.45,0.28,0.59,0.04,0.017,0.018,0.0303,0
31,207,41,982,237.3,5,15,0.43,24.98,0.047,0.079,0.06,0.32,0,0,0,0.0006,0,20.33,1.03,1.09,0.011,0.018,0.012,0.053,0
31,207,98,800,251.1,8,2,0.43,24.98,0.047,0.079,0.06,0.32,0,0,0,0.0006,0,20.33,1.03,1.09,0.011,0.018,0.012,0.053,0
31,207,69,800,715.8,2,3,0.43,24.98,0.047,0.079,0.06,0.32,0,0,0,0.0006,0,20.33,1.03,1.09,0.011,0.018,0.012,0.053,0
31,207,53,800,1856,4,0.3,0.43,24.98,0.047,0.079,0.06,0.32,0,0,0,0.0006,0,20.33,1.03,1.09,0.011,0.018,0.012,0.053,0
31,207,33,800,17575.4,3,0,0.43,24.98,0.047,0.079,0.06,0.32,0,0,0,0.0006,0,20.33,1.03,1.09,0.011,0.018,0.012,0.053,0
31,207,26,800,46570.3,4,1,0.43,24.98,0.047,0.079,0.06,0.32,0,0,0,0.0006,0,20.33,1.03,1.09,0.011,0.018,0.012,0.053,0
31,207,53,900,446.6,3,8,0.43,24.98,0.047,0.079,0.06,0.32,0,0,0,0.0006,0,20.33,1.03,1.09,0.011,0.018,0.012,0.053,0
31,207,33,900,1526.8,3,4,0.43,24.98,0.047,0.079,0.06,0.32,0,0,0,0.0006,0,20.33,1.03,1.09,0.011,0.018,0.012,0.053,0
31,207,26,900,3374.2,11,2,0.43,24.98,0.047,0.079,0.06,0.32,0,0,0,0.0006,0,20.33,1.03,1.09,0.011,0.018,0.012,0.053,0
31,207,20,900,11750.2,2,0,0.43,24.98,0.047,0.079,0.06,0.32,0,0,0,0.0006,0,20.33,1.03,1.09,0.011,0.018,0.012,0.053,0
31,207,14,900,48927.9,4,0,0.43,24.98,0.047,0.079,0.06,0.32,0,0,0,0.0006,0,20.33,1.03,1.09,0.011,0.018,0.012,0.053,0
31,207,33,1000,344.4,3,5,0.43,24.98,0.047,0.079,0.06,0.32,0,0,0,0.0006,0,20.33,1.03,1.09,0.011,0.018,0.012,0.053,0
31,207,26,1000,764.5,3,6,0.43,24.98,0.047,0.079,0.06,0.32,0,0,0,0.0006,0,20.33,1.03,1.09,0.011,0.018,0.012,0.053,0
31,207,20,1000,1211.4,3,3,0.43,24.98,0.047,0.079,0.06,0.32,0,0,0,0.0006,0,20.33,1.03,1.09,0.011,0.018,0.012,0.053,0
31,207,14,1000,4296.1,4,0.3,0.43,24.98,0.047,0.079,0.06,0.32,0,0,0,0.0006,0,20.33,1.03,1.09,0.011,0.018,0.012,0.053,0
31,207,10,1000,6081.5,5,2,0.43,24.98,0.047,0.079,0.06,0.32,0,0,0,0.0006,0,20.33,1.03,1.09,0.011,0.018,0.012,0.053,0
31,207,7,1000,41924.2,18,18,0.43,24.98,0.047,0.079,0.06,0.32,0,0,0,0.0006,0,20.33,1.03,1.09,0.011,0.018,0.012,0.053,0
31,207,14,1050,1574,3,3,0.43,24.98,0.047,0.079,0.06,0.32,0,0,0,0.0006,0,20.33,1.03,1.09,0.011,0.018,0.012,0.053,0
31,207,10,1050,3938.9,8,3,0.43,24.98,0.047,0.079,0.06,0.32,0,0,0,0.0006,0,20.33,1.03,1.09,0.011,0.018,0.012,0.053,0
31,207,10,1100,1234.4,5,18,0.43,24.98,0.047,0.079,0.06,0.32,0,0,0,0.0006,0,20.33,1.03,1.09,0.011,0.018,0.012,0.053,0
31,208,69,870,246,4,7,0.44,24.8,0.052,0.035,0.044,0.36,0,0,0,0.0008,0,20.83,0.87,1.07,0.015,0.019,0.012,0.049,0
31,208,41,982,188.8,3,8,0.44,24.8,0.052,0.035,0.044,0.36,0,0,0,0.0008,0,20.83,0.87,1.07,0.015,0.019,0.012,0.049,0
31,208,98,800,264.8,5,12,0.44,24.8,0.052,0.035,0.044,0.36,0,0,0,0.0008,0,20.83,0.87,1.07,0.015,0.019,0.012,0.049,0
31,208,69,800,1274.6,7,2,0.44,24.8,0.052,0.035,0.044,0.36,0,0,0,0.0008,0,20.83,0.87,1.07,0.015,0.019,0.012,0.049,0
31,208,53,800,2734.6,3,0.3,0.44,24.8,0.052,0.035,0.044,0.36,0,0,0,0.0008,0,20.83,0.87,1.07,0.015,0.019,0.012,0.049,0
31,208,33,800,12260.1,3,0.3,0.44,24.8,0.052,0.035,0.044,0.36,0,0,0,0.0008,0,20.83,0.87,1.07,0.015,0.019,0.012,0.049,0
31,208,26,800,46465.4,4,1,0.44,24.8,0.052,0.035,0.044,0.36,0,0,0,0.0008,0,20.83,0.87,1.07,0.015,0.019,0.012,0.049,0
31,208,53,900,331.2,4,13,0.44,24.8,0.052,0.035,0.044,0.36,0,0,0,0.0008,0,20.83,0.87,1.07,0.015,0.019,0.012,0.049,0
31,208,33,900,2406.4,2,2,0.44,24.8,0.052,0.035,0.044,0.36,0,0,0,0.0008,0,20.83,0.87,1.07,0.015,0.019,0.012,0.049,0
31,208,26,900,5198.1,3,1,0.44,24.8,0.052,0.035,0.044,0.36,0,0,0,0.0008,0,20.83,0.87,1.07,0.015,0.019,0.012,0.049,0
31,208,20,900,8732.9,5,0.3,0.44,24.8,0.052,0.035,0.044,0.36,0,0,0,0.0008,0,20.83,0.87,1.07,0.015,0.019,0.012,0.049,0
31,208,14,900,38975.3,2,1,0.44,24.8,0.052,0.035,0.044,0.36,0,0,0,0.0008,0,20.83,0.87,1.07,0.015,0.019,0.012,0.049,0
31,208,26,1000,721.8,3,8,0.44,24.8,0.052,0.035,0.044,0.36,0,0,0,0.0008,0,20.83,0.87,1.07,0.015,0.019,0.012,0.049,0
31,208,20,1000,1295.3,4,11,0.44,24.8,0.052,0.035,0.044,0.36,0,0,0,0.0008,0,20.83,0.87,1.07,0.015,0.019,0.012,0.049,0
31,208,14,1000,3608,2,1,0.44,24.8,0.052,0.035,0.044,0.36,0,0,0,0.0008,0,20.83,0.87,1.07,0.015,0.019,0.012,0.049,0
31,208,10,1000,11301.2,17,22,0.44,24.8,0.052,0.035,0.044,0.36,0,0,0,0.0008,0,20.83,0.87,1.07,0.015,0.019,0.012,0.049,0
31,208,7,1000,23524.8,8,20,0.44,24.8,0.052,0.035,0.044,0.36,0,0,0,0.0008,0,20.83,0.87,1.07,0.015,0.019,0.012,0.049,0
31,208,10,1050,4871.3,6,10,0.44,24.8,0.052,0.035,0.044,0.36,0,0,0,0.0008,0,20.83,0.87,1.07,0.015,0.019,0.012,0.049,0
31,208,10,1100,1370.2,4,6,0.44,24.8,0.052,0.035,0.044,0.36,0,0,0,0.0008,0,20.83,0.87,1.07,0.015,0.019,0.012,0.049,0
31,209,41,982,69.4,4,11,0.41,25.45,0.052,1e-05,0.001,0.01,0,0,0,0.0003,0,21.2,0.79,0.82,0.069,0.008,0.013,0.09,0
31,209,98,800,62.3,2,2,0.41,25.45,0.052,1e-05,0.001,0.01,0,0,0,0.0003,0,21.2,0.79,0.82,0.069,0.008,0.013,0.09,0
31,209,69,800,365.8,6,1,0.41,25.45,0.052,1e-05,0.001,0.01,0,0,0,0.0003,0,21.2,0.79,0.82,0.069,0.008,0.013,0.09,0
31,209,53,800,2557.6,4,6,0.41,25.45,0.052,1e-05,0.001,0.01,0,0,0,0.0003,0,21.2,0.79,0.82,0.069,0.008,0.013,0.09,0
31,209,33,800,25418.2,7,3,0.41,25.45,0.052,1e-05,0.001,0.01,0,0,0,0.0003,0,21.2,0.79,0.82,0.069,0.008,0.013,0.09,0
31,209,26,800,111037.6,3,3,0.41,25.45,0.052,1e-05,0.001,0.01,0,0,0,0.0003,0,21.2,0.79,0.82,0.069,0.008,0.013,0.09,0
31,209,53,900,165.2,8,4,0.41,25.45,0.052,1e-05,0.001,0.01,0,0,0,0.0003,0,21.2,0.79,0.82,0.069,0.008,0.013,0.09,0
31,209,33,900,1348.9,4,2,0.41,25.45,0.052,1e-05,0.001,0.01,0,0,0,0.0003,0,21.2,0.79,0.82,0.069,0.008,0.013,0.09,0
31,209,26,900,4590.7,4,4,0.41,25.45,0.052,1e-05,0.001,0.01,0,0,0,0.0003,0,21.2,0.79,0.82,0.069,0.008,0.013,0.09,0
31,209,20,900,20069.3,4,13,0.41,25.45,0.052,1e-05,0.001,0.01,0,0,0,0.0003,0,21.2,0.79,0.82,0.069,0.008,0.013,0.09,0
31,209,14,900,57914.4,16,10,0.41,25.45,0.052,1e-05,0.001,0.01,0,0,0,0.0003,0,21.2,0.79,0.82,0.069,0.008,0.013,0.09,0
31,209,26,1000,239,4,9,0.41,25.45,0.052,1e-05,0.001,0.01,0,0,0,0.0003,0,21.2,0.79,0.82,0.069,0.008,0.013,0.09,0
31,209,20,1000,907.6,4,7,0.41,25.45,0.052,1e-05,0.001,0.01,0,0,0,0.0003,0,21.2,0.79,0.82,0.069,0.008,0.013,0.09,0
31,209,14,1000,2383.6,7,12,0.41,25.45,0.052,1e-05,0.001,0.01,0,0,0,0.0003,0,21.2,0.79,0.82,0.069,0.008,0.013,0.09,0
31,209,10,1000,15723.4,29,44,0.41,25.45,0.052,1e-05,0.001,0.01,0,0,0,0.0003,0,21.2,0.79,0.82,0.069,0.008,0.013,0.09,0
31,209,7,1000,31339,18,36,0.41,25.45,0.052,1e-05,0.001,0.01,0,0,0,0.0003,0,21.2,0.79,0.82,0.069,0.008,0.013,0.09,0
31,209,10,1050,4167.3,5,4,0.41,25.45,0.052,1e-05,0.001,0.01,0,0,0,0.0003,0,21.2,0.79,0.82,0.069,0.008,0.013,0.09,0
31,209,10,1100,508.9,8,7,0.41,25.45,0.052,1e-05,0.001,0.01,0,0,0,0.0003,0,21.2,0.79,0.82,0.069,0.008,0.013,0.09,0
31,210,41,982,71.4,6,10,0.43,25.1,0.046,1e-05,0.001,0.01,0,0,0,0.0003,0,20.9,0.92,0.922,0.058,0.005,0.016,0.07,0
31,210,98,800,83.6,3,4,0.43,25.1,0.046,1e-05,0.001,0.01,0,0,0,0.0003,0,20.9,0.92,0.922,0.058,0.005,0.016,0.07,0
31,210,69,800,525.3,3,3,0.43,25.1,0.046,1e-05,0.001,0.01,0,0,0,0.0003,0,20.9,0.92,0.922,0.058,0.005,0.016,0.07,0
31,210,53,800,1494.8,3,7,0.43,25.1,0.046,1e-05,0.001,0.01,0,0,0,0.0003,0,20.9,0.92,0.922,0.058,0.005,0.016,0.07,0
31,210,33,800,20057,2,2,0.43,25.1,0.046,1e-05,0.001,0.01,0,0,0,0.0003,0,20.9,0.92,0.922,0.058,0.005,0.016,0.07,0
31,210,26,800,105606.2,3,3,0.43,25.1,0.046,1e-05,0.001,0.01,0,0,0,0.0003,0,20.9,0.92,0.922,0.058,0.005,0.016,0.07,0
31,210,53,900,192,3,5,0.43,25.1,0.046,1e-05,0.001,0.01,0,0,0,0.0003,0,20.9,0.92,0.922,0.058,0.005,0.016,0.07,0
31,210,33,900,1106.6,5,3,0.43,25.1,0.046,1e-05,0.001,0.01,0,0,0,0.0003,0,20.9,0.92,0.922,0.058,0.005,0.016,0.07,0
31,210,26,900,3278.6,3,5,0.43,25.1,0.046,1e-05,0.001,0.01,0,0,0,0.0003,0,20.9,0.92,0.922,0.058,0.005,0.016,0.07,0
31,210,20,900,20874.6,5,4,0.43,25.1,0.046,1e-05,0.001,0.01,0,0,0,0.0003,0,20.9,0.92,0.922,0.058,0.005,0.016,0.07,0
31,210,14,900,80050.3,15,11,0.43,25.1,0.046,1e-05,0.001,0.01,0,0,0,0.0003,0,20.9,0.92,0.922,0.058,0.005,0.016,0.07,0
31,210,33,1000,115.6,4,11,0.43,25.1,0.046,1e-05,0.001,0.01,0,0,0,0.0003,0,20.9,0.92,0.922,0.058,0.005,0.016,0.07,0
31,210,26,1000,302,5,8,0.43,25.1,0.046,1e-05,0.001,0.01,0,0,0,0.0003,0,20.9,0.92,0.922,0.058,0.005,0.016,0.07,0
31,210,20,1000,732.5,3,0.3,0.43,25.1,0.046,1e-05,0.001,0.01,0,0,0,0.0003,0,20.9,0.92,0.922,0.058,0.005,0.016,0.07,0
31,210,14,1000,4324.2,5,8,0.43,25.1,0.046,1e-05,0.001,0.01,0,0,0,0.0003,0,20.9,0.92,0.922,0.058,0.005,0.016,0.07,0
31,210,10,1000,14927.8,20,30,0.43,25.1,0.046,1e-05,0.001,0.01,0,0,0,0.0003,0,20.9,0.92,0.922,0.058,0.005,0.016,0.07,0
31,210,7,1000,50281.1,34,51,0.43,25.1,0.046,1e-05,0.001,0.01,0,0,0,0.0003,0,20.9,0.92,0.922,0.058,0.005,0.016,0.07,0
31,210,20,1050,275,4,10,0.43,25.1,0.046,1e-05,0.001,0.01,0,0,0,0.0003,0,20.9,0.92,0.922,0.058,0.005,0.016,0.07,0
31,210,10,1050,3695.1,7,12,0.43,25.1,0.046,1e-05,0.001,0.01,0,0,0,0.0003,0,20.9,0.92,0.922,0.058,0.005,0.016,0.07,0
31,210,10,1100,528.2,4,8,0.43,25.1,0.046,1e-05,0.001,0.01,0,0,0,0.0003,0,20.9,0.92,0.922,0.058,0.005,0.016,0.07,0
31,211,69,870,117.2,5,7,0.35,25.18,0.031,1e-05,0.001,0.03,0,0,0,0.0006,0,20.74,1.1,1.38,0.015,0.008,0.015,0.037,0
31,211,41,982,56.6,6,9,0.35,25.18,0.031,1e-05,0.001,0.03,0,0,0,0.0006,0,20.74,1.1,1.38,0.015,0.008,0.015,0.037,0
31,211,98,800,118.2,4,6,0.35,25.18,0.031,1e-05,0.001,0.03,0,0,0,0.0006,0,20.74,1.1,1.38,0.015,0.008,0.015,0.037,0
31,211,69,800,827.6,5,6,0.35,25.18,0.031,1e-05,0.001,0.03,0,0,0,0.0006,0,20.74,1.1,1.38,0.015,0.008,0.015,0.037,0
31,211,53,800,2169.6,5,2,0.35,25.18,0.031,1e-05,0.001,0.03,0,0,0,0.0006,0,20.74,1.1,1.38,0.015,0.008,0.015,0.037,0
31,211,33,800,7804.8,6,3,0.35,25.18,0.031,1e-05,0.001,0.03,0,0,0,0.0006,0,20.74,1.1,1.38,0.015,0.008,0.015,0.037,0
31,211,26,800,4239,14,5,0.35,25.18,0.031,1e-05,0.001,0.03,0,0,0,0.0006,0,20.74,1.1,1.38,0.015,0.008,0.015,0.037,0
31,211,20,800,76969,7,2,0.35,25.18,0.031,1e-05,0.001,0.03,0,0,0,0.0006,0,20.74,1.1,1.38,0.015,0.008,0.015,0.037,0
31,211,53,900,157.1,4,7,0.35,25.18,0.031,1e-05,0.001,0.03,0,0,0,0.0006,0,20.74,1.1,1.38,0.015,0.008,0.015,0.037,0
31,211,33,900,810.3,3,5,0.35,25.18,0.031,1e-05,0.001,0.03,0,0,0,0.0006,0,20.74,1.1,1.38,0.015,0.008,0.015,0.037,0
31,211,26,900,2132.7,6,3,0.35,25.18,0.031,1e-05,0.001,0.03,0,0,0,0.0006,0,20.74,1.1,1.38,0.015,0.008,0.015,0.037,0
31,211,20,900,11933.7,9,5,0.35,25.18,0.031,1e-05,0.001,0.03,0,0,0,0.0006,0,20.74,1.1,1.38,0.015,0.008,0.015,0.037,0
31,211,14,900,44750.2,6,1,0.35,25.18,0.031,1e-05,0.001,0.03,0,0,0,0.0006,0,20.74,1.1,1.38,0.015,0.008,0.015,0.037,0
31,211,26,1000,254.8,4,6,0.35,25.18,0.031,1e-05,0.001,0.03,0,0,0,0.0006,0,20.74,1.1,1.38,0.015,0.008,0.015,0.037,0
31,211,20,1000,860.6,8,1,0.35,25.18,0.031,1e-05,0.001,0.03,0,0,0,0.0006,0,20.74,1.1,1.38,0.015,0.008,0.015,0.037,0
31,211,14,1000,3198.8,6,5,0.35,25.18,0.031,1e-05,0.001,0.03,0,0,0,0.0006,0,20.74,1.1,1.38,0.015,0.008,0.015,0.037,0
31,211,10,1000,16779.7,35,32,0.35,25.18,0.031,1e-05,0.001,0.03,0,0,0,0.0006,0,20.74,1.1,1.38,0.015,0.008,0.015,0.037,0
31,211,7,1000,65681.2,45,30,0.35,25.18,0.031,1e-05,0.001,0.03,0,0,0,0.0006,0,20.74,1.1,1.38,0.015,0.008,0.015,0.037,0
31,211,10,1050,2379.4,10,12,0.35,25.18,0.031,1e-05,0.001,0.03,0,0,0,0.0006,0,20.74,1.1,1.38,0.015,0.008,0.015,0.037,0
31,211,10,1100,623,19,14,0.35,25.18,0.031,1e-05,0.001,0.03,0,0,0,0.0006,0,20.74,1.1,1.38,0.015,0.008,0.015,0.037,0
31,212,41,982,43.4,4,7,0.37,25.12,0.043,1e-05,0.001,0.02,0,0,0,0.0007,0,20.66,1.24,1.41,0.015,0.011,0.014,0.034,0
31,212,98,800,85.2,4,7,0.37,25.12,0.043,1e-05,0.001,0.02,0,0,0,0.0007,0,20.66,1.24,1.41,0.015,0.011,0.014,0.034,0
31,212,69,800,555.9,3,3,0.37,25.12,0.043,1e-05,0.001,0.02,0,0,0,0.0007,0,20.66,1.24,1.41,0.015,0.011,0.014,0.034,0
31,212,53,800,1607.8,3,7,0.37,25.12,0.043,1e-05,0.001,0.02,0,0,0,0.0007,0,20.66,1.24,1.41,0.015,0.011,0.014,0.034,0
31,212,33,800,10500.5,10,2,0.37,25.12,0.043,1e-05,0.001,0.02,0,0,0,0.0007,0,20.66,1.24,1.41,0.015,0.011,0.014,0.034,0
31,212,26,800,46441.4,15,4,0.37,25.12,0.043,1e-05,0.001,0.02,0,0,0,0.0007,0,20.66,1.24,1.41,0.015,0.011,0.014,0.034,0
31,212,53,900,116.9,4,6,0.37,25.12,0.043,1e-05,0.001,0.02,0,0,0,0.0007,0,20.66,1.24,1.41,0.015,0.011,0.014,0.034,0
31,212,33,900,830.8,7,4,0.37,25.12,0.043,1e-05,0.001,0.02,0,0,0,0.0007,0,20.66,1.24,1.41,0.015,0.011,0.014,0.034,0
31,212,26,900,1862,6,2,0.37,25.12,0.043,1e-05,0.001,0.02,0,0,0,0.0007,0,20.66,1.24,1.41,0.015,0.011,0.014,0.034,0
31,212,20,900,8720.5,8,2,0.37,25.12,0.043,1e-05,0.001,0.02,0,0,0,0.0007,0,20.66,1.24,1.41,0.015,0.011,0.014,0.034,0
31,212,14,900,49095.8,15,8,0.37,25.12,0.043,1e-05,0.001,0.02,0,0,0,0.0007,0,20.66,1.24,1.41,0.015,0.011,0.014,0.034,0
31,212,26,1000,234.5,6,7,0.37,25.12,0.043,1e-05,0.001,0.02,0,0,0,0.0007,0,20.66,1.24,1.41,0.015,0.011,0.014,0.034,0
31,212,20,1000,638.8,6,3,0.37,25.12,0.043,1e-05,0.001,0.02,0,0,0,0.0007,0,20.66,1.24,1.41,0.015,0.011,0.014,0.034,0
31,212,14,1000,2350.3,16,5,0.37,25.12,0.043,1e-05,0.001,0.02,0,0,0,0.0007,0,20.66,1.24,1.41,0.015,0.011,0.014,0.034,0
