Repository: Adolphus8/Project_PROMAP

# Project PROMAP
Project PROMAP (acronym for Probabilistic Prediction of Material Properties) is a feasibility study which seeks to merge Artificial Intelligence (AI) tools with Bayesian statistics to yield probabilistic estimates of target features under scarse data/information. The context of this study is with regards to the following Nuclear material properties: 1) Creep rupture; and 2) Tensile properties. This repository contains the MATLAB codes required to perform such analysis.

## Instructions:
The following main MATLAB files are to be executed in the following order:
<details>
<summary> 1) PROMAP_NIMS_data_enchancement.m </summary>

File: Creep_rupture_data_processed.csv (part 17 of 21)
material_x,cast_code,stress,temperature,fracture,elongation,RA,Comp_C,Comp_Cr,Comp_Co,Comp_Al,Comp_Ti,Comp_Mo,Comp_W,Comp_Nb,Comp_Fe,Comp_B,Comp_V,Comp_Ni,Comp_Si,Comp_Mn,Comp_Cu,Comp_S,Comp_P,Comp_N,Comp_NbTa
31,212,10,1000,12875.2,11,14,0.37,25.12,0.043,1e-05,0.001,0.02,0,0,0,0.0007,0,20.66,1.24,1.41,0.015,0.011,0.014,0.034,0
31,212,7,1000,44071.4,33,31,0.37,25.12,0.043,1e-05,0.001,0.02,0,0,0,0.0007,0,20.66,1.24,1.41,0.015,0.011,0.014,0.034,0
31,212,10,1050,1848.6,14,6,0.37,25.12,0.043,1e-05,0.001,0.02,0,0,0,0.0007,0,20.66,1.24,1.41,0.015,0.011,0.014,0.034,0
31,212,10,1100,372.2,13,18,0.37,25.12,0.043,1e-05,0.001,0.02,0,0,0,0.0007,0,20.66,1.24,1.41,0.015,0.011,0.014,0.034,0
31,213,41,982,46.1,4,7,0.36,25.21,0.007,1e-05,0.001,0.03,0,0,0,0.0002,0,21.42,0.92,1.02,0.053,0.013,0.016,0.107,0
31,213,98,800,38.2,2,3,0.36,25.21,0.007,1e-05,0.001,0.03,0,0,0,0.0002,0,21.42,0.92,1.02,0.053,0.013,0.016,0.107,0
31,213,69,800,380.9,3,2,0.36,25.21,0.007,1e-05,0.001,0.03,0,0,0,0.0002,0,21.42,0.92,1.02,0.053,0.013,0.016,0.107,0
31,213,53,800,839,2,2,0.36,25.21,0.007,1e-05,0.001,0.03,0,0,0,0.0002,0,21.42,0.92,1.02,0.053,0.013,0.016,0.107,0
31,213,33,800,14354.8,2,0.3,0.36,25.21,0.007,1e-05,0.001,0.03,0,0,0,0.0002,0,21.42,0.92,1.02,0.053,0.013,0.016,0.107,0
31,213,26,800,106032.2,3,0,0.36,25.21,0.007,1e-05,0.001,0.03,0,0,0,0.0002,0,21.42,0.92,1.02,0.053,0.013,0.016,0.107,0
31,213,53,900,101,3,3,0.36,25.21,0.007,1e-05,0.001,0.03,0,0,0,0.0002,0,21.42,0.92,1.02,0.053,0.013,0.016,0.107,0
31,213,33,900,695.2,2,2,0.36,25.21,0.007,1e-05,0.001,0.03,0,0,0,0.0002,0,21.42,0.92,1.02,0.053,0.013,0.016,0.107,0
31,213,26,900,1228.8,1,5,0.36,25.21,0.007,1e-05,0.001,0.03,0,0,0,0.0002,0,21.42,0.92,1.02,0.053,0.013,0.016,0.107,0
31,213,20,900,4981.5,1,3,0.36,25.21,0.007,1e-05,0.001,0.03,0,0,0,0.0002,0,21.42,0.92,1.02,0.053,0.013,0.016,0.107,0
31,213,14,900,68400.2,7,6,0.36,25.21,0.007,1e-05,0.001,0.03,0,0,0,0.0002,0,21.42,0.92,1.02,0.053,0.013,0.016,0.107,0
31,213,26,1000,195.2,3,7,0.36,25.21,0.007,1e-05,0.001,0.03,0,0,0,0.0002,0,21.42,0.92,1.02,0.053,0.013,0.016,0.107,0
31,213,20,1000,442.4,1,1,0.36,25.21,0.007,1e-05,0.001,0.03,0,0,0,0.0002,0,21.42,0.92,1.02,0.053,0.013,0.016,0.107,0
31,213,14,1000,2035.4,5,3,0.36,25.21,0.007,1e-05,0.001,0.03,0,0,0,0.0002,0,21.42,0.92,1.02,0.053,0.013,0.016,0.107,0
31,213,10,1000,7913.3,8,8,0.36,25.21,0.007,1e-05,0.001,0.03,0,0,0,0.0002,0,21.42,0.92,1.02,0.053,0.013,0.016,0.107,0
31,213,7,1000,8925.9,8,14,0.36,25.21,0.007,1e-05,0.001,0.03,0,0,0,0.0002,0,21.42,0.92,1.02,0.053,0.013,0.016,0.107,0
31,213,7,1000,29156.6,13,7,0.36,25.21,0.007,1e-05,0.001,0.03,0,0,0,0.0002,0,21.42,0.92,1.02,0.053,0.013,0.016,0.107,0
31,213,14,1050,642.4,6,18,0.36,25.21,0.007,1e-05,0.001,0.03,0,0,0,0.0002,0,21.42,0.92,1.02,0.053,0.013,0.016,0.107,0
31,213,10,1050,1606.5,4,2,0.36,25.21,0.007,1e-05,0.001,0.03,0,0,0,0.0002,0,21.42,0.92,1.02,0.053,0.013,0.016,0.107,0
31,213,10,1100,240.7,3,5,0.36,25.21,0.007,1e-05,0.001,0.03,0,0,0,0.0002,0,21.42,0.92,1.02,0.053,0.013,0.016,0.107,0
31,214,69,870,32.2,3,6,0.37,25.29,0.002,1e-05,0.001,0.01,0,0,0,0.0002,0,23.13,1.16,1.23,0.042,0.014,0.015,0.054,0
31,214,41,982,35.2,7,9,0.37,25.29,0.002,1e-05,0.001,0.01,0,0,0,0.0002,0,23.13,1.16,1.23,0.042,0.014,0.015,0.054,0
31,214,98,800,28.8,3,7,0.37,25.29,0.002,1e-05,0.001,0.01,0,0,0,0.0002,0,23.13,1.16,1.23,0.042,0.014,0.015,0.054,0
31,214,69,800,461,3,1,0.37,25.29,0.002,1e-05,0.001,0.01,0,0,0,0.0002,0,23.13,1.16,1.23,0.042,0.014,0.015,0.054,0
31,214,53,800,1265.1,2,3,0.37,25.29,0.002,1e-05,0.001,0.01,0,0,0,0.0002,0,23.13,1.16,1.23,0.042,0.014,0.015,0.054,0
31,214,33,800,16488.2,3,1,0.37,25.29,0.002,1e-05,0.001,0.01,0,0,0,0.0002,0,23.13,1.16,1.23,0.042,0.014,0.015,0.054,0
31,214,26,800,70908.3,3,4,0.37,25.29,0.002,1e-05,0.001,0.01,0,0,0,0.0002,0,23.13,1.16,1.23,0.042,0.014,0.015,0.054,0
31,214,53,900,69.6,6,13,0.37,25.29,0.002,1e-05,0.001,0.01,0,0,0,0.0002,0,23.13,1.16,1.23,0.042,0.014,0.015,0.054,0
31,214,33,900,850.2,4,3,0.37,25.29,0.002,1e-05,0.001,0.01,0,0,0,0.0002,0,23.13,1.16,1.23,0.042,0.014,0.015,0.054,0
31,214,26,900,2306.3,2,3,0.37,25.29,0.002,1e-05,0.001,0.01,0,0,0,0.0002,0,23.13,1.16,1.23,0.042,0.014,0.015,0.054,0
31,214,20,900,16799.8,2,2,0.37,25.29,0.002,1e-05,0.001,0.01,0,0,0,0.0002,0,23.13,1.16,1.23,0.042,0.014,0.015,0.054,0
31,214,14,900,50932.7,5,1,0.37,25.29,0.002,1e-05,0.001,0.01,0,0,0,0.0002,0,23.13,1.16,1.23,0.042,0.014,0.015,0.054,0
31,214,26,1000,185.3,3,10,0.37,25.29,0.002,1e-05,0.001,0.01,0,0,0,0.0002,0,23.13,1.16,1.23,0.042,0.014,0.015,0.054,0
31,214,20,1000,808.2,2,6,0.37,25.29,0.002,1e-05,0.001,0.01,0,0,0,0.0002,0,23.13,1.16,1.23,0.042,0.014,0.015,0.054,0
31,214,14,1000,3857.6,4,6,0.37,25.29,0.002,1e-05,0.001,0.01,0,0,0,0.0002,0,23.13,1.16,1.23,0.042,0.014,0.015,0.054,0
31,214,10,1000,9870.1,3,6,0.37,25.29,0.002,1e-05,0.001,0.01,0,0,0,0.0002,0,23.13,1.16,1.23,0.042,0.014,0.015,0.054,0
31,214,7,1000,44044.1,26,34,0.37,25.29,0.002,1e-05,0.001,0.01,0,0,0,0.0002,0,23.13,1.16,1.23,0.042,0.014,0.015,0.054,0
31,214,10,1050,2969.2,9,8,0.37,25.29,0.002,1e-05,0.001,0.01,0,0,0,0.0002,0,23.13,1.16,1.23,0.042,0.014,0.015,0.054,0
31,214,10,1100,451.4,6,3,0.37,25.29,0.002,1e-05,0.001,0.01,0,0,0,0.0002,0,23.13,1.16,1.23,0.042,0.014,0.015,0.054,0
31,215,41,982,73.4,3,7,0.38,24.8,0.013,1e-05,0.001,0.08,0,0,0,0.0014,0,21.82,0.82,0.75,0.022,0.024,0.014,0.0713,0
31,215,98,800,76.2,2,4,0.38,24.8,0.013,1e-05,0.001,0.08,0,0,0,0.0014,0,21.82,0.82,0.75,0.022,0.024,0.014,0.0713,0
31,215,69,800,601.9,2,2,0.38,24.8,0.013,1e-05,0.001,0.08,0,0,0,0.0014,0,21.82,0.82,0.75,0.022,0.024,0.014,0.0713,0
31,215,53,800,1684.7,2,2,0.38,24.8,0.013,1e-05,0.001,0.08,0,0,0,0.0014,0,21.82,0.82,0.75,0.022,0.024,0.014,0.0713,0
31,215,33,800,10763.9,2,1,0.38,24.8,0.013,1e-05,0.001,0.08,0,0,0,0.0014,0,21.82,0.82,0.75,0.022,0.024,0.014,0.0713,0
31,215,26,800,31436.6,4,1,0.38,24.8,0.013,1e-05,0.001,0.08,0,0,0,0.0014,0,21.82,0.82,0.75,0.022,0.024,0.014,0.0713,0
31,215,53,900,99.3,4,2,0.38,24.8,0.013,1e-05,0.001,0.08,0,0,0,0.0014,0,21.82,0.82,0.75,0.022,0.024,0.014,0.0713,0
31,215,33,900,597,2,6,0.38,24.8,0.013,1e-05,0.001,0.08,0,0,0,0.0014,0,21.82,0.82,0.75,0.022,0.024,0.014,0.0713,0
31,215,26,900,1332.2,2,3,0.38,24.8,0.013,1e-05,0.001,0.08,0,0,0,0.0014,0,21.82,0.82,0.75,0.022,0.024,0.014,0.0713,0
31,215,20,900,4686.5,2,2,0.38,24.8,0.013,1e-05,0.001,0.08,0,0,0,0.0014,0,21.82,0.82,0.75,0.022,0.024,0.014,0.0713,0
31,215,14,900,19541.6,4,2,0.38,24.8,0.013,1e-05,0.001,0.08,0,0,0,0.0014,0,21.82,0.82,0.75,0.022,0.024,0.014,0.0713,0
31,215,26,1000,207.9,1,6,0.38,24.8,0.013,1e-05,0.001,0.08,0,0,0,0.0014,0,21.82,0.82,0.75,0.022,0.024,0.014,0.0713,0
31,215,20,1000,541.1,5,6,0.38,24.8,0.013,1e-05,0.001,0.08,0,0,0,0.0014,0,21.82,0.82,0.75,0.022,0.024,0.014,0.0713,0
31,215,14,1000,1391.8,7,7,0.38,24.8,0.013,1e-05,0.001,0.08,0,0,0,0.0014,0,21.82,0.82,0.75,0.022,0.024,0.014,0.0713,0
31,215,10,1000,3191.8,10,29,0.38,24.8,0.013,1e-05,0.001,0.08,0,0,0,0.0014,0,21.82,0.82,0.75,0.022,0.024,0.014,0.0713,0
31,215,7,1000,21793,3,6,0.38,24.8,0.013,1e-05,0.001,0.08,0,0,0,0.0014,0,21.82,0.82,0.75,0.022,0.024,0.014,0.0713,0
31,215,10,1050,1088.5,4,2,0.38,24.8,0.013,1e-05,0.001,0.08,0,0,0,0.0014,0,21.82,0.82,0.75,0.022,0.024,0.014,0.0713,0
31,215,10,1100,401.7,3,4,0.38,24.8,0.013,1e-05,0.001,0.08,0,0,0,0.0014,0,21.82,0.82,0.75,0.022,0.024,0.014,0.0713,0
31,216,41,982,65.8,5,12,0.4,24,0.017,1e-05,0.001,0.08,0,0,0,0.0011,0,21.8,0.87,0.84,0.056,0.017,0.014,0.0429,0
31,216,98,800,113,3,7,0.4,24,0.017,1e-05,0.001,0.08,0,0,0,0.0011,0,21.8,0.87,0.84,0.056,0.017,0.014,0.0429,0
31,216,69,800,646.6,2,2,0.4,24,0.017,1e-05,0.001,0.08,0,0,0,0.0011,0,21.8,0.87,0.84,0.056,0.017,0.014,0.0429,0
31,216,53,800,1609.4,2,5,0.4,24,0.017,1e-05,0.001,0.08,0,0,0,0.0011,0,21.8,0.87,0.84,0.056,0.017,0.014,0.0429,0
31,216,33,800,18851.9,3,1,0.4,24,0.017,1e-05,0.001,0.08,0,0,0,0.0011,0,21.8,0.87,0.84,0.056,0.017,0.014,0.0429,0
31,216,26,800,68474.7,3,2,0.4,24,0.017,1e-05,0.001,0.08,0,0,0,0.0011,0,21.8,0.87,0.84,0.056,0.017,0.014,0.0429,0
31,216,53,900,126,4,1,0.4,24,0.017,1e-05,0.001,0.08,0,0,0,0.0011,0,21.8,0.87,0.84,0.056,0.017,0.014,0.0429,0
31,216,33,900,600.2,2,4,0.4,24,0.017,1e-05,0.001,0.08,0,0,0,0.0011,0,21.8,0.87,0.84,0.056,0.017,0.014,0.0429,0
31,216,26,900,1809.6,4,6,0.4,24,0.017,1e-05,0.001,0.08,0,0,0,0.0011,0,21.8,0.87,0.84,0.056,0.017,0.014,0.0429,0
31,216,20,900,9505.2,2,0,0.4,24,0.017,1e-05,0.001,0.08,0,0,0,0.0011,0,21.8,0.87,0.84,0.056,0.017,0.014,0.0429,0
31,216,14,900,36752.3,3,4,0.4,24,0.017,1e-05,0.001,0.08,0,0,0,0.0011,0,21.8,0.87,0.84,0.056,0.017,0.014,0.0429,0
31,216,26,1000,190.3,4,2,0.4,24,0.017,1e-05,0.001,0.08,0,0,0,0.0011,0,21.8,0.87,0.84,0.056,0.017,0.014,0.0429,0
31,216,20,1000,770,3,4,0.4,24,0.017,1e-05,0.001,0.08,0,0,0,0.0011,0,21.8,0.87,0.84,0.056,0.017,0.014,0.0429,0
31,216,14,1000,1842.2,2,4,0.4,24,0.017,1e-05,0.001,0.08,0,0,0,0.0011,0,21.8,0.87,0.84,0.056,0.017,0.014,0.0429,0
31,216,10,1000,11186.1,3,2,0.4,24,0.017,1e-05,0.001,0.08,0,0,0,0.0011,0,21.8,0.87,0.84,0.056,0.017,0.014,0.0429,0
31,216,7,1000,31344,8,23,0.4,24,0.017,1e-05,0.001,0.08,0,0,0,0.0011,0,21.8,0.87,0.84,0.056,0.017,0.014,0.0429,0
31,216,10,1050,2723.9,3,1,0.4,24,0.017,1e-05,0.001,0.08,0,0,0,0.0011,0,21.8,0.87,0.84,0.056,0.017,0.014,0.0429,0
31,216,10,1100,530.9,5,12,0.4,24,0.017,1e-05,0.001,0.08,0,0,0,0.0011,0,21.8,0.87,0.84,0.056,0.017,0.014,0.0429,0
31,217,69,870,147.6,4,5,0.4,25.96,0.017,1e-05,0.001,0.07,0,0,0,0.0004,0,20.69,1.27,1.56,0.079,0.008,0.016,0.048,0
31,217,41,982,61.6,4,9,0.4,25.96,0.017,1e-05,0.001,0.07,0,0,0,0.0004,0,20.69,1.27,1.56,0.079,0.008,0.016,0.048,0
31,217,98,800,171.6,5,11,0.4,25.96,0.017,1e-05,0.001,0.07,0,0,0,0.0004,0,20.69,1.27,1.56,0.079,0.008,0.016,0.048,0
31,217,69,800,1035.9,5,3,0.4,25.96,0.017,1e-05,0.001,0.07,0,0,0,0.0004,0,20.69,1.27,1.56,0.079,0.008,0.016,0.048,0
31,217,53,800,1653.1,4,7,0.4,25.96,0.017,1e-05,0.001,0.07,0,0,0,0.0004,0,20.69,1.27,1.56,0.079,0.008,0.016,0.048,0
31,217,33,800,9729.3,6,2,0.4,25.96,0.017,1e-05,0.001,0.07,0,0,0,0.0004,0,20.69,1.27,1.56,0.079,0.008,0.016,0.048,0
31,217,26,800,37117.3,2,2,0.4,25.96,0.017,1e-05,0.001,0.07,0,0,0,0.0004,0,20.69,1.27,1.56,0.079,0.008,0.016,0.048,0
31,217,53,900,154.3,4,6,0.4,25.96,0.017,1e-05,0.001,0.07,0,0,0,0.0004,0,20.69,1.27,1.56,0.079,0.008,0.016,0.048,0
31,217,33,900,911.2,6,3,0.4,25.96,0.017,1e-05,0.001,0.07,0,0,0,0.0004,0,20.69,1.27,1.56,0.079,0.008,0.016,0.048,0
31,217,26,900,3029.6,4,2,0.4,25.96,0.017,1e-05,0.001,0.07,0,0,0,0.0004,0,20.69,1.27,1.56,0.079,0.008,0.016,0.048,0
31,217,20,900,12215.1,2,1,0.4,25.96,0.017,1e-05,0.001,0.07,0,0,0,0.0004,0,20.69,1.27,1.56,0.079,0.008,0.016,0.048,0
31,217,14,900,80808.4,4,10,0.4,25.96,0.017,1e-05,0.001,0.07,0,0,0,0.0004,0,20.69,1.27,1.56,0.079,0.008,0.016,0.048,0
31,217,26,1000,240.2,4,10,0.4,25.96,0.017,1e-05,0.001,0.07,0,0,0,0.0004,0,20.69,1.27,1.56,0.079,0.008,0.016,0.048,0
31,217,20,1000,821.6,5,11,0.4,25.96,0.017,1e-05,0.001,0.07,0,0,0,0.0004,0,20.69,1.27,1.56,0.079,0.008,0.016,0.048,0
31,217,14,1000,2885.4,3,4,0.4,25.96,0.017,1e-05,0.001,0.07,0,0,0,0.0004,0,20.69,1.27,1.56,0.079,0.008,0.016,0.048,0
31,217,10,1000,14730.4,10,10,0.4,25.96,0.017,1e-05,0.001,0.07,0,0,0,0.0004,0,20.69,1.27,1.56,0.079,0.008,0.016,0.048,0
31,217,14,1050,762.8,4,5,0.4,25.96,0.017,1e-05,0.001,0.07,0,0,0,0.0004,0,20.69,1.27,1.56,0.079,0.008,0.016,0.048,0
31,217,10,1050,2533.8,12,12,0.4,25.96,0.017,1e-05,0.001,0.07,0,0,0,0.0004,0,20.69,1.27,1.56,0.079,0.008,0.016,0.048,0
31,217,10,1100,367,10,15,0.4,25.96,0.017,1e-05,0.001,0.07,0,0,0,0.0004,0,20.69,1.27,1.56,0.079,0.008,0.016,0.048,0
31,218,41,982,52.6,3,12,0.35,25.57,0.01,1e-05,0.001,0.13,0,0,0,0.0015,0,20.91,1.19,1.64,0.073,0.007,0.02,0.043,0
31,218,98,800,130.6,2,5,0.35,25.57,0.01,1e-05,0.001,0.13,0,0,0,0.0015,0,20.91,1.19,1.64,0.073,0.007,0.02,0.043,0
31,218,69,800,896.5,3,1,0.35,25.57,0.01,1e-05,0.001,0.13,0,0,0,0.0015,0,20.91,1.19,1.64,0.073,0.007,0.02,0.043,0
31,218,53,800,2105.8,2,5,0.35,25.57,0.01,1e-05,0.001,0.13,0,0,0,0.0015,0,20.91,1.19,1.64,0.073,0.007,0.02,0.043,0
31,218,33,800,12227.4,8,1,0.35,25.57,0.01,1e-05,0.001,0.13,0,0,0,0.0015,0,20.91,1.19,1.64,0.073,0.007,0.02,0.043,0
31,218,26,800,39633.4,5,2,0.35,25.57,0.01,1e-05,0.001,0.13,0,0,0,0.0015,0,20.91,1.19,1.64,0.073,0.007,0.02,0.043,0
31,218,20,800,81691.9,7,4,0.35,25.57,0.01,1e-05,0.001,0.13,0,0,0,0.0015,0,20.91,1.19,1.64,0.073,0.007,0.02,0.043,0
31,218,53,900,163.8,5,6,0.35,25.57,0.01,1e-05,0.001,0.13,0,0,0,0.0015,0,20.91,1.19,1.64,0.073,0.007,0.02,0.043,0
31,218,33,900,1037,2,2,0.35,25.57,0.01,1e-05,0.001,0.13,0,0,0,0.0015,0,20.91,1.19,1.64,0.073,0.007,0.02,0.043,0
31,218,26,900,2028.6,2,2,0.35,25.57,0.01,1e-05,0.001,0.13,0,0,0,0.0015,0,20.91,1.19,1.64,0.073,0.007,0.02,0.043,0
31,218,20,900,6341.8,6,2,0.35,25.57,0.01,1e-05,0.001,0.13,0,0,0,0.0015,0,20.91,1.19,1.64,0.073,0.007,0.02,0.043,0
31,218,14,900,63926.5,4,3,0.35,25.57,0.01,1e-05,0.001,0.13,0,0,0,0.0015,0,20.91,1.19,1.64,0.073,0.007,0.02,0.043,0
31,218,26,1000,193.1,3,5,0.35,25.57,0.01,1e-05,0.001,0.13,0,0,0,0.0015,0,20.91,1.19,1.64,0.073,0.007,0.02,0.043,0
31,218,20,1000,541.7,6,10,0.35,25.57,0.01,1e-05,0.001,0.13,0,0,0,0.0015,0,20.91,1.19,1.64,0.073,0.007,0.02,0.043,0
31,218,14,1000,2221.6,4,4,0.35,25.57,0.01,1e-05,0.001,0.13,0,0,0,0.0015,0,20.91,1.19,1.64,0.073,0.007,0.02,0.043,0
31,218,10,1000,5848,3,3,0.35,25.57,0.01,1e-05,0.001,0.13,0,0,0,0.0015,0,20.91,1.19,1.64,0.073,0.007,0.02,0.043,0
31,218,7,1000,43620.6,50,9,0.35,25.57,0.01,1e-05,0.001,0.13,0,0,0,0.0015,0,20.91,1.19,1.64,0.073,0.007,0.02,0.043,0
31,218,10,1050,1856.3,8,8,0.35,25.57,0.01,1e-05,0.001,0.13,0,0,0,0.0015,0,20.91,1.19,1.64,0.073,0.007,0.02,0.043,0
31,218,10,1100,436,4,2,0.35,25.57,0.01,1e-05,0.001,0.13,0,0,0,0.0015,0,20.91,1.19,1.64,0.073,0.007,0.02,0.043,0
31,219,41,982,55.6,4,12,0.41,24.49,0.022,1e-05,0.001,0.001,0,0,0,0.0007,0,22.09,1.05,0.48,0.056,0.021,0.015,0.063,0
31,219,98,800,145.3,3,3,0.41,24.49,0.022,1e-05,0.001,0.001,0,0,0,0.0007,0,22.09,1.05,0.48,0.056,0.021,0.015,0.063,0
31,219,69,800,886.5,2,2,0.41,24.49,0.022,1e-05,0.001,0.001,0,0,0,0.0007,0,22.09,1.05,0.48,0.056,0.021,0.015,0.063,0
31,219,53,800,3053.8,3,1,0.41,24.49,0.022,1e-05,0.001,0.001,0,0,0,0.0007,0,22.09,1.05,0.48,0.056,0.021,0.015,0.063,0
31,219,33,800,22564.7,5,1,0.41,24.49,0.022,1e-05,0.001,0.001,0,0,0,0.0007,0,22.09,1.05,0.48,0.056,0.021,0.015,0.063,0
31,219,26,800,132232.2,5,0,0.41,24.49,0.022,1e-05,0.001,0.001,0,0,0,0.0007,0,22.09,1.05,0.48,0.056,0.021,0.015,0.063,0
31,219,53,900,188.9,3,8,0.41,24.49,0.022,1e-05,0.001,0.001,0,0,0,0.0007,0,22.09,1.05,0.48,0.056,0.021,0.015,0.063,0
31,219,33,900,1040.4,4,2,0.41,24.49,0.022,1e-05,0.001,0.001,0,0,0,0.0007,0,22.09,1.05,0.48,0.056,0.021,0.015,0.063,0
31,219,26,900,3243.4,4,2,0.41,24.49,0.022,1e-05,0.001,0.001,0,0,0,0.0007,0,22.09,1.05,0.48,0.056,0.021,0.015,0.063,0
31,219,20,900,17795.9,1,2,0.41,24.49,0.022,1e-05,0.001,0.001,0,0,0,0.0007,0,22.09,1.05,0.48,0.056,0.021,0.015,0.063,0
31,219,14,900,57023.1,3,2,0.41,24.49,0.022,1e-05,0.001,0.001,0,0,0,0.0007,0,22.09,1.05,0.48,0.056,0.021,0.015,0.063,0
31,219,26,1000,297.3,4,13,0.41,24.49,0.022,1e-05,0.001,0.001,0,0,0,0.0007,0,22.09,1.05,0.48,0.056,0.021,0.015,0.063,0
31,219,20,1000,889.6,5,8,0.41,24.49,0.022,1e-05,0.001,0.001,0,0,0,0.0007,0,22.09,1.05,0.48,0.056,0.021,0.015,0.063,0
31,219,14,1000,2545.6,4,5,0.41,24.49,0.022,1e-05,0.001,0.001,0,0,0,0.0007,0,22.09,1.05,0.48,0.056,0.021,0.015,0.063,0
31,219,10,1000,7693.8,12,17,0.41,24.49,0.022,1e-05,0.001,0.001,0,0,0,0.0007,0,22.09,1.05,0.48,0.056,0.021,0.015,0.063,0
31,219,7,1000,32043.8,18,31,0.41,24.49,0.022,1e-05,0.001,0.001,0,0,0,0.0007,0,22.09,1.05,0.48,0.056,0.021,0.015,0.063,0
31,219,10,1050,1615.6,10,10,0.41,24.49,0.022,1e-05,0.001,0.001,0,0,0,0.0007,0,22.09,1.05,0.48,0.056,0.021,0.015,0.063,0
31,219,10,1100,448.3,3,3,0.41,24.49,0.022,1e-05,0.001,0.001,0,0,0,0.0007,0,22.09,1.05,0.48,0.056,0.021,0.015,0.063,0
31,220,41,982,53.2,4,5,0.41,25.42,0.027,1e-05,0.001,0.01,0,0,0,0.0001,0,22.32,0.99,0.53,0.05,0.025,0.015,0.043,0
31,220,98,800,146.6,4,5,0.41,25.42,0.027,1e-05,0.001,0.01,0,0,0,0.0001,0,22.32,0.99,0.53,0.05,0.025,0.015,0.043,0
31,220,69,800,855.2,3,3,0.41,25.42,0.027,1e-05,0.001,0.01,0,0,0,0.0001,0,22.32,0.99,0.53,0.05,0.025,0.015,0.043,0
31,220,53,800,2699,2,3,0.41,25.42,0.027,1e-05,0.001,0.01,0,0,0,0.0001,0,22.32,0.99,0.53,0.05,0.025,0.015,0.043,0
31,220,33,800,36232.3,2,3,0.41,25.42,0.027,1e-05,0.001,0.01,0,0,0,0.0001,0,22.32,0.99,0.53,0.05,0.025,0.015,0.043,0
31,220,26,800,134598.5,4,1,0.41,25.42,0.027,1e-05,0.001,0.01,0,0,0,0.0001,0,22.32,0.99,0.53,0.05,0.025,0.015,0.043,0
31,220,53,900,132.1,4,6,0.41,25.42,0.027,1e-05,0.001,0.01,0,0,0,0.0001,0,22.32,0.99,0.53,0.05,0.025,0.015,0.043,0
31,220,33,900,943.9,7,2,0.41,25.42,0.027,1e-05,0.001,0.01,0,0,0,0.0001,0,22.32,0.99,0.53,0.05,0.025,0.015,0.043,0
31,220,26,900,2022.5,3,2,0.41,25.42,0.027,1e-05,0.001,0.01,0,0,0,0.0001,0,22.32,0.99,0.53,0.05,0.025,0.015,0.043,0
31,220,20,900,15179.2,3,3,0.41,25.42,0.027,1e-05,0.001,0.01,0,0,0,0.0001,0,22.32,0.99,0.53,0.05,0.025,0.015,0.043,0
31,220,14,900,58907.1,3,3,0.41,25.42,0.027,1e-05,0.001,0.01,0,0,0,0.0001,0,22.32,0.99,0.53,0.05,0.025,0.015,0.043,0
31,220,26,1000,269.8,4,5,0.41,25.42,0.027,1e-05,0.001,0.01,0,0,0,0.0001,0,22.32,0.99,0.53,0.05,0.025,0.015,0.043,0
31,220,20,1000,859.2,3,6,0.41,25.42,0.027,1e-05,0.001,0.01,0,0,0,0.0001,0,22.32,0.99,0.53,0.05,0.025,0.015,0.043,0
31,220,14,1000,2531.1,3,6,0.41,25.42,0.027,1e-05,0.001,0.01,0,0,0,0.0001,0,22.32,0.99,0.53,0.05,0.025,0.015,0.043,0
31,220,10,1000,5499.1,7,15,0.41,25.42,0.027,1e-05,0.001,0.01,0,0,0,0.0001,0,22.32,0.99,0.53,0.05,0.025,0.015,0.043,0
31,220,7,1000,26109.6,14,29,0.41,25.42,0.027,1e-05,0.001,0.01,0,0,0,0.0001,0,22.32,0.99,0.53,0.05,0.025,0.015,0.043,0
31,220,10,1050,2432.5,7,17,0.41,25.42,0.027,1e-05,0.001,0.01,0,0,0,0.0001,0,22.32,0.99,0.53,0.05,0.025,0.015,0.043,0
31,220,10,1100,576.9,6,10,0.41,25.42,0.027,1e-05,0.001,0.01,0,0,0,0.0001,0,22.32,0.99,0.53,0.05,0.025,0.015,0.043,0
32,221,69,850,186.8,15,23,0.48,25.64,0.45,1e-05,1e-05,0.06,0,0,0,0,0,34.47,0.83,1.01,0.03,0.005,0.009,0.079,1e-05
32,221,53,850,1068.3,5,6,0.48,25.64,0.45,1e-05,1e-05,0.06,0,0,0,0,0,34.47,0.83,1.01,0.03,0.005,0.009,0.079,1e-05
32,221,53,900,48.8,15,45,0.48,25.64,0.45,1e-05,1e-05,0.06,0,0,0,0,0,34.47,0.83,1.01,0.03,0.005,0.009,0.079,1e-05
32,221,33,900,3702.7,6,16,0.48,25.64,0.45,1e-05,1e-05,0.06,0,0,0,0,0,34.47,0.83,1.01,0.03,0.005,0.009,0.079,1e-05
32,221,26,900,12261.9,5,2,0.48,25.64,0.45,1e-05,1e-05,0.06,0,0,0,0,0,34.47,0.83,1.01,0.03,0.005,0.009,0.079,1e-05
32,221,26,950,2930,8,12,0.48,25.64,0.45,1e-05,1e-05,0.06,0,0,0,0,0,34.47,0.83,1.01,0.03,0.005,0.009,0.079,1e-05
32,221,33,1000,104,21,60,0.48,25.64,0.45,1e-05,1e-05,0.06,0,0,0,0,0,34.47,0.83,1.01,0.03,0.005,0.009,0.079,1e-05
32,221,20,1000,2956,8,10,0.48,25.64,0.45,1e-05,1e-05,0.06,0,0,0,0,0,34.47,0.83,1.01,0.03,0.005,0.009,0.079,1e-05
32,221,14,1000,10574.2,7,3,0.48,25.64,0.45,1e-05,1e-05,0.06,0,0,0,0,0,34.47,0.83,1.01,0.03,0.005,0.009,0.079,1e-05
32,221,10,1000,50190,17,25,0.48,25.64,0.45,1e-05,1e-05,0.06,0,0,0,0,0,34.47,0.83,1.01,0.03,0.005,0.009,0.079,1e-05
32,221,20,1100,124.1,11,36,0.48,25.64,0.45,1e-05,1e-05,0.06,0,0,0,0,0,34.47,0.83,1.01,0.03,0.005,0.009,0.079,1e-05
32,221,14,1100,645.1,6,4,0.48,25.64,0.45,1e-05,1e-05,0.06,0,0,0,0,0,34.47,0.83,1.01,0.03,0.005,0.009,0.079,1e-05
32,221,10,1100,2483.2,17,5,0.48,25.64,0.45,1e-05,1e-05,0.06,0,0,0,0,0,34.47,0.83,1.01,0.03,0.005,0.009,0.079,1e-05
32,222,69,850,143.2,5,9,0.48,27.49,0.17,0.001,0.001,0.02,0,0,0,0,0,35.63,0.97,0.81,0.001,0.009,0.014,0.062,0.001
32,222,53,850,647,5,7,0.48,27.49,0.17,0.001,0.001,0.02,0,0,0,0,0,35.63,0.97,0.81,0.001,0.009,0.014,0.062,0.001
32,222,53,900,122.9,14,21,0.48,27.49,0.17,0.001,0.001,0.02,0,0,0,0,0,35.63,0.97,0.81,0.001,0.009,0.014,0.062,0.001
32,222,33,900,2249,5,8,0.48,27.49,0.17,0.001,0.001,0.02,0,0,0,0,0,35.63,0.97,0.81,0.001,0.009,0.014,0.062,0.001
32,222,26,900,7800.6,3,3,0.48,27.49,0.17,0.001,0.001,0.02,0,0,0,0,0,35.63,0.97,0.81,0.001,0.009,0.014,0.062,0.001
32,222,20,900,32713.3,2,5,0.48,27.49,0.17,0.001,0.001,0.02,0,0,0,0,0,35.63,0.97,0.81,0.001,0.009,0.014,0.062,0.001
32,222,26,950,1984.7,5,4,0.48,27.49,0.17,0.001,0.001,0.02,0,0,0,0,0,35.63,0.97,0.81,0.001,0.009,0.014,0.062,0.001
32,222,33,1000,94.4,14,23,0.48,27.49,0.17,0.001,0.001,0.02,0,0,0,0,0,35.63,0.97,0.81,0.001,0.009,0.014,0.062,0.001
32,222,20,1000,1418.3,3,7,0.48,27.49,0.17,0.001,0.001,0.02,0,0,0,0,0,35.63,0.97,0.81,0.001,0.009,0.014,0.062,0.001
32,222,14,1000,3996.6,6,6,0.48,27.49,0.17,0.001,0.001,0.02,0,0,0,0,0,35.63,0.97,0.81,0.001,0.009,0.014,0.062,0.001
32,222,10,1000,20286.6,14,8,0.48,27.49,0.17,0.001,0.001,0.02,0,0,0,0,0,35.63,0.97,0.81,0.001,0.009,0.014,0.062,0.001
32,222,20,1100,89.2,13,28,0.48,27.49,0.17,0.001,0.001,0.02,0,0,0,0,0,35.63,0.97,0.81,0.001,0.009,0.014,0.062,0.001
32,222,14,1100,379.5,5,15,0.48,27.49,0.17,0.001,0.001,0.02,0,0,0,0,0,35.63,0.97,0.81,0.001,0.009,0.014,0.062,0.001
32,222,10,1100,1464.5,8,7,0.48,27.49,0.17,0.001,0.001,0.02,0,0,0,0,0,35.63,0.97,0.81,0.001,0.009,0.014,0.062,0.001
32,223,69,850,229.5,5,7,0.42,24.75,0.27,0.004,1e-05,0.02,0,0,0,0,0,34.4,0.82,1.02,0.04,0.018,0.01,0.0503,1e-05
32,223,53,850,972.4,3,4,0.42,24.75,0.27,0.004,1e-05,0.02,0,0,0,0,0,34.4,0.82,1.02,0.04,0.018,0.01,0.0503,1e-05
32,223,53,900,219.1,6,13,0.42,24.75,0.27,0.004,1e-05,0.02,0,0,0,0,0,34.4,0.82,1.02,0.04,0.018,0.01,0.0503,1e-05
32,223,33,900,2449.4,3,3,0.42,24.75,0.27,0.004,1e-05,0.02,0,0,0,0,0,34.4,0.82,1.02,0.04,0.018,0.01,0.0503,1e-05
32,223,26,900,6692.3,3,7,0.42,24.75,0.27,0.004,1e-05,0.02,0,0,0,0,0,34.4,0.82,1.02,0.04,0.018,0.01,0.0503,1e-05
32,223,20,900,34735.9,5,7,0.42,24.75,0.27,0.004,1e-05,0.02,0,0,0,0,0,34.4,0.82,1.02,0.04,0.018,0.01,0.0503,1e-05
32,223,26,950,1823.2,4,7,0.42,24.75,0.27,0.004,1e-05,0.02,0,0,0,0,0,34.4,0.82,1.02,0.04,0.018,0.01,0.0503,1e-05
32,223,33,1000,201.9,7,23,0.42,24.75,0.27,0.004,1e-05,0.02,0,0,0,0,0,34.4,0.82,1.02,0.04,0.018,0.01,0.0503,1e-05
32,223,20,1000,2091.1,5,5,0.42,24.75,0.27,0.004,1e-05,0.02,0,0,0,0,0,34.4,0.82,1.02,0.04,0.018,0.01,0.0503,1e-05
32,223,14,1000,6243,5,7,0.42,24.75,0.27,0.004,1e-05,0.02,0,0,0,0,0,34.4,0.82,1.02,0.04,0.018,0.01,0.0503,1e-05
32,223,10,1000,23249.2,5,6,0.42,24.75,0.27,0.004,1e-05,0.02,0,0,0,0,0,34.4,0.82,1.02,0.04,0.018,0.01,0.0503,1e-05
32,223,20,1100,105.2,7,17,0.42,24.75,0.27,0.004,1e-05,0.02,0,0,0,0,0,34.4,0.82,1.02,0.04,0.018,0.01,0.0503,1e-05
32,223,14,1100,480,4,7,0.42,24.75,0.27,0.004,1e-05,0.02,0,0,0,0,0,34.4,0.82,1.02,0.04,0.018,0.01,0.0503,1e-05
32,223,10,1100,1419,5,9,0.42,24.75,0.27,0.004,1e-05,0.02,0,0,0,0,0,34.4,0.82,1.02,0.04,0.018,0.01,0.0503,1e-05
32,224,69,850,142.7,16,27,0.52,24.9,0.17,0.07,0,0.06,0,0,0,0,0,34.9,1.61,1.3,0.07,0.012,0.028,0.042,0.07
32,224,53,850,1125.4,7,11,0.52,24.9,0.17,0.07,0,0.06,0,0,0,0,0,34.9,1.61,1.3,0.07,0.012,0.028,0.042,0.07
32,224,53,900,108.2,15,29,0.52,24.9,0.17,0.07,0,0.06,0,0,0,0,0,34.9,1.61,1.3,0.07,0.012,0.028,0.042,0.07
32,224,33,900,2485.6,4,7,0.52,24.9,0.17,0.07,0,0.06,0,0,0,0,0,34.9,1.61,1.3,0.07,0.012,0.028,0.042,0.07
32,224,26,900,8806.5,5,5,0.52,24.9,0.17,0.07,0,0.06,0,0,0,0,0,34.9,1.61,1.3,0.07,0.012,0.028,0.042,0.07
32,224,20,900,33152.3,4,2,0.52,24.9,0.17,0.07,0,0.06,0,0,0,0,0,34.9,1.61,1.3,0.07,0.012,0.028,0.042,0.07
32,224,26,950,1877.1,7,10,0.52,24.9,0.17,0.07,0,0.06,0,0,0,0,0,34.9,1.61,1.3,0.07,0.012,0.028,0.042,0.07
32,224,33,1000,85.6,18,30,0.52,24.9,0.17,0.07,0,0.06,0,0,0,0,0,34.9,1.61,1.3,0.07,0.012,0.028,0.042,0.07
32,224,20,1000,1737.5,10,9,0.52,24.9,0.17,0.07,0,0.06,0,0,0,0,0,34.9,1.61,1.3,0.07,0.012,0.028,0.042,0.07
32,224,14,1000,4328.8,10,12,0.52,24.9,0.17,0.07,0,0.06,0,0,0,0,0,34.9,1.61,1.3,0.07,0.012,0.028,0.042,0.07
32,224,10,1000,19523.7,23,12,0.52,24.9,0.17,0.07,0,0.06,0,0,0,0,0,34.9,1.61,1.3,0.07,0.012,0.028,0.042,0.07
32,224,20,1100,62.4,10,24,0.52,24.9,0.17,0.07,0,0.06,0,0,0,0,0,34.9,1.61,1.3,0.07,0.012,0.028,0.042,0.07
32,224,14,1100,174,10,19,0.52,24.9,0.17,0.07,0,0.06,0,0,0,0,0,34.9,1.61,1.3,0.07,0.012,0.028,0.042,0.07
32,224,10,1100,443.3,9,19,0.52,24.9,0.17,0.07,0,0.06,0,0,0,0,0,34.9,1.61,1.3,0.07,0.012,0.028,0.042,0.07
32,225,69,850,99.1,15,24,0.43,26.28,0.42,0.04,1e-05,1e-05,0,0,0,0,0,35.2,1.62,1.44,0.01,0.008,0.012,0.05,1e-05
32,225,53,850,693.9,7,16,0.43,26.28,0.42,0.04,1e-05,1e-05,0,0,0,0,0,35.2,1.62,1.44,0.01,0.008,0.012,0.05,1e-05
32,225,53,900,66.3,20,49,0.43,26.28,0.42,0.04,1e-05,1e-05,0,0,0,0,0,35.2,1.62,1.44,0.01,0.008,0.012,0.05,1e-05
32,225,33,900,2484.8,3,7,0.43,26.28,0.42,0.04,1e-05,1e-05,0,0,0,0,0,35.2,1.62,1.44,0.01,0.008,0.012,0.05,1e-05
32,225,26,900,9845.2,4,3,0.43,26.28,0.42,0.04,1e-05,1e-05,0,0,0,0,0,35.2,1.62,1.44,0.01,0.008,0.012,0.05,1e-05
32,225,20,900,30243.6,3,0,0.43,26.28,0.42,0.04,1e-05,1e-05,0,0,0,0,0,35.2,1.62,1.44,0.01,0.008,0.012,0.05,1e-05
32,225,26,950,1515.2,3,19,0.43,26.28,0.42,0.04,1e-05,1e-05,0,0,0,0,0,35.2,1.62,1.44,0.01,0.008,0.012,0.05,1e-05
32,225,33,1000,58.6,13,42,0.43,26.28,0.42,0.04,1e-05,1e-05,0,0,0,0,0,35.2,1.62,1.44,0.01,0.008,0.012,0.05,1e-05
32,225,20,1000,2284.2,9,6,0.43,26.28,0.42,0.04,1e-05,1e-05,0,0,0,0,0,35.2,1.62,1.44,0.01,0.008,0.012,0.05,1e-05
32,225,14,1000,6169.7,7,13,0.43,26.28,0.42,0.04,1e-05,1e-05,0,0,0,0,0,35.2,1.62,1.44,0.01,0.008,0.012,0.05,1e-05
32,225,10,1000,20070.8,12,6,0.43,26.28,0.42,0.04,1e-05,1e-05,0,0,0,0,0,35.2,1.62,1.44,0.01,0.008,0.012,0.05,1e-05
32,225,20,1100,65.8,13,38,0.43,26.28,0.42,0.04,1e-05,1e-05,0,0,0,0,0,35.2,1.62,1.44,0.01,0.008,0.012,0.05,1e-05
32,225,14,1100,338.4,7,11,0.43,26.28,0.42,0.04,1e-05,1e-05,0,0,0,0,0,35.2,1.62,1.44,0.01,0.008,0.012,0.05,1e-05
32,225,10,1100,970.3,11,14,0.43,26.28,0.42,0.04,1e-05,1e-05,0,0,0,0,0,35.2,1.62,1.44,0.01,0.008,0.012,0.05,1e-05
32,226,69,850,190,7,17,0.47,26.11,0.18,0.004,0.01,0.03,0,0,0,0,0,35.02,0.9,0.97,0.02,0.009,0.008,0.064,0.01
32,226,53,850,1065.9,3,6,0.47,26.11,0.18,0.004,0.01,0.03,0,0,0,0,0,35.02,0.9,0.97,0.02,0.009,0.008,0.064,0.01
32,226,53,900,322.1,8,13,0.47,26.11,0.18,0.004,0.01,0.03,0,0,0,0,0,35.02,0.9,0.97,0.02,0.009,0.008,0.064,0.01
32,226,33,900,2498.2,3,2,0.47,26.11,0.18,0.004,0.01,0.03,0,0,0,0,0,35.02,0.9,0.97,0.02,0.009,0.008,0.064,0.01
32,226,26,900,6161,2,4,0.47,26.11,0.18,0.004,0.01,0.03,0,0,0,0,0,35.02,0.9,0.97,0.02,0.009,0.008,0.064,0.01
32,226,20,900,35141.6,4,3,0.47,26.11,0.18,0.004,0.01,0.03,0,0,0,0,0,35.02,0.9,0.97,0.02,0.009,0.008,0.064,0.01
32,226,26,950,2167.1,5,7,0.47,26.11,0.18,0.004,0.01,0.03,0,0,0,0,0,35.02,0.9,0.97,0.02,0.009,0.008,0.064,0.01
32,226,33,1000,149.8,16,22,0.47,26.11,0.18,0.004,0.01,0.03,0,0,0,0,0,35.02,0.9,0.97,0.02,0.009,0.008,0.064,0.01
32,226,20,1000,2296.2,5,4,0.47,26.11,0.18,0.004,0.01,0.03,0,0,0,0,0,35.02,0.9,0.97,0.02,0.009,0.008,0.064,0.01
32,226,14,1000,8687.2,6,8,0.47,26.11,0.18,0.004,0.01,0.03,0,0,0,0,0,35.02,0.9,0.97,0.02,0.009,0.008,0.064,0.01
32,226,10,1000,25191.4,11,8,0.47,26.11,0.18,0.004,0.01,0.03,0,0,0,0,0,35.02,0.9,0.97,0.02,0.009,0.008,0.064,0.01
32,226,20,1100,132.7,8,19,0.47,26.11,0.18,0.004,0.01,0.03,0,0,0,0,0,35.02,0.9,0.97,0.02,0.009,0.008,0.064,0.01
32,226,14,1100,459.4,5,5,0.47,26.11,0.18,0.004,0.01,0.03,0,0,0,0,0,35.02,0.9,0.97,0.02,0.009,0.008,0.064,0.01
32,226,10,1100,1469.6,11,11,0.47,26.11,0.18,0.004,0.01,0.03,0,0,0,0,0,35.02,0.9,0.97,0.02,0.009,0.008,0.064,0.01
32,227,69,850,62.5,37,57,0.47,26.11,0.18,0.004,0.01,0.03,0,0,0,0,0,35.02,0.9,0.97,0.02,0.009,0.008,0.064,0.02
32,227,53,850,525.6,28,56,0.47,26.11,0.18,0.004,0.01,0.03,0,0,0,0,0,35.02,0.9,0.97,0.02,0.009,0.008,0.064,0.02
32,227,53,900,88.8,23,60,0.47,26.11,0.18,0.004,0.01,0.03,0,0,0,0,0,35.02,0.9,0.97,0.02,0.009,0.008,0.064,0.02
32,227,33,900,3275.5,13,36,0.47,26.11,0.18,0.004,0.01,0.03,0,0,0,0,0,35.02,0.9,0.97,0.02,0.009,0.008,0.064,0.02
32,227,26,900,18057.4,9,12,0.47,26.11,0.18,0.004,0.01,0.03,0,0,0,0,0,35.02,0.9,0.97,0.02,0.009,0.008,0.064,0.02
32,227,26,950,2455.9,8,10,0.47,26.11,0.18,0.004,0.01,0.03,0,0,0,0,0,35.02,0.9,0.97,0.02,0.009,0.008,0.064,0.02
32,227,33,1000,21.4,61,95,0.47,26.11,0.18,0.004,0.01,0.03,0,0,0,0,0,35.02,0.9,0.97,0.02,0.009,0.008,0.064,0.02
32,227,20,1000,3306.3,6,14,0.47,26.11,0.18,0.004,0.01,0.03,0,0,0,0,0,35.02,0.9,0.97,0.02,0.009,0.008,0.064,0.02
32,227,14,1000,16286.3,13,27,0.47,26.11,0.18,0.004,0.01,0.03,0,0,0,0,0,35.02,0.9,0.97,0.02,0.009,0.008,0.064,0.02
32,227,10,1000,54144.3,17,17,0.47,26.11,0.18,0.004,0.01,0.03,0,0,0,0,0,35.02,0.9,0.97,0.02,0.009,0.008,0.064,0.02
32,227,20,1100,31.6,29,91,0.47,26.11,0.18,0.004,0.01,0.03,0,0,0,0,0,35.02,0.9,0.97,0.02,0.009,0.008,0.064,0.02
32,227,14,1100,627.5,18,65,0.47,26.11,0.18,0.004,0.01,0.03,0,0,0,0,0,35.02,0.9,0.97,0.02,0.009,0.008,0.064,0.02
32,227,10,1100,2449.8,14,12,0.47,26.11,0.18,0.004,0.01,0.03,0,0,0,0,0,35.02,0.9,0.97,0.02,0.009,0.008,0.064,0.02
33,228,157,700,171.4,8,11,0.32,25.6,0.25,0.008,0.007,0.15,0,0,0,0,0,13.44,1.2,0.98,0.09,0.026,0.016,0.152,0.009
33,228,98,700,1925.7,3,4,0.32,25.6,0.25,0.008,0.007,0.15,0,0,0,0,0,13.44,1.2,0.98,0.09,0.026,0.016,0.152,0.009
33,228,69,700,6291.7,3,3,0.32,25.6,0.25,0.008,0.007,0.15,0,0,0,0,0,13.44,1.2,0.98,0.09,0.026,0.016,0.152,0.009
33,228,53,700,15935.4,8,7,0.32,25.6,0.25,0.008,0.007,0.15,0,0,0,0,0,13.44,1.2,0.98,0.09,0.026,0.016,0.152,0.009
33,228,53,750,3359.9,7,7,0.32,25.6,0.25,0.008,0.007,0.15,0,0,0,0,0,13.44,1.2,0.98,0.09,0.026,0.016,0.152,0.009
33,228,98,800,30.7,9,12,0.32,25.6,0.25,0.008,0.007,0.15,0,0,0,0,0,13.44,1.2,0.98,0.09,0.026,0.016,0.152,0.009
33,228,69,800,268,8,17,0.32,25.6,0.25,0.008,0.007,0.15,0,0,0,0,0,13.44,1.2,0.98,0.09,0.026,0.016,0.152,0.009
33,228,53,800,608,7,6,0.32,25.6,0.25,0.008,0.007,0.15,0,0,0,0,0,13.44,1.2,0.98,0.09,0.026,0.016,0.152,0.009
33,228,33,800,5365,8,6,0.32,25.6,0.25,0.008,0.007,0.15,0,0,0,0,0,13.44,1.2,0.98,0.09,0.026,0.016,0.152,0.009
33,228,26,800,20503.6,15,7,0.32,25.6,0.25,0.008,0.007,0.15,0,0,0,0,0,13.44,1.2,0.98,0.09,0.026,0.016,0.152,0.009
33,228,33,850,1117.8,14,17,0.32,25.6,0.25,0.008,0.007,0.15,0,0,0,0,0,13.44,1.2,0.98,0.09,0.026,0.016,0.152,0.009
33,228,53,900,32.3,17,24,0.32,25.6,0.25,0.008,0.007,0.15,0,0,0,0,0,13.44,1.2,0.98,0.09,0.026,0.016,0.152,0.009
33,228,33,900,407.6,14,14,0.32,25.6,0.25,0.008,0.007,0.15,0,0,0,0,0,13.44,1.2,0.98,0.09,0.026,0.016,0.152,0.009
33,228,20,900,3544.6,12,11,0.32,25.6,0.25,0.008,0.007,0.15,0,0,0,0,0,13.44,1.2,0.98,0.09,0.026,0.016,0.152,0.009
33,228,14,900,35365.1,10,13,0.32,25.6,0.25,0.008,0.007,0.15,0,0,0,0,0,13.44,1.2,0.98,0.09,0.026,0.016,0.152,0.009
33,228,33,950,122.4,16,13,0.32,25.6,0.25,0.008,0.007,0.15,0,0,0,0,0,13.44,1.2,0.98,0.09,0.026,0.016,0.152,0.009
33,228,20,950,1755.1,10,5,0.32,25.6,0.25,0.008,0.007,0.15,0,0,0,0,0,13.44,1.2,0.98,0.09,0.026,0.016,0.152,0.009
33,228,14,950,5384.5,11,11,0.32,25.6,0.25,0.008,0.007,0.15,0,0,0,0,0,13.44,1.2,0.98,0.09,0.026,0.016,0.152,0.009
33,229,157,700,105,10,13,0.34,25.46,0.22,0.005,0.01,0.01,0,0,0,0,0,12.06,1.21,0.79,0.03,0.011,0.015,0.098,0.01
33,229,98,700,1290.4,4,4,0.34,25.46,0.22,0.005,0.01,0.01,0,0,0,0,0,12.06,1.21,0.79,0.03,0.011,0.015,0.098,0.01
33,229,69,700,4375.2,3,3,0.34,25.46,0.22,0.005,0.01,0.01,0,0,0,0,0,12.06,1.21,0.79,0.03,0.011,0.015,0.098,0.01
33,229,53,700,9784.6,2,1,0.34,25.46,0.22,0.005,0.01,0.01,0,0,0,0,0,12.06,1.21,0.79,0.03,0.011,0.015,0.098,0.01
33,229,41,700,19684,3,2,0.34,25.46,0.22,0.005,0.01,0.01,0,0,0,0,0,12.06,1.21,0.79,0.03,0.011,0.015,0.098,0.01
33,229,53,750,2198.2,3,3,0.34,25.46,0.22,0.005,0.01,0.01,0,0,0,0,0,12.06,1.21,0.79,0.03,0.011,0.015,0.098,0.01
33,229,98,800,28.6,16,23,0.34,25.46,0.22,0.005,0.01,0.01,0,0,0,0,0,12.06,1.21,0.79,0.03,0.011,0.015,0.098,0.01
33,229,69,800,203.2,10,9,0.34,25.46,0.22,0.005,0.01,0.01,0,0,0,0,0,12.06,1.21,0.79,0.03,0.011,0.015,0.098,0.01
33,229,53,800,580.8,4,6,0.34,25.46,0.22,0.005,0.01,0.01,0,0,0,0,0,12.06,1.21,0.79,0.03,0.011,0.015,0.098,0.01
33,229,33,800,3375.8,4,3,0.34,25.46,0.22,0.005,0.01,0.01,0,0,0,0,0,12.06,1.21,0.79,0.03,0.011,0.015,0.098,0.01
33,229,26,800,8585,7,2,0.34,25.46,0.22,0.005,0.01,0.01,0,0,0,0,0,12.06,1.21,0.79,0.03,0.011,0.015,0.098,0.01
33,229,20,800,44737.2,9,2,0.34,25.46,0.22,0.005,0.01,0.01,0,0,0,0,0,12.06,1.21,0.79,0.03,0.011,0.015,0.098,0.01
33,229,33,850,1274.8,5,2,0.34,25.46,0.22,0.005,0.01,0.01,0,0,0,0,0,12.06,1.21,0.79,0.03,0.011,0.015,0.098,0.01
33,229,53,900,37.9,14,17,0.34,25.46,0.22,0.005,0.01,0.01,0,0,0,0,0,12.06,1.21,0.79,0.03,0.011,0.015,0.098,0.01
33,229,33,900,661.7,6,7,0.34,25.46,0.22,0.005,0.01,0.01,0,0,0,0,0,12.06,1.21,0.79,0.03,0.011,0.015,0.098,0.01
33,229,20,900,6027.7,4,3,0.34,25.46,0.22,0.005,0.01,0.01,0,0,0,0,0,12.06,1.21,0.79,0.03,0.011,0.015,0.098,0.01
33,229,14,900,37590.2,15,9,0.34,25.46,0.22,0.005,0.01,0.01,0,0,0,0,0,12.06,1.21,0.79,0.03,0.011,0.015,0.098,0.01
33,229,33,950,168.5,19,18,0.34,25.46,0.22,0.005,0.01,0.01,0,0,0,0,0,12.06,1.21,0.79,0.03,0.011,0.015,0.098,0.01
33,229,20,950,2329.9,6,5,0.34,25.46,0.22,0.005,0.01,0.01,0,0,0,0,0,12.06,1.21,0.79,0.03,0.011,0.015,0.098,0.01
33,229,14,950,7390.8,4,3,0.34,25.46,0.22,0.005,0.01,0.01,0,0,0,0,0,12.06,1.21,0.79,0.03,0.011,0.015,0.098,0.01
33,230,157,700,237.5,13,16,0.41,24.85,0.32,0.04,1e-05,0.02,0,0,0,0,0,12.15,1.21,1.37,0.001,0.016,0.016,0.038,1e-05
33,230,118,700,1038.3,6,11,0.41,24.85,0.32,0.04,1e-05,0.02,0,0,0,0,0,12.15,1.21,1.37,0.001,0.016,0.016,0.038,1e-05
33,230,98,700,3235.7,3,5,0.41,24.85,0.32,0.04,1e-05,0.02,0,0,0,0,0,12.15,1.21,1.37,0.001,0.016,0.016,0.038,1e-05
33,230,69,700,9531.9,2,2,0.41,24.85,0.32,0.04,1e-05,0.02,0,0,0,0,0,12.15,1.21,1.37,0.001,0.016,0.016,0.038,1e-05
33,230,53,700,20863.1,4,2,0.41,24.85,0.32,0.04,1e-05,0.02,0,0,0,0,0,12.15,1.21,1.37,0.001,0.016,0.016,0.038,1e-05
33,230,41,700,27613.4,3,2,0.41,24.85,0.32,0.04,1e-05,0.02,0,0,0,0,0,12.15,1.21,1.37,0.001,0.016,0.016,0.038,1e-05
33,230,53,750,4816.8,3,3,0.41,24.85,0.32,0.04,1e-05,0.02,0,0,0,0,0,12.15,1.21,1.37,0.001,0.016,0.016,0.038,1e-05
33,230,98,800,39.1,26,64,0.41,24.85,0.32,0.04,1e-05,0.02,0,0,0,0,0,12.15,1.21,1.37,0.001,0.016,0.016,0.038,1e-05
33,230,69,800,525.8,7,6,0.41,24.85,0.32,0.04,1e-05,0.02,0,0,0,0,0,12.15,1.21,1.37,0.001,0.016,0.016,0.038,1e-05
33,230,53,800,1472.1,3,4,0.41,24.85,0.32,0.04,1e-05,0.02,0,0,0,0,0,12.15,1.21,1.37,0.001,0.016,0.016,0.038,1e-05
33,230,33,800,9166.6,5,2,0.41,24.85,0.32,0.04,1e-05,0.02,0,0,0,0,0,12.15,1.21,1.37,0.001,0.016,0.016,0.038,1e-05
33,230,26,800,23994.5,2,4,0.41,24.85,0.32,0.04,1e-05,0.02,0,0,0,0,0,12.15,1.21,1.37,0.001,0.016,0.016,0.038,1e-05
33,230,33,850,2908.4,5,2,0.41,24.85,0.32,0.04,1e-05,0.02,0,0,0,0,0,12.15,1.21,1.37,0.001,0.016,0.016,0.038,1e-05
33,230,53,900,70.6,14,26,0.41,24.85,0.32,0.04,1e-05,0.02,0,0,0,0,0,12.15,1.21,1.37,0.001,0.016,0.016,0.038,1e-05
33,230,33,900,1118,3,7,0.41,24.85,0.32,0.04,1e-05,0.02,0,0,0,0,0,12.15,1.21,1.37,0.001,0.016,0.016,0.038,1e-05
33,230,20,900,13093.6,5,1,0.41,24.85,0.32,0.04,1e-05,0.02,0,0,0,0,0,12.15,1.21,1.37,0.001,0.016,0.016,0.038,1e-05
33,230,14,900,47939.1,4,9,0.41,24.85,0.32,0.04,1e-05,0.02,0,0,0,0,0,12.15,1.21,1.37,0.001,0.016,0.016,0.038,1e-05
33,230,33,950,274.2,7,12,0.41,24.85,0.32,0.04,1e-05,0.02,0,0,0,0,0,12.15,1.21,1.37,0.001,0.016,0.016,0.038,1e-05
33,230,20,950,3317.4,5,1,0.41,24.85,0.32,0.04,1e-05,0.02,0,0,0,0,0,12.15,1.21,1.37,0.001,0.016,0.016,0.038,1e-05
33,230,14,950,7133.5,3,4,0.41,24.85,0.32,0.04,1e-05,0.02,0,0,0,0,0,12.15,1.21,1.37,0.001,0.016,0.016,0.038,1e-05
33,231,157,700,226.6,16,18,0.34,25.72,0.23,0.013,0.03,0.11,0,0,0,0,0,13.04,1.08,1.28,0.16,0.014,0.017,0.113,1e-05
33,231,118,700,1353.2,9,15,0.34,25.72,0.23,0.013,0.03,0.11,0,0,0,0,0,13.04,1.08,1.28,0.16,0.014,0.017,0.113,1e-05
33,231,98,700,2804.3,6,7,0.34,25.72,0.23,0.013,0.03,0.11,0,0,0,0,0,13.04,1.08,1.28,0.16,0.014,0.017,0.113,1e-05
33,231,69,700,7620.7,3,3,0.34,25.72,0.23,0.013,0.03,0.11,0,0,0,0,0,13.04,1.08,1.28,0.16,0.014,0.017,0.113,1e-05
33,231,53,700,16794.9,2,2,0.34,25.72,0.23,0.013,0.03,0.11,0,0,0,0,0,13.04,1.08,1.28,0.16,0.014,0.017,0.113,1e-05
33,231,41,700,26987.2,3,2,0.34,25.72,0.23,0.013,0.03,0.11,0,0,0,0,0,13.04,1.08,1.28,0.16,0.014,0.017,0.113,1e-05
33,231,53,750,3696.8,2,2,0.34,25.72,0.23,0.013,0.03,0.11,0,0,0,0,0,13.04,1.08,1.28,0.16,0.014,0.017,0.113,1e-05
33,231,98,800,35.2,27,47,0.34,25.72,0.23,0.013,0.03,0.11,0,0,0,0,0,13.04,1.08,1.28,0.16,0.014,0.017,0.113,1e-05
33,231,69,800,504.4,8,8,0.34,25.72,0.23,0.013,0.03,0.11,0,0,0,0,0,13.04,1.08,1.28,0.16,0.014,0.017,0.113,1e-05
33,231,53,800,1102.2,3,2,0.34,25.72,0.23,0.013,0.03,0.11,0,0,0,0,0,13.04,1.08,1.28,0.16,0.014,0.017,0.113,1e-05
33,231,33,800,4987.4,3,2,0.34,25.72,0.23,0.013,0.03,0.11,0,0,0,0,0,13.04,1.08,1.28,0.16,0.014,0.017,0.113,1e-05
33,231,26,800,27509.2,5,2,0.34,25.72,0.23,0.013,0.03,0.11,0,0,0,0,0,13.04,1.08,1.28,0.16,0.014,0.017,0.113,1e-05
33,231,20,800,42215.8,6,1,0.34,25.72,0.23,0.013,0.03,0.11,0,0,0,0,0,13.04,1.08,1.28,0.16,0.014,0.017,0.113,1e-05
33,231,33,850,2599.2,3,2,0.34,25.72,0.23,0.013,0.03,0.11,0,0,0,0,0,13.04,1.08,1.28,0.16,0.014,0.017,0.113,1e-05
33,231,53,900,61,27,61,0.34,25.72,0.23,0.013,0.03,0.11,0,0,0,0,0,13.04,1.08,1.28,0.16,0.014,0.017,0.113,1e-05
33,231,33,900,696.2,9,7,0.34,25.72,0.23,0.013,0.03,0.11,0,0,0,0,0,13.04,1.08,1.28,0.16,0.014,0.017,0.113,1e-05
33,231,20,900,8543.7,4,0.3,0.34,25.72,0.23,0.013,0.03,0.11,0,0,0,0,0,13.04,1.08,1.28,0.16,0.014,0.017,0.113,1e-05
33,231,14,900,40250,8,5,0.34,25.72,0.23,0.013,0.03,0.11,0,0,0,0,0,13.04,1.08,1.28,0.16,0.014,0.017,0.113,1e-05
33,231,33,950,168.1,11,37,0.34,25.72,0.23,0.013,0.03,0.11,0,0,0,0,0,13.04,1.08,1.28,0.16,0.014,0.017,0.113,1e-05
33,231,20,950,2329.5,5,12,0.34,25.72,0.23,0.013,0.03,0.11,0,0,0,0,0,13.04,1.08,1.28,0.16,0.014,0.017,0.113,1e-05
33,231,14,950,5437,3,0.3,0.34,25.72,0.23,0.013,0.03,0.11,0,0,0,0,0,13.04,1.08,1.28,0.16,0.014,0.017,0.113,1e-05
33,232,157,700,69.1,13,19,0.34,24.49,0.31,0.038,0.017,0.027,0,0,0,0,0,11.87,1.34,1.18,0.049,0.013,0.02,0.119,0.002
33,232,98,700,1417.3,17,32,0.34,24.49,0.31,0.038,0.017,0.027,0,0,0,0,0,11.87,1.34,1.18,0.049,0.013,0.02,0.119,0.002
33,232,69,700,7109.4,8,11,0.34,24.49,0.31,0.038,0.017,0.027,0,0,0,0,0,11.87,1.34,1.18,0.049,0.013,0.02,0.119,0.002
33,232,69,700,8517.8,14,18,0.34,24.49,0.31,0.038,0.017,0.027,0,0,0,0,0,11.87,1.34,1.18,0.049,0.013,0.02,0.119,0.002
33,232,53,700,18688.2,6,9,0.34,24.49,0.31,0.038,0.017,0.027,0,0,0,0,0,11.87,1.34,1.18,0.049,0.013,0.02,0.119,0.002
33,232,53,700,21285.8,6,6,0.34,24.49,0.31,0.038,0.017,0.027,0,0,0,0,0,11.87,1.34,1.18,0.049,0.013,0.02,0.119,0.002
33,232,41,700,44552.3,3,4,0.34,24.49,0.31,0.038,0.017,0.027,0,0,0,0,0,11.87,1.34,1.18,0.049,0.013,0.02,0.119,0.002
33,232,41,700,65687,4,6,0.34,24.49,0.31,0.038,0.017,0.027,0,0,0,0,0,11.87,1.34,1.18,0.049,0.013,0.02,0.119,0.002
33,232,53,750,4670.2,7,10,0.34,24.49,0.31,0.038,0.017,0.027,0,0,0,0,0,11.87,1.34,1.18,0.049,0.013,0.02,0.119,0.002
33,232,98,800,21,16,19,0.34,24.49,0.31,0.038,0.017,0.027,0,0,0,0,0,11.87,1.34,1.18,0.049,0.013,0.02,0.119,0.002
33,232,69,800,208.8,14,26,0.34,24.49,0.31,0.038,0.017,0.027,0,0,0,0,0,11.87,1.34,1.18,0.049,0.013,0.02,0.119,0.002
33,232,53,800,921.2,8,9,0.34,24.49,0.31,0.038,0.017,0.027,0,0,0,0,0,11.87,1.34,1.18,0.049,0.013,0.02,0.119,0.002
33,232,33,800,9752,8,7,0.34,24.49,0.31,0.038,0.017,0.027,0,0,0,0,0,11.87,1.34,1.18,0.049,0.013,0.02,0.119,0.002
33,232,26,800,34369.9,9,6,0.34,24.49,0.31,0.038,0.017,0.027,0,0,0,0,0,11.87,1.34,1.18,0.049,0.013,0.02,0.119,0.002
33,232,33,850,1908.6,6,2,0.34,24.49,0.31,0.038,0.017,0.027,0,0,0,0,0,11.87,1.34,1.18,0.049,0.013,0.02,0.119,0.002
33,232,53,900,37.9,17,26,0.34,24.49,0.31,0.038,0.017,0.027,0,0,0,0,0,11.87,1.34,1.18,0.049,0.013,0.02,0.119,0.002
33,232,33,900,355.5,9,13,0.34,24.49,0.31,0.038,0.017,0.027,0,0,0,0,0,11.87,1.34,1.18,0.049,0.013,0.02,0.119,0.002
33,232,20,900,9476.7,11,7,0.34,24.49,0.31,0.038,0.017,0.027,0,0,0,0,0,11.87,1.34,1.18,0.049,0.013,0.02,0.119,0.002
33,232,14,900,30830.9,6,13,0.34,24.49,0.31,0.038,0.017,0.027,0,0,0,0,0,11.87,1.34,1.18,0.049,0.013,0.02,0.119,0.002
33,232,33,950,51.8,16,31,0.34,24.49,0.31,0.038,0.017,0.027,0,0,0,0,0,11.87,1.34,1.18,0.049,0.013,0.02,0.119,0.002
33,232,20,950,1176.5,4,5,0.34,24.49,0.31,0.038,0.017,0.027,0,0,0,0,0,11.87,1.34,1.18,0.049,0.013,0.02,0.119,0.002
33,232,14,950,9173.5,9,8,0.34,24.49,0.31,0.038,0.017,0.027,0,0,0,0,0,11.87,1.34,1.18,0.049,0.013,0.02,0.119,0.002
34,233,471,450,62,15,61,0.16,1.01,0,0.003,0,0.92,0,0,0,0,0.24,0.19,0.47,0.62,0.15,0.01,0.01,0.0111,0
34,233,412,450,3246.2,13,51,0.16,1.01,0,0.003,0,0.92,0,0,0,0,0.24,0.19,0.47,0.62,0.15,0.01,0.01,0.0111,0
