Repository: Adolphus8/Project_PROMAP

# Project PROMAP
Project PROMAP (acronym for Probabilistic Prediction of Material Properties) is a feasibility study which seeks to merge Artificial Intelligence (AI) tools with Bayesian statistics to yield probabilistic estimates of target features under scarse data/information. The context of this study is with regards to the following Nuclear material properties: 1) Creep rupture; and 2) Tensile properties. This repository contains the MATLAB codes required to perform such analysis.

## Instructions:
The following main MATLAB files are to be executed in the following order:
<details>
<summary> 1) PROMAP_NIMS_data_enchancement.m </summary>

File: Creep_rupture_data_processed.csv (part 18 of 21)
material_x,cast_code,stress,temperature,fracture,elongation,RA,Comp_C,Comp_Cr,Comp_Co,Comp_Al,Comp_Ti,Comp_Mo,Comp_W,Comp_Nb,Comp_Fe,Comp_B,Comp_V,Comp_Ni,Comp_Si,Comp_Mn,Comp_Cu,Comp_S,Comp_P,Comp_N,Comp_NbTa
34,233,373,450,11251,12,55,0.16,1.01,0,0.003,0,0.92,0,0,0,0,0.24,0.19,0.47,0.62,0.15,0.01,0.01,0.0111,0
34,233,333,450,30256.6,14,63,0.16,1.01,0,0.003,0,0.92,0,0,0,0,0.24,0.19,0.47,0.62,0.15,0.01,0.01,0.0111,0
34,233,412,500,14.9,17,66,0.16,1.01,0,0.003,0,0.92,0,0,0,0,0.24,0.19,0.47,0.62,0.15,0.01,0.01,0.0111,0
34,233,373,500,157.8,16,65,0.16,1.01,0,0.003,0,0.92,0,0,0,0,0.24,0.19,0.47,0.62,0.15,0.01,0.01,0.0111,0
34,233,294,500,2813.6,15,62,0.16,1.01,0,0.003,0,0.92,0,0,0,0,0.24,0.19,0.47,0.62,0.15,0.01,0.01,0.0111,0
34,233,265,500,15388.4,6,18,0.16,1.01,0,0.003,0,0.92,0,0,0,0,0.24,0.19,0.47,0.62,0.15,0.01,0.01,0.0111,0
34,233,235,500,48190.8,6,12,0.16,1.01,0,0.003,0,0.92,0,0,0,0,0.24,0.19,0.47,0.62,0.15,0.01,0.01,0.0111,0
34,233,294,550,76.7,21,68,0.16,1.01,0,0.003,0,0.92,0,0,0,0,0.24,0.19,0.47,0.62,0.15,0.01,0.01,0.0111,0
34,233,235,550,1979.7,8,25,0.16,1.01,0,0.003,0,0.92,0,0,0,0,0.24,0.19,0.47,0.62,0.15,0.01,0.01,0.0111,0
34,233,196,550,8010.6,4,9,0.16,1.01,0,0.003,0,0.92,0,0,0,0,0.24,0.19,0.47,0.62,0.15,0.01,0.01,0.0111,0
34,233,176,550,18019.5,4,6,0.16,1.01,0,0.003,0,0.92,0,0,0,0,0.24,0.19,0.47,0.62,0.15,0.01,0.01,0.0111,0
34,233,157,550,30022.8,4,10,0.16,1.01,0,0.003,0,0.92,0,0,0,0,0.24,0.19,0.47,0.62,0.15,0.01,0.01,0.0111,0
34,233,137,550,51104.1,4,2,0.16,1.01,0,0.003,0,0.92,0,0,0,0,0.24,0.19,0.47,0.62,0.15,0.01,0.01,0.0111,0
34,233,265,600,7.6,24,74,0.16,1.01,0,0.003,0,0.92,0,0,0,0,0.24,0.19,0.47,0.62,0.15,0.01,0.01,0.0111,0
34,233,196,600,290.1,13,30,0.16,1.01,0,0.003,0,0.92,0,0,0,0,0.24,0.19,0.47,0.62,0.15,0.01,0.01,0.0111,0
34,233,157,600,1748,5,11,0.16,1.01,0,0.003,0,0.92,0,0,0,0,0.24,0.19,0.47,0.62,0.15,0.01,0.01,0.0111,0
34,233,137,600,2978.8,4,10,0.16,1.01,0,0.003,0,0.92,0,0,0,0,0.24,0.19,0.47,0.62,0.15,0.01,0.01,0.0111,0
34,233,98,600,8853.2,3,2,0.16,1.01,0,0.003,0,0.92,0,0,0,0,0.24,0.19,0.47,0.62,0.15,0.01,0.01,0.0111,0
34,233,69,600,22962,5,30,0.16,1.01,0,0.003,0,0.92,0,0,0,0,0.24,0.19,0.47,0.62,0.15,0.01,0.01,0.0111,0
35,234,412,450,3533.5,18,68,0.28,1.02,0,0.002,0,1.12,0,0,0,0,0.27,0.32,0.2,0.72,0.2,0.012,0.015,0.0075,0
35,234,373,450,15484.7,23,69,0.28,1.02,0,0.002,0,1.12,0,0,0,0,0.27,0.32,0.2,0.72,0.2,0.012,0.015,0.0075,0
35,234,373,500,177.7,19,68,0.28,1.02,0,0.002,0,1.12,0,0,0,0,0.27,0.32,0.2,0.72,0.2,0.012,0.015,0.0075,0
35,234,333,500,2140.4,26,74,0.28,1.02,0,0.002,0,1.12,0,0,0,0,0.27,0.32,0.2,0.72,0.2,0.012,0.015,0.0075,0
35,234,314,500,2923.4,19,72,0.28,1.02,0,0.002,0,1.12,0,0,0,0,0.27,0.32,0.2,0.72,0.2,0.012,0.015,0.0075,0
35,234,314,500,3275.8,26,72,0.28,1.02,0,0.002,0,1.12,0,0,0,0,0.27,0.32,0.2,0.72,0.2,0.012,0.015,0.0075,0
35,234,294,500,12885.6,20,66,0.28,1.02,0,0.002,0,1.12,0,0,0,0,0.27,0.32,0.2,0.72,0.2,0.012,0.015,0.0075,0
35,234,265,500,46145.2,14,52,0.28,1.02,0,0.002,0,1.12,0,0,0,0,0.27,0.32,0.2,0.72,0.2,0.012,0.015,0.0075,0
35,234,235,500,113290.2,9,31,0.28,1.02,0,0.002,0,1.12,0,0,0,0,0.27,0.32,0.2,0.72,0.2,0.012,0.015,0.0075,0
35,234,333,525,253.8,32,77,0.28,1.02,0,0.002,0,1.12,0,0,0,0,0.27,0.32,0.2,0.72,0.2,0.012,0.015,0.0075,0
35,234,265,525,8667,24,61,0.28,1.02,0,0.002,0,1.12,0,0,0,0,0.27,0.32,0.2,0.72,0.2,0.012,0.015,0.0075,0
35,234,235,525,25159.3,14,41,0.28,1.02,0,0.002,0,1.12,0,0,0,0,0.27,0.32,0.2,0.72,0.2,0.012,0.015,0.0075,0
35,234,216,525,44118.7,8,19,0.28,1.02,0,0.002,0,1.12,0,0,0,0,0.27,0.32,0.2,0.72,0.2,0.012,0.015,0.0075,0
35,234,294,550,225.7,24,73,0.28,1.02,0,0.002,0,1.12,0,0,0,0,0.27,0.32,0.2,0.72,0.2,0.012,0.015,0.0075,0
35,234,265,550,876.6,28,74,0.28,1.02,0,0.002,0,1.12,0,0,0,0,0.27,0.32,0.2,0.72,0.2,0.012,0.015,0.0075,0
35,234,235,550,3774.9,22,53,0.28,1.02,0,0.002,0,1.12,0,0,0,0,0.27,0.32,0.2,0.72,0.2,0.012,0.015,0.0075,0
35,234,196,550,14752.7,14,26,0.28,1.02,0,0.002,0,1.12,0,0,0,0,0.27,0.32,0.2,0.72,0.2,0.012,0.015,0.0075,0
35,234,177,550,28524.8,10,23,0.28,1.02,0,0.002,0,1.12,0,0,0,0,0.27,0.32,0.2,0.72,0.2,0.012,0.015,0.0075,0
35,234,157,550,52129.9,10,14,0.28,1.02,0,0.002,0,1.12,0,0,0,0,0.27,0.32,0.2,0.72,0.2,0.012,0.015,0.0075,0
35,234,137,550,85661,8,18,0.28,1.02,0,0.002,0,1.12,0,0,0,0,0.27,0.32,0.2,0.72,0.2,0.012,0.015,0.0075,0
35,234,265,575,94.1,22,79,0.28,1.02,0,0.002,0,1.12,0,0,0,0,0.27,0.32,0.2,0.72,0.2,0.012,0.015,0.0075,0
35,234,216,575,1635.5,27,54,0.28,1.02,0,0.002,0,1.12,0,0,0,0,0.27,0.32,0.2,0.72,0.2,0.012,0.015,0.0075,0
35,234,196,575,2538.4,16,35,0.28,1.02,0,0.002,0,1.12,0,0,0,0,0.27,0.32,0.2,0.72,0.2,0.012,0.015,0.0075,0
35,234,177,575,5959,16,31,0.28,1.02,0,0.002,0,1.12,0,0,0,0,0.27,0.32,0.2,0.72,0.2,0.012,0.015,0.0075,0
35,234,157,575,9763.8,13,23,0.28,1.02,0,0.002,0,1.12,0,0,0,0,0.27,0.32,0.2,0.72,0.2,0.012,0.015,0.0075,0
35,234,137,575,15130.2,10,28,0.28,1.02,0,0.002,0,1.12,0,0,0,0,0.27,0.32,0.2,0.72,0.2,0.012,0.015,0.0075,0
35,234,118,575,31479.9,9,22,0.28,1.02,0,0.002,0,1.12,0,0,0,0,0.27,0.32,0.2,0.72,0.2,0.012,0.015,0.0075,0
35,234,235,600,98.9,24,83,0.28,1.02,0,0.002,0,1.12,0,0,0,0,0.27,0.32,0.2,0.72,0.2,0.012,0.015,0.0075,0
35,234,177,600,1001.1,21,63,0.28,1.02,0,0.002,0,1.12,0,0,0,0,0.27,0.32,0.2,0.72,0.2,0.012,0.015,0.0075,0
35,234,137,600,2397.7,15,51,0.28,1.02,0,0.002,0,1.12,0,0,0,0,0.27,0.32,0.2,0.72,0.2,0.012,0.015,0.0075,0
35,234,98,600,9977.7,17,45,0.28,1.02,0,0.002,0,1.12,0,0,0,0,0.27,0.32,0.2,0.72,0.2,0.012,0.015,0.0075,0
35,234,69,600,22375.9,15,55,0.28,1.02,0,0.002,0,1.12,0,0,0,0,0.27,0.32,0.2,0.72,0.2,0.012,0.015,0.0075,0
35,234,61,600,28801,18,75,0.28,1.02,0,0.002,0,1.12,0,0,0,0,0.27,0.32,0.2,0.72,0.2,0.012,0.015,0.0075,0
35,234,47,600,43613.9,16,65,0.28,1.02,0,0.002,0,1.12,0,0,0,0,0.27,0.32,0.2,0.72,0.2,0.012,0.015,0.0075,0
35,234,137,625,648,22,67,0.28,1.02,0,0.002,0,1.12,0,0,0,0,0.27,0.32,0.2,0.72,0.2,0.012,0.015,0.0075,0
35,234,98,625,2101.3,18,63,0.28,1.02,0,0.002,0,1.12,0,0,0,0,0.27,0.32,0.2,0.72,0.2,0.012,0.015,0.0075,0
35,234,69,625,6495.8,27,70,0.28,1.02,0,0.002,0,1.12,0,0,0,0,0.27,0.32,0.2,0.72,0.2,0.012,0.015,0.0075,0
35,234,98,675,136.2,35,84,0.28,1.02,0,0.002,0,1.12,0,0,0,0,0.27,0.32,0.2,0.72,0.2,0.012,0.015,0.0075,0
35,234,47,675,1095.4,30,91,0.28,1.02,0,0.002,0,1.12,0,0,0,0,0.27,0.32,0.2,0.72,0.2,0.012,0.015,0.0075,0
35,234,137,650,120.3,27,83,0.28,1.02,0,0.002,0,1.12,0,0,0,0,0.27,0.32,0.2,0.72,0.2,0.012,0.015,0.0075,0
35,234,98,650,547.6,31,79,0.28,1.02,0,0.002,0,1.12,0,0,0,0,0.27,0.32,0.2,0.72,0.2,0.012,0.015,0.0075,0
35,234,69,650,1622.4,28,80,0.28,1.02,0,0.002,0,1.12,0,0,0,0,0.27,0.32,0.2,0.72,0.2,0.012,0.015,0.0075,0
35,234,47,650,3642.4,38,91,0.28,1.02,0,0.002,0,1.12,0,0,0,0,0.27,0.32,0.2,0.72,0.2,0.012,0.015,0.0075,0
35,234,412,450,3533.3,18,68,0.28,1.02,0,0.002,0,1.12,0,0,0,0,0.27,0.32,0.2,0.72,0.2,0.012,0.015,0.0075,0
35,234,373,450,15484.7,23,69,0.28,1.02,0,0.002,0,1.12,0,0,0,0,0.27,0.32,0.2,0.72,0.2,0.012,0.015,0.0075,0
35,234,373,500,177.7,19,68,0.28,1.02,0,0.002,0,1.12,0,0,0,0,0.27,0.32,0.2,0.72,0.2,0.012,0.015,0.0075,0
35,234,333,500,2140.4,26,74,0.28,1.02,0,0.002,0,1.12,0,0,0,0,0.27,0.32,0.2,0.72,0.2,0.012,0.015,0.0075,0
35,234,314,500,3275.8,26,72,0.28,1.02,0,0.002,0,1.12,0,0,0,0,0.27,0.32,0.2,0.72,0.2,0.012,0.015,0.0075,0
35,234,314,500,2923.4,19,72,0.28,1.02,0,0.002,0,1.12,0,0,0,0,0.27,0.32,0.2,0.72,0.2,0.012,0.015,0.0075,0
35,234,294,500,12885.6,20,66,0.28,1.02,0,0.002,0,1.12,0,0,0,0,0.27,0.32,0.2,0.72,0.2,0.012,0.015,0.0075,0
35,234,265,500,46145.2,14,52,0.28,1.02,0,0.002,0,1.12,0,0,0,0,0.27,0.32,0.2,0.72,0.2,0.012,0.015,0.0075,0
35,234,235,500,113290.2,9,31,0.28,1.02,0,0.002,0,1.12,0,0,0,0,0.27,0.32,0.2,0.72,0.2,0.012,0.015,0.0075,0
35,234,333,525,253.8,32,77,0.28,1.02,0,0.002,0,1.12,0,0,0,0,0.27,0.32,0.2,0.72,0.2,0.012,0.015,0.0075,0
35,234,265,525,8667,24,61,0.28,1.02,0,0.002,0,1.12,0,0,0,0,0.27,0.32,0.2,0.72,0.2,0.012,0.015,0.0075,0
35,234,235,525,25159.3,14,41,0.28,1.02,0,0.002,0,1.12,0,0,0,0,0.27,0.32,0.2,0.72,0.2,0.012,0.015,0.0075,0
35,234,216,525,44118.7,8,19,0.28,1.02,0,0.002,0,1.12,0,0,0,0,0.27,0.32,0.2,0.72,0.2,0.012,0.015,0.0075,0
35,234,294,550,225.7,24,73,0.28,1.02,0,0.002,0,1.12,0,0,0,0,0.27,0.32,0.2,0.72,0.2,0.012,0.015,0.0075,0
35,234,265,550,876.6,28,74,0.28,1.02,0,0.002,0,1.12,0,0,0,0,0.27,0.32,0.2,0.72,0.2,0.012,0.015,0.0075,0
35,234,235,550,3774.9,22,53,0.28,1.02,0,0.002,0,1.12,0,0,0,0,0.27,0.32,0.2,0.72,0.2,0.012,0.015,0.0075,0
35,234,196,550,14752.7,14,26,0.28,1.02,0,0.002,0,1.12,0,0,0,0,0.27,0.32,0.2,0.72,0.2,0.012,0.015,0.0075,0
35,234,265,575,94.1,22,79,0.28,1.02,0,0.002,0,1.12,0,0,0,0,0.27,0.32,0.2,0.72,0.2,0.012,0.015,0.0075,0
35,234,216,575,1635.5,27,54,0.28,1.02,0,0.002,0,1.12,0,0,0,0,0.27,0.32,0.2,0.72,0.2,0.012,0.015,0.0075,0
35,234,196,575,2538.4,16,35,0.28,1.02,0,0.002,0,1.12,0,0,0,0,0.27,0.32,0.2,0.72,0.2,0.012,0.015,0.0075,0
35,234,177,575,5959,16,31,0.28,1.02,0,0.002,0,1.12,0,0,0,0,0.27,0.32,0.2,0.72,0.2,0.012,0.015,0.0075,0
35,234,157,575,9763.8,13,23,0.28,1.02,0,0.002,0,1.12,0,0,0,0,0.27,0.32,0.2,0.72,0.2,0.012,0.015,0.0075,0
35,234,137,575,15130.2,10,28,0.28,1.02,0,0.002,0,1.12,0,0,0,0,0.27,0.32,0.2,0.72,0.2,0.012,0.015,0.0075,0
35,234,118,575,31479.9,9,22,0.28,1.02,0,0.002,0,1.12,0,0,0,0,0.27,0.32,0.2,0.72,0.2,0.012,0.015,0.0075,0
35,234,177,600,1001.1,21,63,0.28,1.02,0,0.002,0,1.12,0,0,0,0,0.27,0.32,0.2,0.72,0.2,0.012,0.015,0.0075,0
35,234,137,600,2397.7,15,51,0.28,1.02,0,0.002,0,1.12,0,0,0,0,0.27,0.32,0.2,0.72,0.2,0.012,0.015,0.0075,0
35,234,137,625,648,22,67,0.28,1.02,0,0.002,0,1.12,0,0,0,0,0.27,0.32,0.2,0.72,0.2,0.012,0.015,0.0075,0
35,234,98,625,2101.3,18,63,0.28,1.02,0,0.002,0,1.12,0,0,0,0,0.27,0.32,0.2,0.72,0.2,0.012,0.015,0.0075,0
35,234,69,625,6495.8,27,70,0.28,1.02,0,0.002,0,1.12,0,0,0,0,0.27,0.32,0.2,0.72,0.2,0.012,0.015,0.0075,0
35,234,98,650,547.6,31,79,0.28,1.02,0,0.002,0,1.12,0,0,0,0,0.27,0.32,0.2,0.72,0.2,0.012,0.015,0.0075,0
35,234,69,650,1622.4,28,80,0.28,1.02,0,0.002,0,1.12,0,0,0,0,0.27,0.32,0.2,0.72,0.2,0.012,0.015,0.0075,0
35,234,98,675,136.2,35,84,0.28,1.02,0,0.002,0,1.12,0,0,0,0,0.27,0.32,0.2,0.72,0.2,0.012,0.015,0.0075,0
35,234,47,675,1095.4,30,91,0.28,1.02,0,0.002,0,1.12,0,0,0,0,0.27,0.32,0.2,0.72,0.2,0.012,0.015,0.0075,0
35,235,373,500,264.6,30,72,0.28,1,0,0.002,0,1.25,0,0,0,0,0.27,0.32,0.18,0.75,0.14,0.009,0.012,0.009,0
35,235,333,500,1227,27,76,0.28,1,0,0.002,0,1.25,0,0,0,0,0.27,0.32,0.18,0.75,0.14,0.009,0.012,0.009,0
35,235,294,500,7656.5,23,73,0.28,1,0,0.002,0,1.25,0,0,0,0,0.27,0.32,0.18,0.75,0.14,0.009,0.012,0.009,0
35,235,265,500,21244,23,70,0.28,1,0,0.002,0,1.25,0,0,0,0,0.27,0.32,0.18,0.75,0.14,0.009,0.012,0.009,0
35,235,235,500,90473.9,14,45,0.28,1,0,0.002,0,1.25,0,0,0,0,0.27,0.32,0.18,0.75,0.14,0.009,0.012,0.009,0
35,235,294,550,195.9,31,78,0.28,1,0,0.002,0,1.25,0,0,0,0,0.27,0.32,0.18,0.75,0.14,0.009,0.012,0.009,0
35,235,265,550,814.5,22,75,0.28,1,0,0.002,0,1.25,0,0,0,0,0.27,0.32,0.18,0.75,0.14,0.009,0.012,0.009,0
35,235,235,550,2096.8,22,69,0.28,1,0,0.002,0,1.25,0,0,0,0,0.27,0.32,0.18,0.75,0.14,0.009,0.012,0.009,0
35,235,196,550,13305,14,40,0.28,1,0,0.002,0,1.25,0,0,0,0,0.27,0.32,0.18,0.75,0.14,0.009,0.012,0.009,0
35,235,177,550,23703.8,13,31,0.28,1,0,0.002,0,1.25,0,0,0,0,0.27,0.32,0.18,0.75,0.14,0.009,0.012,0.009,0
35,235,157,550,37514.5,16,24,0.28,1,0,0.002,0,1.25,0,0,0,0,0.27,0.32,0.18,0.75,0.14,0.009,0.012,0.009,0
35,235,137,550,65103.7,12,27,0.28,1,0,0.002,0,1.25,0,0,0,0,0.27,0.32,0.18,0.75,0.14,0.009,0.012,0.009,0
35,235,235,600,70.6,37,87,0.28,1,0,0.002,0,1.25,0,0,0,0,0.27,0.32,0.18,0.75,0.14,0.009,0.012,0.009,0
35,235,177,600,854.1,26,71,0.28,1,0,0.002,0,1.25,0,0,0,0,0.27,0.32,0.18,0.75,0.14,0.009,0.012,0.009,0
35,235,137,600,3105.1,19,60,0.28,1,0,0.002,0,1.25,0,0,0,0,0.27,0.32,0.18,0.75,0.14,0.009,0.012,0.009,0
35,235,98,600,7516.9,22,59,0.28,1,0,0.002,0,1.25,0,0,0,0,0.27,0.32,0.18,0.75,0.14,0.009,0.012,0.009,0
35,235,69,600,20045.1,18,66,0.28,1,0,0.002,0,1.25,0,0,0,0,0.27,0.32,0.18,0.75,0.14,0.009,0.012,0.009,0
35,235,61,600,32324.3,21,57,0.28,1,0,0.002,0,1.25,0,0,0,0,0.27,0.32,0.18,0.75,0.14,0.009,0.012,0.009,0
35,235,47,600,64397.8,15,63,0.28,1,0,0.002,0,1.25,0,0,0,0,0.27,0.32,0.18,0.75,0.14,0.009,0.012,0.009,0
35,235,137,650,141.3,32,79,0.28,1,0,0.002,0,1.25,0,0,0,0,0.27,0.32,0.18,0.75,0.14,0.009,0.012,0.009,0
35,235,98,650,448.8,35,85,0.28,1,0,0.002,0,1.25,0,0,0,0,0.27,0.32,0.18,0.75,0.14,0.009,0.012,0.009,0
35,235,69,650,1516.6,31,75,0.28,1,0,0.002,0,1.25,0,0,0,0,0.27,0.32,0.18,0.75,0.14,0.009,0.012,0.009,0
35,235,47,650,3359.2,33,81,0.28,1,0,0.002,0,1.25,0,0,0,0,0.27,0.32,0.18,0.75,0.14,0.009,0.012,0.009,0
35,235,373,500,264.6,30,72,0.28,1,0,0.002,0,1.25,0,0,0,0,0.27,0.32,0.18,0.75,0.14,0.009,0.012,0.009,0
35,235,333,500,1227,27,76,0.28,1,0,0.002,0,1.25,0,0,0,0,0.27,0.32,0.18,0.75,0.14,0.009,0.012,0.009,0
35,235,294,500,7656.5,23,73,0.28,1,0,0.002,0,1.25,0,0,0,0,0.27,0.32,0.18,0.75,0.14,0.009,0.012,0.009,0
35,235,265,500,21244,23,70,0.28,1,0,0.002,0,1.25,0,0,0,0,0.27,0.32,0.18,0.75,0.14,0.009,0.012,0.009,0
35,235,235,500,90473.9,14,45,0.28,1,0,0.002,0,1.25,0,0,0,0,0.27,0.32,0.18,0.75,0.14,0.009,0.012,0.009,0
35,235,294,550,195.9,31,78,0.28,1,0,0.002,0,1.25,0,0,0,0,0.27,0.32,0.18,0.75,0.14,0.009,0.012,0.009,0
35,235,265,550,814.5,22,75,0.28,1,0,0.002,0,1.25,0,0,0,0,0.27,0.32,0.18,0.75,0.14,0.009,0.012,0.009,0
35,235,235,550,2096.8,22,69,0.28,1,0,0.002,0,1.25,0,0,0,0,0.27,0.32,0.18,0.75,0.14,0.009,0.012,0.009,0
35,235,196,550,13305,14,40,0.28,1,0,0.002,0,1.25,0,0,0,0,0.27,0.32,0.18,0.75,0.14,0.009,0.012,0.009,0
35,235,177,600,854.1,26,71,0.28,1,0,0.002,0,1.25,0,0,0,0,0.27,0.32,0.18,0.75,0.14,0.009,0.012,0.009,0
35,235,137,600,3105.1,19,60,0.28,1,0,0.002,0,1.25,0,0,0,0,0.27,0.32,0.18,0.75,0.14,0.009,0.012,0.009,0
35,235,98,650,448.8,35,85,0.28,1,0,0.002,0,1.25,0,0,0,0,0.27,0.32,0.18,0.75,0.14,0.009,0.012,0.009,0
35,235,69,650,1516.6,31,75,0.28,1,0,0.002,0,1.25,0,0,0,0,0.27,0.32,0.18,0.75,0.14,0.009,0.012,0.009,0
35,236,373,500,682.9,18,69,0.29,1,0,0.002,0,1.25,0,0,0,0,0.26,0.34,0.2,0.75,0.14,0.009,0.01,0.0075,0
35,236,333,500,2944.1,18,73,0.29,1,0,0.002,0,1.25,0,0,0,0,0.26,0.34,0.2,0.75,0.14,0.009,0.01,0.0075,0
35,236,294,500,20397.4,16,63,0.29,1,0,0.002,0,1.25,0,0,0,0,0.26,0.34,0.2,0.75,0.14,0.009,0.01,0.0075,0
35,236,265,500,49698.1,16,56,0.29,1,0,0.002,0,1.25,0,0,0,0,0.26,0.34,0.2,0.75,0.14,0.009,0.01,0.0075,0
35,236,333,550,64.9,19,79,0.29,1,0,0.002,0,1.25,0,0,0,0,0.26,0.34,0.2,0.75,0.14,0.009,0.01,0.0075,0
35,236,294,550,528.4,20,77,0.29,1,0,0.002,0,1.25,0,0,0,0,0.26,0.34,0.2,0.75,0.14,0.009,0.01,0.0075,0
35,236,265,550,1476.1,18,69,0.29,1,0,0.002,0,1.25,0,0,0,0,0.26,0.34,0.2,0.75,0.14,0.009,0.01,0.0075,0
35,236,235,550,4320.3,16,53,0.29,1,0,0.002,0,1.25,0,0,0,0,0.26,0.34,0.2,0.75,0.14,0.009,0.01,0.0075,0
35,236,196,550,14249.7,18,51,0.29,1,0,0.002,0,1.25,0,0,0,0,0.26,0.34,0.2,0.75,0.14,0.009,0.01,0.0075,0
35,236,177,550,24829,13,36,0.29,1,0,0.002,0,1.25,0,0,0,0,0.26,0.34,0.2,0.75,0.14,0.009,0.01,0.0075,0
35,236,177,550,25482.9,12,34,0.29,1,0,0.002,0,1.25,0,0,0,0,0.26,0.34,0.2,0.75,0.14,0.009,0.01,0.0075,0
35,236,157,550,43527,17,31,0.29,1,0,0.002,0,1.25,0,0,0,0,0.26,0.34,0.2,0.75,0.14,0.009,0.01,0.0075,0
35,236,137,550,71787.6,12,36,0.29,1,0,0.002,0,1.25,0,0,0,0,0.26,0.34,0.2,0.75,0.14,0.009,0.01,0.0075,0
35,236,235,600,186.7,23,81,0.29,1,0,0.002,0,1.25,0,0,0,0,0.26,0.34,0.2,0.75,0.14,0.009,0.01,0.0075,0
35,236,177,600,939.3,23,73,0.29,1,0,0.002,0,1.25,0,0,0,0,0.26,0.34,0.2,0.75,0.14,0.009,0.01,0.0075,0
35,236,137,600,3035.8,20,64,0.29,1,0,0.002,0,1.25,0,0,0,0,0.26,0.34,0.2,0.75,0.14,0.009,0.01,0.0075,0
35,236,98,600,8363.2,22,69,0.29,1,0,0.002,0,1.25,0,0,0,0,0.26,0.34,0.2,0.75,0.14,0.009,0.01,0.0075,0
35,236,69,600,23073.9,24,72,0.29,1,0,0.002,0,1.25,0,0,0,0,0.26,0.34,0.2,0.75,0.14,0.009,0.01,0.0075,0
35,236,61,600,25194,16,73,0.29,1,0,0.002,0,1.25,0,0,0,0,0.26,0.34,0.2,0.75,0.14,0.009,0.01,0.0075,0
35,236,61,600,30961.7,14,67,0.29,1,0,0.002,0,1.25,0,0,0,0,0.26,0.34,0.2,0.75,0.14,0.009,0.01,0.0075,0
35,236,47,600,48962.8,14,80,0.29,1,0,0.002,0,1.25,0,0,0,0,0.26,0.34,0.2,0.75,0.14,0.009,0.01,0.0075,0
35,236,137,650,127.4,33,87,0.29,1,0,0.002,0,1.25,0,0,0,0,0.26,0.34,0.2,0.75,0.14,0.009,0.01,0.0075,0
35,236,98,650,539.9,33,79,0.29,1,0,0.002,0,1.25,0,0,0,0,0.26,0.34,0.2,0.75,0.14,0.009,0.01,0.0075,0
35,236,69,650,1461.4,29,86,0.29,1,0,0.002,0,1.25,0,0,0,0,0.26,0.34,0.2,0.75,0.14,0.009,0.01,0.0075,0
35,236,47,650,3443.4,42,89,0.29,1,0,0.002,0,1.25,0,0,0,0,0.26,0.34,0.2,0.75,0.14,0.009,0.01,0.0075,0
35,236,373,500,682.9,18,69,0.29,1,0,0.002,0,1.25,0,0,0,0,0.26,0.34,0.2,0.75,0.14,0.009,0.01,0.0075,0
35,236,333,500,2944.1,18,73,0.29,1,0,0.002,0,1.25,0,0,0,0,0.26,0.34,0.2,0.75,0.14,0.009,0.01,0.0075,0
35,236,294,500,20397.4,16,63,0.29,1,0,0.002,0,1.25,0,0,0,0,0.26,0.34,0.2,0.75,0.14,0.009,0.01,0.0075,0
35,236,265,500,49698.1,16,56,0.29,1,0,0.002,0,1.25,0,0,0,0,0.26,0.34,0.2,0.75,0.14,0.009,0.01,0.0075,0
35,236,265,550,1476.1,18,69,0.29,1,0,0.002,0,1.25,0,0,0,0,0.26,0.34,0.2,0.75,0.14,0.009,0.01,0.0075,0
35,236,235,550,4320.3,16,53,0.29,1,0,0.002,0,1.25,0,0,0,0,0.26,0.34,0.2,0.75,0.14,0.009,0.01,0.0075,0
35,236,196,550,14249.7,18,51,0.29,1,0,0.002,0,1.25,0,0,0,0,0.26,0.34,0.2,0.75,0.14,0.009,0.01,0.0075,0
35,236,177,600,939.3,23,73,0.29,1,0,0.002,0,1.25,0,0,0,0,0.26,0.34,0.2,0.75,0.14,0.009,0.01,0.0075,0
35,236,137,600,3035.8,20,64,0.29,1,0,0.002,0,1.25,0,0,0,0,0.26,0.34,0.2,0.75,0.14,0.009,0.01,0.0075,0
35,236,98,650,539.9,33,79,0.29,1,0,0.002,0,1.25,0,0,0,0,0.26,0.34,0.2,0.75,0.14,0.009,0.01,0.0075,0
35,236,69,650,1461.4,29,86,0.29,1,0,0.002,0,1.25,0,0,0,0,0.26,0.34,0.2,0.75,0.14,0.009,0.01,0.0075,0
35,237,373,500,181.7,20,74,0.3,0.93,0,0.002,0,1.22,0,0,0,0,0.21,0.35,0.28,0.72,0.16,0.006,0.014,0.0093,0
35,237,333,500,1865.4,17,70,0.3,0.93,0,0.002,0,1.22,0,0,0,0,0.21,0.35,0.28,0.72,0.16,0.006,0.014,0.0093,0
35,237,294,500,8436.9,20,72,0.3,0.93,0,0.002,0,1.22,0,0,0,0,0.21,0.35,0.28,0.72,0.16,0.006,0.014,0.0093,0
35,237,265,500,47021.8,13,51,0.3,0.93,0,0.002,0,1.22,0,0,0,0,0.21,0.35,0.28,0.72,0.16,0.006,0.014,0.0093,0
35,237,294,550,187.5,23,78,0.3,0.93,0,0.002,0,1.22,0,0,0,0,0.21,0.35,0.28,0.72,0.16,0.006,0.014,0.0093,0
35,237,294,550,267.1,21,75,0.3,0.93,0,0.002,0,1.22,0,0,0,0,0.21,0.35,0.28,0.72,0.16,0.006,0.014,0.0093,0
35,237,265,550,984.2,22,74,0.3,0.93,0,0.002,0,1.22,0,0,0,0,0.21,0.35,0.28,0.72,0.16,0.006,0.014,0.0093,0
35,237,235,550,3590.7,17,59,0.3,0.93,0,0.002,0,1.22,0,0,0,0,0.21,0.35,0.28,0.72,0.16,0.006,0.014,0.0093,0
35,237,196,550,16778.4,9,25,0.3,0.93,0,0.002,0,1.22,0,0,0,0,0.21,0.35,0.28,0.72,0.16,0.006,0.014,0.0093,0
35,237,177,550,28065.7,10,22,0.3,0.93,0,0.002,0,1.22,0,0,0,0,0.21,0.35,0.28,0.72,0.16,0.006,0.014,0.0093,0
35,237,177,550,28941.7,12,20,0.3,0.93,0,0.002,0,1.22,0,0,0,0,0.21,0.35,0.28,0.72,0.16,0.006,0.014,0.0093,0
35,237,157,550,47808.5,11,28,0.3,0.93,0,0.002,0,1.22,0,0,0,0,0.21,0.35,0.28,0.72,0.16,0.006,0.014,0.0093,0
35,237,137,550,96134.3,6,17,0.3,0.93,0,0.002,0,1.22,0,0,0,0,0.21,0.35,0.28,0.72,0.16,0.006,0.014,0.0093,0
35,237,235,600,131.3,21,79,0.3,0.93,0,0.002,0,1.22,0,0,0,0,0.21,0.35,0.28,0.72,0.16,0.006,0.014,0.0093,0
35,237,177,600,1027.2,19,68,0.3,0.93,0,0.002,0,1.22,0,0,0,0,0.21,0.35,0.28,0.72,0.16,0.006,0.014,0.0093,0
35,237,137,600,3544.3,20,66,0.3,0.93,0,0.002,0,1.22,0,0,0,0,0.21,0.35,0.28,0.72,0.16,0.006,0.014,0.0093,0
35,237,98,600,10478.5,15,57,0.3,0.93,0,0.002,0,1.22,0,0,0,0,0.21,0.35,0.28,0.72,0.16,0.006,0.014,0.0093,0
35,237,69,600,27376.7,17,67,0.3,0.93,0,0.002,0,1.22,0,0,0,0,0.21,0.35,0.28,0.72,0.16,0.006,0.014,0.0093,0
35,237,61,600,46952.1,14,58,0.3,0.93,0,0.002,0,1.22,0,0,0,0,0.21,0.35,0.28,0.72,0.16,0.006,0.014,0.0093,0
35,237,137,650,166.9,36,90,0.3,0.93,0,0.002,0,1.22,0,0,0,0,0.21,0.35,0.28,0.72,0.16,0.006,0.014,0.0093,0
35,237,98,650,702.3,30,86,0.3,0.93,0,0.002,0,1.22,0,0,0,0,0.21,0.35,0.28,0.72,0.16,0.006,0.014,0.0093,0
35,237,69,650,2669.3,26,74,0.3,0.93,0,0.002,0,1.22,0,0,0,0,0.21,0.35,0.28,0.72,0.16,0.006,0.014,0.0093,0
35,237,47,650,4440.6,26,90,0.3,0.93,0,0.002,0,1.22,0,0,0,0,0.21,0.35,0.28,0.72,0.16,0.006,0.014,0.0093,0
35,237,373,500,181.7,20,74,0.3,0.93,0,0.002,0,1.22,0,0,0,0,0.21,0.35,0.28,0.72,0.16,0.006,0.014,0.0093,0
35,237,333,500,1865.4,17,70,0.3,0.93,0,0.002,0,1.22,0,0,0,0,0.21,0.35,0.28,0.72,0.16,0.006,0.014,0.0093,0
35,237,294,500,8436.9,20,72,0.3,0.93,0,0.002,0,1.22,0,0,0,0,0.21,0.35,0.28,0.72,0.16,0.006,0.014,0.0093,0
35,237,265,500,47021.8,13,71,0.3,0.93,0,0.002,0,1.22,0,0,0,0,0.21,0.35,0.28,0.72,0.16,0.006,0.014,0.0093,0
35,237,265,550,984.2,22,74,0.3,0.93,0,0.002,0,1.22,0,0,0,0,0.21,0.35,0.28,0.72,0.16,0.006,0.014,0.0093,0
35,237,235,550,3590.7,17,59,0.3,0.93,0,0.002,0,1.22,0,0,0,0,0.21,0.35,0.28,0.72,0.16,0.006,0.014,0.0093,0
35,237,196,550,16778.4,9,25,0.3,0.93,0,0.002,0,1.22,0,0,0,0,0.21,0.35,0.28,0.72,0.16,0.006,0.014,0.0093,0
35,237,177,600,1027.2,19,68,0.3,0.93,0,0.002,0,1.22,0,0,0,0,0.21,0.35,0.28,0.72,0.16,0.006,0.014,0.0093,0
35,237,137,600,3544.3,20,66,0.3,0.93,0,0.002,0,1.22,0,0,0,0,0.21,0.35,0.28,0.72,0.16,0.006,0.014,0.0093,0
35,237,98,650,702.3,30,86,0.3,0.93,0,0.002,0,1.22,0,0,0,0,0.21,0.35,0.28,0.72,0.16,0.006,0.014,0.0093,0
35,237,69,650,2669.3,26,74,0.3,0.93,0,0.002,0,1.22,0,0,0,0,0.21,0.35,0.28,0.72,0.16,0.006,0.014,0.0093,0
35,238,373,500,125.2,25,65,0.3,1.03,0,0.002,0,1.12,0,0,0,0,0.23,0.32,0.26,0.79,0.19,0.015,0.016,0.0085,0
35,238,333,500,1847.8,22,68,0.3,1.03,0,0.002,0,1.12,0,0,0,0,0.23,0.32,0.26,0.79,0.19,0.015,0.016,0.0085,0
35,238,294,500,11595.4,20,68,0.3,1.03,0,0.002,0,1.12,0,0,0,0,0.23,0.32,0.26,0.79,0.19,0.015,0.016,0.0085,0
35,238,265,500,44440.8,15,53,0.3,1.03,0,0.002,0,1.12,0,0,0,0,0.23,0.32,0.26,0.79,0.19,0.015,0.016,0.0085,0
35,238,235,500,152460.8,11,33,0.3,1.03,0,0.002,0,1.12,0,0,0,0,0.23,0.32,0.26,0.79,0.19,0.015,0.016,0.0085,0
35,238,294,550,233.5,21,75,0.3,1.03,0,0.002,0,1.12,0,0,0,0,0.23,0.32,0.26,0.79,0.19,0.015,0.016,0.0085,0
35,238,265,550,963.6,22,71,0.3,1.03,0,0.002,0,1.12,0,0,0,0,0.23,0.32,0.26,0.79,0.19,0.015,0.016,0.0085,0
35,238,235,550,3580.7,14,56,0.3,1.03,0,0.002,0,1.12,0,0,0,0,0.23,0.32,0.26,0.79,0.19,0.015,0.016,0.0085,0
35,238,196,550,16099.4,9,21,0.3,1.03,0,0.002,0,1.12,0,0,0,0,0.23,0.32,0.26,0.79,0.19,0.015,0.016,0.0085,0
35,238,177,550,30470.4,8,7,0.3,1.03,0,0.002,0,1.12,0,0,0,0,0.23,0.32,0.26,0.79,0.19,0.015,0.016,0.0085,0
35,238,157,550,49295.9,8,13,0.3,1.03,0,0.002,0,1.12,0,0,0,0,0.23,0.32,0.26,0.79,0.19,0.015,0.016,0.0085,0
35,238,137,550,86786,7,13,0.3,1.03,0,0.002,0,1.12,0,0,0,0,0.23,0.32,0.26,0.79,0.19,0.015,0.016,0.0085,0
35,238,235,600,107.7,29,81,0.3,1.03,0,0.002,0,1.12,0,0,0,0,0.23,0.32,0.26,0.79,0.19,0.015,0.016,0.0085,0
35,238,177,600,1117.3,20,61,0.3,1.03,0,0.002,0,1.12,0,0,0,0,0.23,0.32,0.26,0.79,0.19,0.015,0.016,0.0085,0
35,238,137,600,3610.6,14,37,0.3,1.03,0,0.002,0,1.12,0,0,0,0,0.23,0.32,0.26,0.79,0.19,0.015,0.016,0.0085,0
35,238,98,600,10899,11,32,0.3,1.03,0,0.002,0,1.12,0,0,0,0,0.23,0.32,0.26,0.79,0.19,0.015,0.016,0.0085,0
35,238,69,600,26042.6,10,43,0.3,1.03,0,0.002,0,1.12,0,0,0,0,0.23,0.32,0.26,0.79,0.19,0.015,0.016,0.0085,0
35,238,61,600,38665.8,11,50,0.3,1.03,0,0.002,0,1.12,0,0,0,0,0.23,0.32,0.26,0.79,0.19,0.015,0.016,0.0085,0
35,238,47,600,64930.1,13,54,0.3,1.03,0,0.002,0,1.12,0,0,0,0,0.23,0.32,0.26,0.79,0.19,0.015,0.016,0.0085,0
35,238,137,650,174,32,83,0.3,1.03,0,0.002,0,1.12,0,0,0,0,0.23,0.32,0.26,0.79,0.19,0.015,0.016,0.0085,0
35,238,98,650,659.8,33,79,0.3,1.03,0,0.002,0,1.12,0,0,0,0,0.23,0.32,0.26,0.79,0.19,0.015,0.016,0.0085,0
35,238,69,650,1950.7,20,65,0.3,1.03,0,0.002,0,1.12,0,0,0,0,0.23,0.32,0.26,0.79,0.19,0.015,0.016,0.0085,0
35,238,47,650,4338.3,51,92,0.3,1.03,0,0.002,0,1.12,0,0,0,0,0.23,0.32,0.26,0.79,0.19,0.015,0.016,0.0085,0
35,238,373,500,125.2,25,65,0.3,1.03,0,0.002,0,1.12,0,0,0,0,0.23,0.32,0.26,0.79,0.19,0.015,0.016,0.0085,0
35,238,333,500,1847.8,22,68,0.3,1.03,0,0.002,0,1.12,0,0,0,0,0.23,0.32,0.26,0.79,0.19,0.015,0.016,0.0085,0
35,238,294,500,11595.4,20,68,0.3,1.03,0,0.002,0,1.12,0,0,0,0,0.23,0.32,0.26,0.79,0.19,0.015,0.016,0.0085,0
35,238,265,500,44440.8,15,53,0.3,1.03,0,0.002,0,1.12,0,0,0,0,0.23,0.32,0.26,0.79,0.19,0.015,0.016,0.0085,0
35,238,235,500,152460.8,11,33,0.3,1.03,0,0.002,0,1.12,0,0,0,0,0.23,0.32,0.26,0.79,0.19,0.015,0.016,0.0085,0
35,238,265,550,963.6,22,71,0.3,1.03,0,0.002,0,1.12,0,0,0,0,0.23,0.32,0.26,0.79,0.19,0.015,0.016,0.0085,0
35,238,235,550,3580.7,14,56,0.3,1.03,0,0.002,0,1.12,0,0,0,0,0.23,0.32,0.26,0.79,0.19,0.015,0.016,0.0085,0
35,238,196,550,16099.4,9,21,0.3,1.03,0,0.002,0,1.12,0,0,0,0,0.23,0.32,0.26,0.79,0.19,0.015,0.016,0.0085,0
35,238,177,600,1117.3,20,61,0.3,1.03,0,0.002,0,1.12,0,0,0,0,0.23,0.32,0.26,0.79,0.19,0.015,0.016,0.0085,0
35,238,137,600,3610.6,14,37,0.3,1.03,0,0.002,0,1.12,0,0,0,0,0.23,0.32,0.26,0.79,0.19,0.015,0.016,0.0085,0
35,238,98,650,659.8,33,79,0.3,1.03,0,0.002,0,1.12,0,0,0,0,0.23,0.32,0.26,0.79,0.19,0.015,0.016,0.0085,0
35,238,69,650,1950.7,20,65,0.3,1.03,0,0.002,0,1.12,0,0,0,0,0.23,0.32,0.26,0.79,0.19,0.015,0.016,0.0085,0
35,239,412,500,281.2,21,72,0.29,1.12,0,0.003,0,1.18,0,0,0,0,0.23,0.45,0.26,0.76,0.07,0.007,0.009,0.0103,0
35,239,373,500,1359,20,70,0.29,1.12,0,0.003,0,1.18,0,0,0,0,0.23,0.45,0.26,0.76,0.07,0.007,0.009,0.0103,0
35,239,333,500,3747.5,18,73,0.29,1.12,0,0.003,0,1.18,0,0,0,0,0.23,0.45,0.26,0.76,0.07,0.007,0.009,0.0103,0
35,239,294,500,26971.6,10,48,0.29,1.12,0,0.003,0,1.18,0,0,0,0,0.23,0.45,0.26,0.76,0.07,0.007,0.009,0.0103,0
35,239,265,500,97032,7,19,0.29,1.12,0,0.003,0,1.18,0,0,0,0,0.23,0.45,0.26,0.76,0.07,0.007,0.009,0.0103,0
35,239,333,550,65.1,17,79,0.29,1.12,0,0.003,0,1.18,0,0,0,0,0.23,0.45,0.26,0.76,0.07,0.007,0.009,0.0103,0
35,239,294,550,487,21,80,0.29,1.12,0,0.003,0,1.18,0,0,0,0,0.23,0.45,0.26,0.76,0.07,0.007,0.009,0.0103,0
35,239,265,550,1682.1,20,76,0.29,1.12,0,0.003,0,1.18,0,0,0,0,0.23,0.45,0.26,0.76,0.07,0.007,0.009,0.0103,0
35,239,235,550,4880,14,61,0.29,1.12,0,0.003,0,1.18,0,0,0,0,0.23,0.45,0.26,0.76,0.07,0.007,0.009,0.0103,0
35,239,196,550,17683.7,9,39,0.29,1.12,0,0.003,0,1.18,0,0,0,0,0.23,0.45,0.26,0.76,0.07,0.007,0.009,0.0103,0
35,239,177,550,28989.9,17,47,0.29,1.12,0,0.003,0,1.18,0,0,0,0,0.23,0.45,0.26,0.76,0.07,0.007,0.009,0.0103,0
35,239,177,550,25236.7,12,40,0.29,1.12,0,0.003,0,1.18,0,0,0,0,0.23,0.45,0.26,0.76,0.07,0.007,0.009,0.0103,0
35,239,157,550,56217.2,12,28,0.29,1.12,0,0.003,0,1.18,0,0,0,0,0.23,0.45,0.26,0.76,0.07,0.007,0.009,0.0103,0
35,239,137,550,92129.4,10,21,0.29,1.12,0,0.003,0,1.18,0,0,0,0,0.23,0.45,0.26,0.76,0.07,0.007,0.009,0.0103,0
35,239,235,600,216.3,17,75,0.29,1.12,0,0.003,0,1.18,0,0,0,0,0.23,0.45,0.26,0.76,0.07,0.007,0.009,0.0103,0
35,239,177,600,1142.6,15,67,0.29,1.12,0,0.003,0,1.18,0,0,0,0,0.23,0.45,0.26,0.76,0.07,0.007,0.009,0.0103,0
35,239,137,600,2932.2,18,66,0.29,1.12,0,0.003,0,1.18,0,0,0,0,0.23,0.45,0.26,0.76,0.07,0.007,0.009,0.0103,0
35,239,98,600,8435.1,22,76,0.29,1.12,0,0.003,0,1.18,0,0,0,0,0.23,0.45,0.26,0.76,0.07,0.007,0.009,0.0103,0
35,239,69,600,18484.2,13,74,0.29,1.12,0,0.003,0,1.18,0,0,0,0,0.23,0.45,0.26,0.76,0.07,0.007,0.009,0.0103,0
35,239,61,600,35985.5,30,75,0.29,1.12,0,0.003,0,1.18,0,0,0,0,0.23,0.45,0.26,0.76,0.07,0.007,0.009,0.0103,0
35,239,47,600,48450,23,76,0.29,1.12,0,0.003,0,1.18,0,0,0,0,0.23,0.45,0.26,0.76,0.07,0.007,0.009,0.0103,0
35,239,137,650,139.4,28,88,0.29,1.12,0,0.003,0,1.18,0,0,0,0,0.23,0.45,0.26,0.76,0.07,0.007,0.009,0.0103,0
35,239,98,650,696.2,32,85,0.29,1.12,0,0.003,0,1.18,0,0,0,0,0.23,0.45,0.26,0.76,0.07,0.007,0.009,0.0103,0
35,239,69,650,1442.5,29,89,0.29,1.12,0,0.003,0,1.18,0,0,0,0,0.23,0.45,0.26,0.76,0.07,0.007,0.009,0.0103,0
35,239,47,650,3518.4,31,91,0.29,1.12,0,0.003,0,1.18,0,0,0,0,0.23,0.45,0.26,0.76,0.07,0.007,0.009,0.0103,0
35,239,373,500,1359,20,70,0.29,1.12,0,0.003,0,1.18,0,0,0,0,0.23,0.45,0.26,0.76,0.07,0.007,0.009,0.0103,0
35,239,333,500,3747.5,18,73,0.29,1.12,0,0.003,0,1.18,0,0,0,0,0.23,0.45,0.26,0.76,0.07,0.007,0.009,0.0103,0
35,239,294,500,26971.6,10,48,0.29,1.12,0,0.003,0,1.18,0,0,0,0,0.23,0.45,0.26,0.76,0.07,0.007,0.009,0.0103,0
35,239,265,500,97032.9,7,19,0.29,1.12,0,0.003,0,1.18,0,0,0,0,0.23,0.45,0.26,0.76,0.07,0.007,0.009,0.0103,0
35,239,265,550,1682.1,20,76,0.29,1.12,0,0.003,0,1.18,0,0,0,0,0.23,0.45,0.26,0.76,0.07,0.007,0.009,0.0103,0
35,239,235,550,4880,14,61,0.29,1.12,0,0.003,0,1.18,0,0,0,0,0.23,0.45,0.26,0.76,0.07,0.007,0.009,0.0103,0
35,239,196,550,17683.7,9,39,0.29,1.12,0,0.003,0,1.18,0,0,0,0,0.23,0.45,0.26,0.76,0.07,0.007,0.009,0.0103,0
35,239,177,600,1142.6,15,67,0.29,1.12,0,0.003,0,1.18,0,0,0,0,0.23,0.45,0.26,0.76,0.07,0.007,0.009,0.0103,0
35,239,137,600,2932.2,18,66,0.29,1.12,0,0.003,0,1.18,0,0,0,0,0.23,0.45,0.26,0.76,0.07,0.007,0.009,0.0103,0
35,239,98,650,696.2,32,85,0.29,1.12,0,0.003,0,1.18,0,0,0,0,0.23,0.45,0.26,0.76,0.07,0.007,0.009,0.0103,0
35,239,69,650,1442.5,29,89,0.29,1.12,0,0.003,0,1.18,0,0,0,0,0.23,0.45,0.26,0.76,0.07,0.007,0.009,0.0103,0
35,240,373,500,541.2,14,68,0.29,1.12,0,0.004,0,1.2,0,0,0,0,0.23,0.46,0.26,0.77,0.08,0.007,0.009,0.0095,0
35,240,333,500,5000.1,16,66,0.29,1.12,0,0.004,0,1.2,0,0,0,0,0.23,0.46,0.26,0.77,0.08,0.007,0.009,0.0095,0
35,240,294,500,18033.6,14,61,0.29,1.12,0,0.004,0,1.2,0,0,0,0,0.23,0.46,0.26,0.77,0.08,0.007,0.009,0.0095,0
35,240,265,500,73217.8,9,37,0.29,1.12,0,0.004,0,1.2,0,0,0,0,0.23,0.46,0.26,0.77,0.08,0.007,0.009,0.0095,0
35,240,294,550,430.9,17,73,0.29,1.12,0,0.004,0,1.2,0,0,0,0,0.23,0.46,0.26,0.77,0.08,0.007,0.009,0.0095,0
35,240,265,550,1718.4,15,66,0.29,1.12,0,0.004,0,1.2,0,0,0,0,0.23,0.46,0.26,0.77,0.08,0.007,0.009,0.0095,0
35,240,235,550,6639,13,56,0.29,1.12,0,0.004,0,1.2,0,0,0,0,0.23,0.46,0.26,0.77,0.08,0.007,0.009,0.0095,0
35,240,196,550,23075.3,10,37,0.29,1.12,0,0.004,0,1.2,0,0,0,0,0.23,0.46,0.26,0.77,0.08,0.007,0.009,0.0095,0
35,240,177,550,46908.8,11,32,0.29,1.12,0,0.004,0,1.2,0,0,0,0,0.23,0.46,0.26,0.77,0.08,0.007,0.009,0.0095,0
35,240,177,550,54131.3,10,27,0.29,1.12,0,0.004,0,1.2,0,0,0,0,0.23,0.46,0.26,0.77,0.08,0.007,0.009,0.0095,0
35,240,157,550,79200.5,9,30,0.29,1.12,0,0.004,0,1.2,0,0,0,0,0.23,0.46,0.26,0.77,0.08,0.007,0.009,0.0095,0
35,240,137,550,138360.6,8,20,0.29,1.12,0,0.004,0,1.2,0,0,0,0,0.23,0.46,0.26,0.77,0.08,0.007,0.009,0.0095,0
35,240,235,600,291,21,80,0.29,1.12,0,0.004,0,1.2,0,0,0,0,0.23,0.46,0.26,0.77,0.08,0.007,0.009,0.0095,0
35,240,177,600,1402.3,13,633,0.29,1.12,0,0.004,0,1.2,0,0,0,0,0.23,0.46,0.26,0.77,0.08,0.007,0.009,0.0095,0
35,240,137,600,5410.2,14,71,0.29,1.12,0,0.004,0,1.2,0,0,0,0,0.23,0.46,0.26,0.77,0.08,0.007,0.009,0.0095,0
35,240,98,600,13326.8,14,69,0.29,1.12,0,0.004,0,1.2,0,0,0,0,0.23,0.46,0.26,0.77,0.08,0.007,0.009,0.0095,0
35,240,69,600,30522.3,16,72,0.29,1.12,0,0.004,0,1.2,0,0,0,0,0.23,0.46,0.26,0.77,0.08,0.007,0.009,0.0095,0
35,240,69,600,37014.9,26,76,0.29,1.12,0,0.004,0,1.2,0,0,0,0,0.23,0.46,0.26,0.77,0.08,0.007,0.009,0.0095,0
35,240,61,600,44363.4,21,77,0.29,1.12,0,0.004,0,1.2,0,0,0,0,0.23,0.46,0.26,0.77,0.08,0.007,0.009,0.0095,0
35,240,137,650,233.2,22,81,0.29,1.12,0,0.004,0,1.2,0,0,0,0,0.23,0.46,0.26,0.77,0.08,0.007,0.009,0.0095,0
35,240,98,650,916,26,83,0.29,1.12,0,0.004,0,1.2,0,0,0,0,0.23,0.46,0.26,0.77,0.08,0.007,0.009,0.0095,0
35,240,69,650,2270.1,20,84,0.29,1.12,0,0.004,0,1.2,0,0,0,0,0.23,0.46,0.26,0.77,0.08,0.007,0.009,0.0095,0
35,240,47,650,4779,35,92,0.29,1.12,0,0.004,0,1.2,0,0,0,0,0.23,0.46,0.26,0.77,0.08,0.007,0.009,0.0095,0
35,240,373,500,541.2,14,68,0.29,1.12,0,0.004,0,1.2,0,0,0,0,0.23,0.46,0.26,0.77,0.08,0.007,0.009,0.0095,0
35,240,333,500,5000.5,16,66,0.29,1.12,0,0.004,0,1.2,0,0,0,0,0.23,0.46,0.26,0.77,0.08,0.007,0.009,0.0095,0
35,240,294,500,18033.6,14,61,0.29,1.12,0,0.004,0,1.2,0,0,0,0,0.23,0.46,0.26,0.77,0.08,0.007,0.009,0.0095,0
35,240,265,500,73217.8,9,37,0.29,1.12,0,0.004,0,1.2,0,0,0,0,0.23,0.46,0.26,0.77,0.08,0.007,0.009,0.0095,0
35,240,265,550,1718.4,15,66,0.29,1.12,0,0.004,0,1.2,0,0,0,0,0.23,0.46,0.26,0.77,0.08,0.007,0.009,0.0095,0
35,240,235,550,6639,13,56,0.29,1.12,0,0.004,0,1.2,0,0,0,0,0.23,0.46,0.26,0.77,0.08,0.007,0.009,0.0095,0
35,240,196,550,23075.3,10,37,0.29,1.12,0,0.004,0,1.2,0,0,0,0,0.23,0.46,0.26,0.77,0.08,0.007,0.009,0.0095,0
35,240,177,600,1402.3,13,63,0.29,1.12,0,0.004,0,1.2,0,0,0,0,0.23,0.46,0.26,0.77,0.08,0.007,0.009,0.0095,0
35,240,137,600,5410.2,14,71,0.29,1.12,0,0.004,0,1.2,0,0,0,0,0.23,0.46,0.26,0.77,0.08,0.007,0.009,0.0095,0
35,240,98,650,916,26,83,0.29,1.12,0,0.004,0,1.2,0,0,0,0,0.23,0.46,0.26,0.77,0.08,0.007,0.009,0.0095,0
35,240,69,650,2270.1,20,84,0.29,1.12,0,0.004,0,1.2,0,0,0,0,0.23,0.46,0.26,0.77,0.08,0.007,0.009,0.0095,0
35,241,373,500,376,20,76,0.29,1.07,0,0.005,0,1.29,0,0,0,0,0.23,0.51,0.21,0.66,0.06,0.008,0.01,0.0097,0
35,241,333,500,2068.3,21,77,0.29,1.07,0,0.005,0,1.29,0,0,0,0,0.23,0.51,0.21,0.66,0.06,0.008,0.01,0.0097,0
35,241,294,500,11141.8,21,78,0.29,1.07,0,0.005,0,1.29,0,0,0,0,0.23,0.51,0.21,0.66,0.06,0.008,0.01,0.0097,0
35,241,265,500,42620.4,19,70,0.29,1.07,0,0.005,0,1.29,0,0,0,0,0.23,0.51,0.21,0.66,0.06,0.008,0.01,0.0097,0
35,241,235,500,152237.8,14,54,0.29,1.07,0,0.005,0,1.29,0,0,0,0,0.23,0.51,0.21,0.66,0.06,0.008,0.01,0.0097,0
35,241,294,550,237.8,23,81,0.29,1.07,0,0.005,0,1.29,0,0,0,0,0.23,0.51,0.21,0.66,0.06,0.008,0.01,0.0097,0
35,241,265,550,918.4,21,80,0.29,1.07,0,0.005,0,1.29,0,0,0,0,0.23,0.51,0.21,0.66,0.06,0.008,0.01,0.0097,0
35,241,235,550,4033.3,21,77,0.29,1.07,0,0.005,0,1.29,0,0,0,0,0.23,0.51,0.21,0.66,0.06,0.008,0.01,0.0097,0
35,241,196,550,19242,21,55,0.29,1.07,0,0.005,0,1.29,0,0,0,0,0.23,0.51,0.21,0.66,0.06,0.008,0.01,0.0097,0
35,241,177,550,36254.1,19,47,0.29,1.07,0,0.005,0,1.29,0,0,0,0,0.23,0.51,0.21,0.66,0.06,0.008,0.01,0.0097,0
35,241,157,550,69326.8,16,31,0.29,1.07,0,0.005,0,1.29,0,0,0,0,0.23,0.51,0.21,0.66,0.06,0.008,0.01,0.0097,0
35,241,137,550,113242,11,39,0.29,1.07,0,0.005,0,1.29,0,0,0,0,0.23,0.51,0.21,0.66,0.06,0.008,0.01,0.0097,0
35,241,235,600,131.7,27,87,0.29,1.07,0,0.005,0,1.29,0,0,0,0,0.23,0.51,0.21,0.66,0.06,0.008,0.01,0.0097,0
35,241,177,600,1322.9,21,72,0.29,1.07,0,0.005,0,1.29,0,0,0,0,0.23,0.51,0.21,0.66,0.06,0.008,0.01,0.0097,0
35,241,137,600,4132.2,26,72,0.29,1.07,0,0.005,0,1.29,0,0,0,0,0.23,0.51,0.21,0.66,0.06,0.008,0.01,0.0097,0
35,241,98,600,12112,26,77,0.29,1.07,0,0.005,0,1.29,0,0,0,0,0.23,0.51,0.21,0.66,0.06,0.008,0.01,0.0097,0
35,241,69,600,28363.6,19,84,0.29,1.07,0,0.005,0,1.29,0,0,0,0,0.23,0.51,0.21,0.66,0.06,0.008,0.01,0.0097,0
35,241,61,600,38427.1,16,83,0.29,1.07,0,0.005,0,1.29,0,0,0,0,0.23,0.51,0.21,0.66,0.06,0.008,0.01,0.0097,0
35,241,47,600,73355.7,16,80,0.29,1.07,0,0.005,0,1.29,0,0,0,0,0.23,0.51,0.21,0.66,0.06,0.008,0.01,0.0097,0
35,241,137,650,286.8,31,88,0.29,1.07,0,0.005,0,1.29,0,0,0,0,0.23,0.51,0.21,0.66,0.06,0.008,0.01,0.0097,0
35,241,98,650,784.3,37,87,0.29,1.07,0,0.005,0,1.29,0,0,0,0,0.23,0.51,0.21,0.66,0.06,0.008,0.01,0.0097,0
35,241,69,650,1993.2,27,87,0.29,1.07,0,0.005,0,1.29,0,0,0,0,0.23,0.51,0.21,0.66,0.06,0.008,0.01,0.0097,0
35,241,47,650,4181.8,22,90,0.29,1.07,0,0.005,0,1.29,0,0,0,0,0.23,0.51,0.21,0.66,0.06,0.008,0.01,0.0097,0
35,241,373,500,376,20,76,0.29,1.07,0,0.005,0,1.29,0,0,0,0,0.23,0.51,0.21,0.66,0.06,0.008,0.01,0.0097,0
35,241,333,500,2068.3,21,77,0.29,1.07,0,0.005,0,1.29,0,0,0,0,0.23,0.51,0.21,0.66,0.06,0.008,0.01,0.0097,0
35,241,294,500,11141.8,21,78,0.29,1.07,0,0.005,0,1.29,0,0,0,0,0.23,0.51,0.21,0.66,0.06,0.008,0.01,0.0097,0
35,241,265,500,42620.4,19,70,0.29,1.07,0,0.005,0,1.29,0,0,0,0,0.23,0.51,0.21,0.66,0.06,0.008,0.01,0.0097,0
35,241,235,500,152237.8,14,54,0.29,1.07,0,0.005,0,1.29,0,0,0,0,0.23,0.51,0.21,0.66,0.06,0.008,0.01,0.0097,0
35,241,265,550,918.4,21,80,0.29,1.07,0,0.005,0,1.29,0,0,0,0,0.23,0.51,0.21,0.66,0.06,0.008,0.01,0.0097,0
35,241,235,550,4033.3,21,77,0.29,1.07,0,0.005,0,1.29,0,0,0,0,0.23,0.51,0.21,0.66,0.06,0.008,0.01,0.0097,0
35,241,196,550,19242,21,55,0.29,1.07,0,0.005,0,1.29,0,0,0,0,0.23,0.51,0.21,0.66,0.06,0.008,0.01,0.0097,0
35,241,177,600,1322.9,21,72,0.29,1.07,0,0.005,0,1.29,0,0,0,0,0.23,0.51,0.21,0.66,0.06,0.008,0.01,0.0097,0
35,241,137,600,4132.2,26,72,0.29,1.07,0,0.005,0,1.29,0,0,0,0,0.23,0.51,0.21,0.66,0.06,0.008,0.01,0.0097,0
35,241,98,650,784.3,37,87,0.29,1.07,0,0.005,0,1.29,0,0,0,0,0.23,0.51,0.21,0.66,0.06,0.008,0.01,0.0097,0
35,241,69,650,1993.2,27,87,0.29,1.07,0,0.005,0,1.29,0,0,0,0,0.23,0.51,0.21,0.66,0.06,0.008,0.01,0.0097,0
35,242,373,500,462,19,71,0.3,1.1,0,0.003,0,1.35,0,0,0,0,0.27,0.44,0.27,0.7,0.11,0.012,0.012,0.0082,0
35,242,333,500,2613.8,19,76,0.3,1.1,0,0.003,0,1.35,0,0,0,0,0.27,0.44,0.27,0.7,0.11,0.012,0.012,0.0082,0
35,242,294,500,15344.6,19,72,0.3,1.1,0,0.003,0,1.35,0,0,0,0,0.27,0.44,0.27,0.7,0.11,0.012,0.012,0.0082,0
35,242,265,500,59986.5,12,46,0.3,1.1,0,0.003,0,1.35,0,0,0,0,0.27,0.44,0.27,0.7,0.11,0.012,0.012,0.0082,0
35,242,294,550,347.4,22,81,0.3,1.1,0,0.003,0,1.35,0,0,0,0,0.27,0.44,0.27,0.7,0.11,0.012,0.012,0.0082,0
35,242,265,550,1516,20,77,0.3,1.1,0,0.003,0,1.35,0,0,0,0,0.27,0.44,0.27,0.7,0.11,0.012,0.012,0.0082,0
35,242,235,550,5554.6,18,64,0.3,1.1,0,0.003,0,1.35,0,0,0,0,0.27,0.44,0.27,0.7,0.11,0.012,0.012,0.0082,0
35,242,196,550,22890.9,14,31,0.3,1.1,0,0.003,0,1.35,0,0,0,0,0.27,0.44,0.27,0.7,0.11,0.012,0.012,0.0082,0
35,242,177,550,40189.4,12,32,0.3,1.1,0,0.003,0,1.35,0,0,0,0,0.27,0.44,0.27,0.7,0.11,0.012,0.012,0.0082,0
35,242,157,550,71664.6,10,25,0.3,1.1,0,0.003,0,1.35,0,0,0,0,0.27,0.44,0.27,0.7,0.11,0.012,0.012,0.0082,0
35,242,137,550,125506.8,11,24,0.3,1.1,0,0.003,0,1.35,0,0,0,0,0.27,0.44,0.27,0.7,0.11,0.012,0.012,0.0082,0
35,242,235,600,128,23,85,0.3,1.1,0,0.003,0,1.35,0,0,0,0,0.27,0.44,0.27,0.7,0.11,0.012,0.012,0.0082,0
35,242,177,600,1259.3,21,74,0.3,1.1,0,0.003,0,1.35,0,0,0,0,0.27,0.44,0.27,0.7,0.11,0.012,0.012,0.0082,0
35,242,137,600,4021.6,16,64,0.3,1.1,0,0.003,0,1.35,0,0,0,0,0.27,0.44,0.27,0.7,0.11,0.012,0.012,0.0082,0
35,242,98,600,11098.3,29,69,0.3,1.1,0,0.003,0,1.35,0,0,0,0,0.27,0.44,0.27,0.7,0.11,0.012,0.012,0.0082,0
35,242,69,600,24414.8,21,76,0.3,1.1,0,0.003,0,1.35,0,0,0,0,0.27,0.44,0.27,0.7,0.11,0.012,0.012,0.0082,0
35,242,61,600,33537,28,79,0.3,1.1,0,0.003,0,1.35,0,0,0,0,0.27,0.44,0.27,0.7,0.11,0.012,0.012,0.0082,0
35,242,137,650,198.1,27,87,0.3,1.1,0,0.003,0,1.35,0,0,0,0,0.27,0.44,0.27,0.7,0.11,0.012,0.012,0.0082,0
35,242,98,650,813.5,27,81,0.3,1.1,0,0.003,0,1.35,0,0,0,0,0.27,0.44,0.27,0.7,0.11,0.012,0.012,0.0082,0
35,242,69,650,1993.6,25,88,0.3,1.1,0,0.003,0,1.35,0,0,0,0,0.27,0.44,0.27,0.7,0.11,0.012,0.012,0.0082,0
35,242,47,650,4535.2,24,90,0.3,1.1,0,0.003,0,1.35,0,0,0,0,0.27,0.44,0.27,0.7,0.11,0.012,0.012,0.0082,0
35,242,373,500,462,19,71,0.3,1.1,0,0.003,0,1.35,0,0,0,0,0.27,0.44,0.27,0.7,0.11,0.012,0.012,0.0082,0
35,242,333,500,2613.8,19,76,0.3,1.1,0,0.003,0,1.35,0,0,0,0,0.27,0.44,0.27,0.7,0.11,0.012,0.012,0.0082,0
35,242,294,500,15344.6,19,72,0.3,1.1,0,0.003,0,1.35,0,0,0,0,0.27,0.44,0.27,0.7,0.11,0.012,0.012,0.0082,0
35,242,265,500,59986.5,12,46,0.3,1.1,0,0.003,0,1.35,0,0,0,0,0.27,0.44,0.27,0.7,0.11,0.012,0.012,0.0082,0
35,242,265,550,1516,20,77,0.3,1.1,0,0.003,0,1.35,0,0,0,0,0.27,0.44,0.27,0.7,0.11,0.012,0.012,0.0082,0
35,242,235,550,5554.6,18,64,0.3,1.1,0,0.003,0,1.35,0,0,0,0,0.27,0.44,0.27,0.7,0.11,0.012,0.012,0.0082,0
35,242,196,550,22890.9,14,31,0.3,1.1,0,0.003,0,1.35,0,0,0,0,0.27,0.44,0.27,0.7,0.11,0.012,0.012,0.0082,0
35,242,177,600,1259.3,21,74,0.3,1.1,0,0.003,0,1.35,0,0,0,0,0.27,0.44,0.27,0.7,0.11,0.012,0.012,0.0082,0
35,242,137,600,4021.6,16,64,0.3,1.1,0,0.003,0,1.35,0,0,0,0,0.27,0.44,0.27,0.7,0.11,0.012,0.012,0.0082,0
35,242,98,650,813.5,27,81,0.3,1.1,0,0.003,0,1.35,0,0,0,0,0.27,0.44,0.27,0.7,0.11,0.012,0.012,0.0082,0
35,242,69,650,1993.6,25,88,0.3,1.1,0,0.003,0,1.35,0,0,0,0,0.27,0.44,0.27,0.7,0.11,0.012,0.012,0.0082,0
34,243,530,450,3.8,13,43,0.17,1.31,0,0.004,0,1.02,0,0,0,0,0.28,0.11,0.39,0.6,0.11,0.02,0.022,0.0078,0
34,243,471,450,1394.3,17,57,0.17,1.31,0,0.004,0,1.02,0,0,0,0,0.28,0.11,0.39,0.6,0.11,0.02,0.022,0.0078,0
34,243,412,450,19841.6,8,37,0.17,1.31,0,0.004,0,1.02,0,0,0,0,0.28,0.11,0.39,0.6,0.11,0.02,0.022,0.0078,0
34,243,373,450,40712.2,8,32,0.17,1.31,0,0.004,0,1.02,0,0,0,0,0.28,0.11,0.39,0.6,0.11,0.02,0.022,0.0078,0
34,243,333,450,85835.9,17,63,0.17,1.31,0,0.004,0,1.02,0,0,0,0,0.28,0.11,0.39,0.6,0.11,0.02,0.022,0.0078,0
34,243,412,500,122.4,16,64,0.17,1.31,0,0.004,0,1.02,0,0,0,0,0.28,0.11,0.39,0.6,0.11,0.02,0.022,0.0078,0
34,243,373,500,582,16,63,0.17,1.31,0,0.004,0,1.02,0,0,0,0,0.28,0.11,0.39,0.6,0.11,0.02,0.022,0.0078,0
34,243,294,500,3373,23,57,0.17,1.31,0,0.004,0,1.02,0,0,0,0,0.28,0.11,0.39,0.6,0.11,0.02,0.022,0.0078,0
34,243,265,500,5283.2,25,72,0.17,1.31,0,0.004,0,1.02,0,0,0,0,0.28,0.11,0.39,0.6,0.11,0.02,0.022,0.0078,0
