Repository: Adolphus8/Project_PROMAP

# Project PROMAP
Project PROMAP (acronym for Probabilistic Prediction of Material Properties) is a feasibility study which seeks to merge Artificial Intelligence (AI) tools with Bayesian statistics to yield probabilistic estimates of target features under scarse data/information. The context of this study is with regards to the following Nuclear material properties: 1) Creep rupture; and 2) Tensile properties. This repository contains the MATLAB codes required to perform such analysis.

## Instructions:
The following main MATLAB files are to be executed in the following order:
<details>
<summary> 1) PROMAP_NIMS_data_enchancement.m </summary>

File: Creep_rupture_data_processed.csv (part 19 of 21)
material_x,cast_code,stress,temperature,fracture,elongation,RA,Comp_C,Comp_Cr,Comp_Co,Comp_Al,Comp_Ti,Comp_Mo,Comp_W,Comp_Nb,Comp_Fe,Comp_B,Comp_V,Comp_Ni,Comp_Si,Comp_Mn,Comp_Cu,Comp_S,Comp_P,Comp_N,Comp_NbTa
34,243,235,500,44004.8,3,10,0.17,1.31,0,0.004,0,1.02,0,0,0,0,0.28,0.11,0.39,0.6,0.11,0.02,0.022,0.0078,0
34,243,196,500,60844.8,9,22,0.17,1.31,0,0.004,0,1.02,0,0,0,0,0.28,0.11,0.39,0.6,0.11,0.02,0.022,0.0078,0
34,243,294,550,95.9,26,76,0.17,1.31,0,0.004,0,1.02,0,0,0,0,0.28,0.11,0.39,0.6,0.11,0.02,0.022,0.0078,0
34,243,235,550,524,32,75,0.17,1.31,0,0.004,0,1.02,0,0,0,0,0.28,0.11,0.39,0.6,0.11,0.02,0.022,0.0078,0
34,243,196,550,5425,6,17,0.17,1.31,0,0.004,0,1.02,0,0,0,0,0.28,0.11,0.39,0.6,0.11,0.02,0.022,0.0078,0
34,243,176,550,13527.1,3,7,0.17,1.31,0,0.004,0,1.02,0,0,0,0,0.28,0.11,0.39,0.6,0.11,0.02,0.022,0.0078,0
34,243,157,550,27858.4,2,7,0.17,1.31,0,0.004,0,1.02,0,0,0,0,0.28,0.11,0.39,0.6,0.11,0.02,0.022,0.0078,0
34,243,137,550,31003.6,4,10,0.17,1.31,0,0.004,0,1.02,0,0,0,0,0.28,0.11,0.39,0.6,0.11,0.02,0.022,0.0078,0
34,243,265,600,5.6,29,62,0.17,1.31,0,0.004,0,1.02,0,0,0,0,0.28,0.11,0.39,0.6,0.11,0.02,0.022,0.0078,0
34,243,196,600,270.9,10,34,0.17,1.31,0,0.004,0,1.02,0,0,0,0,0.28,0.11,0.39,0.6,0.11,0.02,0.022,0.0078,0
34,243,157,600,1040.3,6,23,0.17,1.31,0,0.004,0,1.02,0,0,0,0,0.28,0.11,0.39,0.6,0.11,0.02,0.022,0.0078,0
34,243,137,600,2040.4,10,37,0.17,1.31,0,0.004,0,1.02,0,0,0,0,0.28,0.11,0.39,0.6,0.11,0.02,0.022,0.0078,0
34,243,98,600,9148.8,8,24,0.17,1.31,0,0.004,0,1.02,0,0,0,0,0.28,0.11,0.39,0.6,0.11,0.02,0.022,0.0078,0
34,243,69,600,34003.5,5,19,0.17,1.31,0,0.004,0,1.02,0,0,0,0,0.28,0.11,0.39,0.6,0.11,0.02,0.022,0.0078,0
34,243,412,450,19841.6,8,37,0.17,1.31,0,0.004,0,1.02,0,0,0,0,0.28,0.11,0.39,0.6,0.11,0.02,0.022,0.0078,0
34,243,373,450,40712.2,8,32,0.17,1.31,0,0.004,0,1.02,0,0,0,0,0.28,0.11,0.39,0.6,0.11,0.02,0.022,0.0078,0
34,243,333,450,85835.9,17,63,0.17,1.31,0,0.004,0,1.02,0,0,0,0,0.28,0.11,0.39,0.6,0.11,0.02,0.022,0.0078,0
34,243,294,500,3373,23,57,0.17,1.31,0,0.004,0,1.02,0,0,0,0,0.28,0.11,0.39,0.6,0.11,0.02,0.022,0.0078,0
34,243,265,500,5283.2,25,72,0.17,1.31,0,0.004,0,1.02,0,0,0,0,0.28,0.11,0.39,0.6,0.11,0.02,0.022,0.0078,0
34,243,235,500,44004.8,3,10,0.17,1.31,0,0.004,0,1.02,0,0,0,0,0.28,0.11,0.39,0.6,0.11,0.02,0.022,0.0078,0
34,243,196,500,60844.8,9,22,0.17,1.31,0,0.004,0,1.02,0,0,0,0,0.28,0.11,0.39,0.6,0.11,0.02,0.022,0.0078,0
34,243,235,550,524,32,75,0.17,1.31,0,0.004,0,1.02,0,0,0,0,0.28,0.11,0.39,0.6,0.11,0.02,0.022,0.0078,0
34,243,196,550,5425,6,17,0.17,1.31,0,0.004,0,1.02,0,0,0,0,0.28,0.11,0.39,0.6,0.11,0.02,0.022,0.0078,0
34,244,471,450,49.4,15,63,0.14,1.06,0,0.003,0,0.96,0,0,0,0,0.23,0.13,0.34,0.73,0.08,0.009,0.01,0.0102,0
34,244,412,450,1627.4,17,69,0.14,1.06,0,0.003,0,0.96,0,0,0,0,0.23,0.13,0.34,0.73,0.08,0.009,0.01,0.0102,0
34,244,373,450,9929.1,14,60,0.14,1.06,0,0.003,0,0.96,0,0,0,0,0.23,0.13,0.34,0.73,0.08,0.009,0.01,0.0102,0
34,244,333,450,19693.4,14,54,0.14,1.06,0,0.003,0,0.96,0,0,0,0,0.23,0.13,0.34,0.73,0.08,0.009,0.01,0.0102,0
34,244,412,500,23.6,15,67,0.14,1.06,0,0.003,0,0.96,0,0,0,0,0.23,0.13,0.34,0.73,0.08,0.009,0.01,0.0102,0
34,244,373,500,170,19,60,0.14,1.06,0,0.003,0,0.96,0,0,0,0,0.23,0.13,0.34,0.73,0.08,0.009,0.01,0.0102,0
34,244,294,500,2992.8,19,68,0.14,1.06,0,0.003,0,0.96,0,0,0,0,0.23,0.13,0.34,0.73,0.08,0.009,0.01,0.0102,0
34,244,265,500,12130.7,9,25,0.14,1.06,0,0.003,0,0.96,0,0,0,0,0.23,0.13,0.34,0.73,0.08,0.009,0.01,0.0102,0
34,244,235,500,22533.5,10,33,0.14,1.06,0,0.003,0,0.96,0,0,0,0,0.23,0.13,0.34,0.73,0.08,0.009,0.01,0.0102,0
34,244,196,500,111232.9,4,13,0.14,1.06,0,0.003,0,0.96,0,0,0,0,0.23,0.13,0.34,0.73,0.08,0.009,0.01,0.0102,0
34,244,294,550,64,14,56,0.14,1.06,0,0.003,0,0.96,0,0,0,0,0.23,0.13,0.34,0.73,0.08,0.009,0.01,0.0102,0
34,244,235,550,1414,16,36,0.14,1.06,0,0.003,0,0.96,0,0,0,0,0.23,0.13,0.34,0.73,0.08,0.009,0.01,0.0102,0
34,244,196,550,5742.5,10,31,0.14,1.06,0,0.003,0,0.96,0,0,0,0,0.23,0.13,0.34,0.73,0.08,0.009,0.01,0.0102,0
34,244,176,550,12195.9,7,19,0.14,1.06,0,0.003,0,0.96,0,0,0,0,0.23,0.13,0.34,0.73,0.08,0.009,0.01,0.0102,0
34,244,157,550,19219.8,4,12,0.14,1.06,0,0.003,0,0.96,0,0,0,0,0.23,0.13,0.34,0.73,0.08,0.009,0.01,0.0102,0
34,244,137,550,40616.6,8,17,0.14,1.06,0,0.003,0,0.96,0,0,0,0,0.23,0.13,0.34,0.73,0.08,0.009,0.01,0.0102,0
34,244,265,600,12.2,20,63,0.14,1.06,0,0.003,0,0.96,0,0,0,0,0.23,0.13,0.34,0.73,0.08,0.009,0.01,0.0102,0
34,244,196,600,364.4,12,50,0.14,1.06,0,0.003,0,0.96,0,0,0,0,0.23,0.13,0.34,0.73,0.08,0.009,0.01,0.0102,0
34,244,157,600,1228.1,14,48,0.14,1.06,0,0.003,0,0.96,0,0,0,0,0.23,0.13,0.34,0.73,0.08,0.009,0.01,0.0102,0
34,244,137,600,1955.4,20,59,0.14,1.06,0,0.003,0,0.96,0,0,0,0,0.23,0.13,0.34,0.73,0.08,0.009,0.01,0.0102,0
34,244,98,600,6090.6,18,51,0.14,1.06,0,0.003,0,0.96,0,0,0,0,0.23,0.13,0.34,0.73,0.08,0.009,0.01,0.0102,0
34,244,69,600,19417.6,15,49,0.14,1.06,0,0.003,0,0.96,0,0,0,0,0.23,0.13,0.34,0.73,0.08,0.009,0.01,0.0102,0
34,244,373,450,9929.1,14,60,0.14,1.06,0,0.003,0,0.96,0,0,0,0,0.23,0.13,0.34,0.73,0.08,0.009,0.01,0.0102,0
34,244,333,450,19693.4,14,54,0.14,1.06,0,0.003,0,0.96,0,0,0,0,0.23,0.13,0.34,0.73,0.08,0.009,0.01,0.0102,0
34,244,294,500,2992.8,19,68,0.14,1.06,0,0.003,0,0.96,0,0,0,0,0.23,0.13,0.34,0.73,0.08,0.009,0.01,0.0102,0
34,244,265,500,12130.7,9,25,0.14,1.06,0,0.003,0,0.96,0,0,0,0,0.23,0.13,0.34,0.73,0.08,0.009,0.01,0.0102,0
34,244,235,500,22533.5,10,33,0.14,1.06,0,0.003,0,0.96,0,0,0,0,0.23,0.13,0.34,0.73,0.08,0.009,0.01,0.0102,0
34,244,196,500,111232.9,4,13,0.14,1.06,0,0.003,0,0.96,0,0,0,0,0.23,0.13,0.34,0.73,0.08,0.009,0.01,0.0102,0
34,244,235,550,1414,16,36,0.14,1.06,0,0.003,0,0.96,0,0,0,0,0.23,0.13,0.34,0.73,0.08,0.009,0.01,0.0102,0
34,244,196,550,5742.5,10,31,0.14,1.06,0,0.003,0,0.96,0,0,0,0,0.23,0.13,0.34,0.73,0.08,0.009,0.01,0.0102,0
34,245,569,450,0.3,13,43,0.18,1.07,0,0.02,0,1.03,0,0,0,0,0.3,0.1,0.37,0.66,0.12,0.017,0.018,0.0081,0
34,245,530,450,481.3,11,48,0.18,1.07,0,0.02,0,1.03,0,0,0,0,0.3,0.1,0.37,0.66,0.12,0.017,0.018,0.0081,0
34,245,471,450,6526.4,10,50,0.18,1.07,0,0.02,0,1.03,0,0,0,0,0.3,0.1,0.37,0.66,0.12,0.017,0.018,0.0081,0
34,245,412,450,20129.4,8,34,0.18,1.07,0,0.02,0,1.03,0,0,0,0,0.3,0.1,0.37,0.66,0.12,0.017,0.018,0.0081,0
34,245,373,450,39570.8,11,38,0.18,1.07,0,0.02,0,1.03,0,0,0,0,0.3,0.1,0.37,0.66,0.12,0.017,0.018,0.0081,0
34,245,333,450,71997.5,15,43,0.18,1.07,0,0.02,0,1.03,0,0,0,0,0.3,0.1,0.37,0.66,0.12,0.017,0.018,0.0081,0
34,245,412,500,382.7,14,54,0.18,1.07,0,0.02,0,1.03,0,0,0,0,0.3,0.1,0.37,0.66,0.12,0.017,0.018,0.0081,0
34,245,373,500,1217.5,11,51,0.18,1.07,0,0.02,0,1.03,0,0,0,0,0.3,0.1,0.37,0.66,0.12,0.017,0.018,0.0081,0
34,245,294,500,14760.3,3,5,0.18,1.07,0,0.02,0,1.03,0,0,0,0,0.3,0.1,0.37,0.66,0.12,0.017,0.018,0.0081,0
34,245,265,500,34092.5,5,7,0.18,1.07,0,0.02,0,1.03,0,0,0,0,0.3,0.1,0.37,0.66,0.12,0.017,0.018,0.0081,0
34,245,235,500,37902.5,4,11,0.18,1.07,0,0.02,0,1.03,0,0,0,0,0.3,0.1,0.37,0.66,0.12,0.017,0.018,0.0081,0
34,245,294,550,137,22,68,0.18,1.07,0,0.02,0,1.03,0,0,0,0,0.3,0.1,0.37,0.66,0.12,0.017,0.018,0.0081,0
34,245,235,550,1282.4,12,18,0.18,1.07,0,0.02,0,1.03,0,0,0,0,0.3,0.1,0.37,0.66,0.12,0.017,0.018,0.0081,0
34,245,196,550,6273.8,5,18,0.18,1.07,0,0.02,0,1.03,0,0,0,0,0.3,0.1,0.37,0.66,0.12,0.017,0.018,0.0081,0
34,245,176,550,35572.4,2,1,0.18,1.07,0,0.02,0,1.03,0,0,0,0,0.3,0.1,0.37,0.66,0.12,0.017,0.018,0.0081,0
34,245,157,550,23901.5,3,6,0.18,1.07,0,0.02,0,1.03,0,0,0,0,0.3,0.1,0.37,0.66,0.12,0.017,0.018,0.0081,0
34,245,137,550,93119,3,3,0.18,1.07,0,0.02,0,1.03,0,0,0,0,0.3,0.1,0.37,0.66,0.12,0.017,0.018,0.0081,0
34,245,265,600,16.7,21,58,0.18,1.07,0,0.02,0,1.03,0,0,0,0,0.3,0.1,0.37,0.66,0.12,0.017,0.018,0.0081,0
34,245,196,600,334.3,8,19,0.18,1.07,0,0.02,0,1.03,0,0,0,0,0.3,0.1,0.37,0.66,0.12,0.017,0.018,0.0081,0
34,245,157,600,1543.3,3,10,0.18,1.07,0,0.02,0,1.03,0,0,0,0,0.3,0.1,0.37,0.66,0.12,0.017,0.018,0.0081,0
34,245,137,600,2649.9,4,10,0.18,1.07,0,0.02,0,1.03,0,0,0,0,0.3,0.1,0.37,0.66,0.12,0.017,0.018,0.0081,0
34,245,98,600,10593,3,5,0.18,1.07,0,0.02,0,1.03,0,0,0,0,0.3,0.1,0.37,0.66,0.12,0.017,0.018,0.0081,0
34,245,69,600,33140.1,5,14,0.18,1.07,0,0.02,0,1.03,0,0,0,0,0.3,0.1,0.37,0.66,0.12,0.017,0.018,0.0081,0
34,245,412,450,20129.4,8,34,0.18,1.07,0,0.02,0,1.03,0,0,0,0,0.3,0.1,0.37,0.66,0.12,0.017,0.018,0.0081,0
34,245,373,450,39570.8,11,38,0.18,1.07,0,0.02,0,1.03,0,0,0,0,0.3,0.1,0.37,0.66,0.12,0.017,0.018,0.0081,0
34,245,333,450,71997.5,15,43,0.18,1.07,0,0.02,0,1.03,0,0,0,0,0.3,0.1,0.37,0.66,0.12,0.017,0.018,0.0081,0
34,245,294,500,14760.3,3,5,0.18,1.07,0,0.02,0,1.03,0,0,0,0,0.3,0.1,0.37,0.66,0.12,0.017,0.018,0.0081,0
34,245,265,500,34092.5,5,7,0.18,1.07,0,0.02,0,1.03,0,0,0,0,0.3,0.1,0.37,0.66,0.12,0.017,0.018,0.0081,0
34,245,235,500,37902.5,4,11,0.18,1.07,0,0.02,0,1.03,0,0,0,0,0.3,0.1,0.37,0.66,0.12,0.017,0.018,0.0081,0
34,245,235,550,1282.4,12,18,0.18,1.07,0,0.02,0,1.03,0,0,0,0,0.3,0.1,0.37,0.66,0.12,0.017,0.018,0.0081,0
34,245,196,550,6273.8,5,18,0.18,1.07,0,0.02,0,1.03,0,0,0,0,0.3,0.1,0.37,0.66,0.12,0.017,0.018,0.0081,0
34,246,471,450,44.1,14,62,0.16,1,0,0.002,0,0.92,0,0,0,0,0.24,0.19,0.47,0.62,0.15,0.01,0.01,0.0104,0
34,246,412,450,2308.2,14,62,0.16,1,0,0.002,0,0.92,0,0,0,0,0.24,0.19,0.47,0.62,0.15,0.01,0.01,0.0104,0
34,246,373,450,14786,12,61,0.16,1,0,0.002,0,0.92,0,0,0,0,0.24,0.19,0.47,0.62,0.15,0.01,0.01,0.0104,0
34,246,333,450,48247.9,9,36,0.16,1,0,0.002,0,0.92,0,0,0,0,0.24,0.19,0.47,0.62,0.15,0.01,0.01,0.0104,0
34,246,412,500,20.3,14,65,0.16,1,0,0.002,0,0.92,0,0,0,0,0.24,0.19,0.47,0.62,0.15,0.01,0.01,0.0104,0
34,246,373,500,46,17,67,0.16,1,0,0.002,0,0.92,0,0,0,0,0.24,0.19,0.47,0.62,0.15,0.01,0.01,0.0104,0
34,246,294,500,2157.6,19,71,0.16,1,0,0.002,0,0.92,0,0,0,0,0.24,0.19,0.47,0.62,0.15,0.01,0.01,0.0104,0
34,246,265,500,14061.2,16,59,0.16,1,0,0.002,0,0.92,0,0,0,0,0.24,0.19,0.47,0.62,0.15,0.01,0.01,0.0104,0
34,246,235,500,42544.8,9,27,0.16,1,0,0.002,0,0.92,0,0,0,0,0.24,0.19,0.47,0.62,0.15,0.01,0.01,0.0104,0
34,246,294,550,53,20,74,0.16,1,0,0.002,0,0.92,0,0,0,0,0.24,0.19,0.47,0.62,0.15,0.01,0.01,0.0104,0
34,246,235,550,955.6,28,71,0.16,1,0,0.002,0,0.92,0,0,0,0,0.24,0.19,0.47,0.62,0.15,0.01,0.01,0.0104,0
34,246,196,550,7744.3,7,25,0.16,1,0,0.002,0,0.92,0,0,0,0,0.24,0.19,0.47,0.62,0.15,0.01,0.01,0.0104,0
34,246,176,550,26552.2,4,12,0.16,1,0,0.002,0,0.92,0,0,0,0,0.24,0.19,0.47,0.62,0.15,0.01,0.01,0.0104,0
34,246,157,550,52159.2,4,7,0.16,1,0,0.002,0,0.92,0,0,0,0,0.24,0.19,0.47,0.62,0.15,0.01,0.01,0.0104,0
34,246,265,600,6.4,24,80,0.16,1,0,0.002,0,0.92,0,0,0,0,0.24,0.19,0.47,0.62,0.15,0.01,0.01,0.0104,0
34,246,196,600,428.8,18,56,0.16,1,0,0.002,0,0.92,0,0,0,0,0.24,0.19,0.47,0.62,0.15,0.01,0.01,0.0104,0
34,246,157,600,1975.9,9,28,0.16,1,0,0.002,0,0.92,0,0,0,0,0.24,0.19,0.47,0.62,0.15,0.01,0.01,0.0104,0
34,246,137,600,3460.3,9,23,0.16,1,0,0.002,0,0.92,0,0,0,0,0.24,0.19,0.47,0.62,0.15,0.01,0.01,0.0104,0
34,246,98,600,12049.1,7,6,0.16,1,0,0.002,0,0.92,0,0,0,0,0.24,0.19,0.47,0.62,0.15,0.01,0.01,0.0104,0
34,246,69,600,35950.6,3,3,0.16,1,0,0.002,0,0.92,0,0,0,0,0.24,0.19,0.47,0.62,0.15,0.01,0.01,0.0104,0
34,246,412,450,2308.2,14,62,0.16,1,0,0.002,0,0.92,0,0,0,0,0.24,0.19,0.47,0.62,0.15,0.01,0.01,0.0104,0
34,246,373,450,14786,12,61,0.16,1,0,0.002,0,0.92,0,0,0,0,0.24,0.19,0.47,0.62,0.15,0.01,0.01,0.0104,0
34,246,333,450,48247.9,9,36,0.16,1,0,0.002,0,0.92,0,0,0,0,0.24,0.19,0.47,0.62,0.15,0.01,0.01,0.0104,0
34,246,294,500,2157.6,19,71,0.16,1,0,0.002,0,0.92,0,0,0,0,0.24,0.19,0.47,0.62,0.15,0.01,0.01,0.0104,0
34,246,265,500,14061.2,16,59,0.16,1,0,0.002,0,0.92,0,0,0,0,0.24,0.19,0.47,0.62,0.15,0.01,0.01,0.0104,0
34,246,235,500,42544.8,9,27,0.16,1,0,0.002,0,0.92,0,0,0,0,0.24,0.19,0.47,0.62,0.15,0.01,0.01,0.0104,0
34,246,235,550,955.6,28,71,0.16,1,0,0.002,0,0.92,0,0,0,0,0.24,0.19,0.47,0.62,0.15,0.01,0.01,0.0104,0
34,246,196,550,7744.3,7,25,0.16,1,0,0.002,0,0.92,0,0,0,0,0.24,0.19,0.47,0.62,0.15,0.01,0.01,0.0104,0
34,247,569,450,29.4,14,55,0.18,1.09,0,0.016,0,1.12,0,0,0,0,0.28,0.11,0.37,0.61,0.07,0.018,0.019,0.0064,0
34,247,530,450,1379,12,57,0.18,1.09,0,0.016,0,1.12,0,0,0,0,0.28,0.11,0.37,0.61,0.07,0.018,0.019,0.0064,0
34,247,471,450,17526.5,9,27,0.18,1.09,0,0.016,0,1.12,0,0,0,0,0.28,0.11,0.37,0.61,0.07,0.018,0.019,0.0064,0
34,247,412,450,41639.4,4,11,0.18,1.09,0,0.016,0,1.12,0,0,0,0,0.28,0.11,0.37,0.61,0.07,0.018,0.019,0.0064,0
34,247,373,450,88115.1,3,1,0.18,1.09,0,0.016,0,1.12,0,0,0,0,0.28,0.11,0.37,0.61,0.07,0.018,0.019,0.0064,0
34,247,412,500,465.4,15,59,0.18,1.09,0,0.016,0,1.12,0,0,0,0,0.28,0.11,0.37,0.61,0.07,0.018,0.019,0.0064,0
34,247,373,500,1074.2,10,47,0.18,1.09,0,0.016,0,1.12,0,0,0,0,0.28,0.11,0.37,0.61,0.07,0.018,0.019,0.0064,0
34,247,294,500,22300.9,2,5,0.18,1.09,0,0.016,0,1.12,0,0,0,0,0.28,0.11,0.37,0.61,0.07,0.018,0.019,0.0064,0
34,247,265,500,39140.1,3,7,0.18,1.09,0,0.016,0,1.12,0,0,0,0,0.28,0.11,0.37,0.61,0.07,0.018,0.019,0.0064,0
34,247,235,500,31694.6,7,15,0.18,1.09,0,0.016,0,1.12,0,0,0,0,0.28,0.11,0.37,0.61,0.07,0.018,0.019,0.0064,0
34,247,235,500,69275.2,3,5,0.18,1.09,0,0.016,0,1.12,0,0,0,0,0.28,0.11,0.37,0.61,0.07,0.018,0.019,0.0064,0
34,247,333,550,75.2,15,54,0.18,1.09,0,0.016,0,1.12,0,0,0,0,0.28,0.11,0.37,0.61,0.07,0.018,0.019,0.0064,0
34,247,294,550,791.6,3,8,0.18,1.09,0,0.016,0,1.12,0,0,0,0,0.28,0.11,0.37,0.61,0.07,0.018,0.019,0.0064,0
34,247,235,550,3630.8,4,7,0.18,1.09,0,0.016,0,1.12,0,0,0,0,0.28,0.11,0.37,0.61,0.07,0.018,0.019,0.0064,0
34,247,196,550,8581,3,5,0.18,1.09,0,0.016,0,1.12,0,0,0,0,0.28,0.11,0.37,0.61,0.07,0.018,0.019,0.0064,0
34,247,176,550,7557.6,3,4,0.18,1.09,0,0.016,0,1.12,0,0,0,0,0.28,0.11,0.37,0.61,0.07,0.018,0.019,0.0064,0
34,247,176,550,3967.3,4,15,0.18,1.09,0,0.016,0,1.12,0,0,0,0,0.28,0.11,0.37,0.61,0.07,0.018,0.019,0.0064,0
34,247,176,550,15552.4,2,2,0.18,1.09,0,0.016,0,1.12,0,0,0,0,0.28,0.11,0.37,0.61,0.07,0.018,0.019,0.0064,0
34,247,157,550,37954.5,3,1,0.18,1.09,0,0.016,0,1.12,0,0,0,0,0.28,0.11,0.37,0.61,0.07,0.018,0.019,0.0064,0
34,247,137,550,60258.5,2,6,0.18,1.09,0,0.016,0,1.12,0,0,0,0,0.28,0.11,0.37,0.61,0.07,0.018,0.019,0.0064,0
34,247,265,600,134.9,2,5,0.18,1.09,0,0.016,0,1.12,0,0,0,0,0.28,0.11,0.37,0.61,0.07,0.018,0.019,0.0064,0
34,247,196,600,575.9,2,5,0.18,1.09,0,0.016,0,1.12,0,0,0,0,0.28,0.11,0.37,0.61,0.07,0.018,0.019,0.0064,0
34,247,157,600,1869.9,3,5,0.18,1.09,0,0.016,0,1.12,0,0,0,0,0.28,0.11,0.37,0.61,0.07,0.018,0.019,0.0064,0
34,247,137,600,3067.5,3,8,0.18,1.09,0,0.016,0,1.12,0,0,0,0,0.28,0.11,0.37,0.61,0.07,0.018,0.019,0.0064,0
34,247,98,600,8912.7,4,13,0.18,1.09,0,0.016,0,1.12,0,0,0,0,0.28,0.11,0.37,0.61,0.07,0.018,0.019,0.0064,0
34,247,69,600,32351.4,5,8,0.18,1.09,0,0.016,0,1.12,0,0,0,0,0.28,0.11,0.37,0.61,0.07,0.018,0.019,0.0064,0
34,247,412,450,41639.4,4,11,0.18,1.09,0,0.016,0,1.12,0,0,0,0,0.28,0.11,0.37,0.61,0.07,0.018,0.019,0.0064,0
34,247,373,450,88115.1,3,1,0.18,1.09,0,0.016,0,1.12,0,0,0,0,0.28,0.11,0.37,0.61,0.07,0.018,0.019,0.0064,0
34,247,294,500,22300.9,2,5,0.18,1.09,0,0.016,0,1.12,0,0,0,0,0.28,0.11,0.37,0.61,0.07,0.018,0.019,0.0064,0
34,247,265,500,39140.1,3,7,0.18,1.09,0,0.016,0,1.12,0,0,0,0,0.28,0.11,0.37,0.61,0.07,0.018,0.019,0.0064,0
34,247,235,500,31694.6,7,15,0.18,1.09,0,0.016,0,1.12,0,0,0,0,0.28,0.11,0.37,0.61,0.07,0.018,0.019,0.0064,0
34,247,235,500,69275.2,3,5,0.18,1.09,0,0.016,0,1.12,0,0,0,0,0.28,0.11,0.37,0.61,0.07,0.018,0.019,0.0064,0
34,247,235,550,3630.8,4,7,0.18,1.09,0,0.016,0,1.12,0,0,0,0,0.28,0.11,0.37,0.61,0.07,0.018,0.019,0.0064,0
34,247,196,550,8581,3,5,0.18,1.09,0,0.016,0,1.12,0,0,0,0,0.28,0.11,0.37,0.61,0.07,0.018,0.019,0.0064,0
34,248,530,450,4,14,43,0.16,1.16,0,0.003,0,0.97,0,0,0,0,0.23,0.13,0.52,0.79,0.11,0.008,0.01,0.0106,0
34,248,471,450,337.8,16,66,0.16,1.16,0,0.003,0,0.97,0,0,0,0,0.23,0.13,0.52,0.79,0.11,0.008,0.01,0.0106,0
34,248,412,450,6695.8,15,70,0.16,1.16,0,0.003,0,0.97,0,0,0,0,0.23,0.13,0.52,0.79,0.11,0.008,0.01,0.0106,0
34,248,373,450,19667.7,14,43,0.16,1.16,0,0.003,0,0.97,0,0,0,0,0.23,0.13,0.52,0.79,0.11,0.008,0.01,0.0106,0
34,248,333,450,47002.4,17,62,0.16,1.16,0,0.003,0,0.97,0,0,0,0,0.23,0.13,0.52,0.79,0.11,0.008,0.01,0.0106,0
34,248,412,500,56.9,15,59,0.16,1.16,0,0.003,0,0.97,0,0,0,0,0.23,0.13,0.52,0.79,0.11,0.008,0.01,0.0106,0
34,248,373,500,249.4,16,72,0.16,1.16,0,0.003,0,0.97,0,0,0,0,0.23,0.13,0.52,0.79,0.11,0.008,0.01,0.0106,0
34,248,294,500,6807,17,55,0.16,1.16,0,0.003,0,0.97,0,0,0,0,0.23,0.13,0.52,0.79,0.11,0.008,0.01,0.0106,0
34,248,265,500,27100.2,9,23,0.16,1.16,0,0.003,0,0.97,0,0,0,0,0.23,0.13,0.52,0.79,0.11,0.008,0.01,0.0106,0
34,248,294,550,160.7,28,82,0.16,1.16,0,0.003,0,0.97,0,0,0,0,0.23,0.13,0.52,0.79,0.11,0.008,0.01,0.0106,0
34,248,235,550,2239,17,67,0.16,1.16,0,0.003,0,0.97,0,0,0,0,0.23,0.13,0.52,0.79,0.11,0.008,0.01,0.0106,0
34,248,196,550,12734.5,7,13,0.16,1.16,0,0.003,0,0.97,0,0,0,0,0.23,0.13,0.52,0.79,0.11,0.008,0.01,0.0106,0
34,248,176,550,15326.9,13,41,0.16,1.16,0,0.003,0,0.97,0,0,0,0,0.23,0.13,0.52,0.79,0.11,0.008,0.01,0.0106,0
34,248,157,550,26878.9,7,9,0.16,1.16,0,0.003,0,0.97,0,0,0,0,0.23,0.13,0.52,0.79,0.11,0.008,0.01,0.0106,0
34,248,265,600,17.4,33,84,0.16,1.16,0,0.003,0,0.97,0,0,0,0,0.23,0.13,0.52,0.79,0.11,0.008,0.01,0.0106,0
34,248,196,600,550,17,61,0.16,1.16,0,0.003,0,0.97,0,0,0,0,0.23,0.13,0.52,0.79,0.11,0.008,0.01,0.0106,0
34,248,157,600,1518.6,21,54,0.16,1.16,0,0.003,0,0.97,0,0,0,0,0.23,0.13,0.52,0.79,0.11,0.008,0.01,0.0106,0
34,248,137,600,2739.8,19,63,0.16,1.16,0,0.003,0,0.97,0,0,0,0,0.23,0.13,0.52,0.79,0.11,0.008,0.01,0.0106,0
34,248,98,600,8181.1,13,44,0.16,1.16,0,0.003,0,0.97,0,0,0,0,0.23,0.13,0.52,0.79,0.11,0.008,0.01,0.0106,0
34,248,69,600,19934.4,15,52,0.16,1.16,0,0.003,0,0.97,0,0,0,0,0.23,0.13,0.52,0.79,0.11,0.008,0.01,0.0106,0
34,248,412,450,6695.8,15,70,0.16,1.16,0,0.003,0,0.97,0,0,0,0,0.23,0.13,0.52,0.79,0.11,0.008,0.01,0.0106,0
34,248,373,450,19667.7,14,43,0.16,1.16,0,0.003,0,0.97,0,0,0,0,0.23,0.13,0.52,0.79,0.11,0.008,0.01,0.0106,0
34,248,333,450,47002.4,17,62,0.16,1.16,0,0.003,0,0.97,0,0,0,0,0.23,0.13,0.52,0.79,0.11,0.008,0.01,0.0106,0
34,248,294,500,6807,17,55,0.16,1.16,0,0.003,0,0.97,0,0,0,0,0.23,0.13,0.52,0.79,0.11,0.008,0.01,0.0106,0
34,248,265,500,27100.2,9,23,0.16,1.16,0,0.003,0,0.97,0,0,0,0,0.23,0.13,0.52,0.79,0.11,0.008,0.01,0.0106,0
34,248,235,550,2239,17,67,0.16,1.16,0,0.003,0,0.97,0,0,0,0,0.23,0.13,0.52,0.79,0.11,0.008,0.01,0.0106,0
34,248,196,550,12734.5,7,13,0.16,1.16,0,0.003,0,0.97,0,0,0,0,0.23,0.13,0.52,0.79,0.11,0.008,0.01,0.0106,0
34,249,471,450,37,15,49,0.18,1.22,0,0.002,0,0.89,0,0,0,0,0.23,0.23,0.39,0.63,0.17,0.012,0.012,0.0103,0
34,249,412,450,796.9,17,56,0.18,1.22,0,0.002,0,0.89,0,0,0,0,0.23,0.23,0.39,0.63,0.17,0.012,0.012,0.0103,0
34,249,373,450,5185.4,12,54,0.18,1.22,0,0.002,0,0.89,0,0,0,0,0.23,0.23,0.39,0.63,0.17,0.012,0.012,0.0103,0
34,249,333,450,20752.8,13,59,0.18,1.22,0,0.002,0,0.89,0,0,0,0,0.23,0.23,0.39,0.63,0.17,0.012,0.012,0.0103,0
34,249,294,450,48607.5,15,55,0.18,1.22,0,0.002,0,0.89,0,0,0,0,0.23,0.23,0.39,0.63,0.17,0.012,0.012,0.0103,0
34,249,412,500,14.7,18,65,0.18,1.22,0,0.002,0,0.89,0,0,0,0,0.23,0.23,0.39,0.63,0.17,0.012,0.012,0.0103,0
34,249,373,500,52.8,17,66,0.18,1.22,0,0.002,0,0.89,0,0,0,0,0.23,0.23,0.39,0.63,0.17,0.012,0.012,0.0103,0
34,249,294,500,2044.8,17,53,0.18,1.22,0,0.002,0,0.89,0,0,0,0,0.23,0.23,0.39,0.63,0.17,0.012,0.012,0.0103,0
34,249,265,500,4774.7,17,64,0.18,1.22,0,0.002,0,0.89,0,0,0,0,0.23,0.23,0.39,0.63,0.17,0.012,0.012,0.0103,0
34,249,235,500,46375,4,12,0.18,1.22,0,0.002,0,0.89,0,0,0,0,0.23,0.23,0.39,0.63,0.17,0.012,0.012,0.0103,0
34,249,294,550,19.2,23,74,0.18,1.22,0,0.002,0,0.89,0,0,0,0,0.23,0.23,0.39,0.63,0.17,0.012,0.012,0.0103,0
34,249,235,550,907.4,18,61,0.18,1.22,0,0.002,0,0.89,0,0,0,0,0.23,0.23,0.39,0.63,0.17,0.012,0.012,0.0103,0
34,249,196,550,9818.6,5,11,0.18,1.22,0,0.002,0,0.89,0,0,0,0,0.23,0.23,0.39,0.63,0.17,0.012,0.012,0.0103,0
34,249,176,550,16802.5,4,10,0.18,1.22,0,0.002,0,0.89,0,0,0,0,0.23,0.23,0.39,0.63,0.17,0.012,0.012,0.0103,0
34,249,157,550,30871.8,4,6,0.18,1.22,0,0.002,0,0.89,0,0,0,0,0.23,0.23,0.39,0.63,0.17,0.012,0.012,0.0103,0
34,249,137,550,47799,3,9,0.18,1.22,0,0.002,0,0.89,0,0,0,0,0.23,0.23,0.39,0.63,0.17,0.012,0.012,0.0103,0
34,249,265,600,3.4,23,79,0.18,1.22,0,0.002,0,0.89,0,0,0,0,0.23,0.23,0.39,0.63,0.17,0.012,0.012,0.0103,0
34,249,196,600,200.7,17,57,0.18,1.22,0,0.002,0,0.89,0,0,0,0,0.23,0.23,0.39,0.63,0.17,0.012,0.012,0.0103,0
34,249,157,600,1564.2,4,9,0.18,1.22,0,0.002,0,0.89,0,0,0,0,0.23,0.23,0.39,0.63,0.17,0.012,0.012,0.0103,0
34,249,137,600,2563.8,5,7,0.18,1.22,0,0.002,0,0.89,0,0,0,0,0.23,0.23,0.39,0.63,0.17,0.012,0.012,0.0103,0
34,249,98,600,9093.2,6,22,0.18,1.22,0,0.002,0,0.89,0,0,0,0,0.23,0.23,0.39,0.63,0.17,0.012,0.012,0.0103,0
34,249,69,600,27049.2,5,24,0.18,1.22,0,0.002,0,0.89,0,0,0,0,0.23,0.23,0.39,0.63,0.17,0.012,0.012,0.0103,0
34,249,373,450,5185.4,12,54,0.18,1.22,0,0.002,0,0.89,0,0,0,0,0.23,0.23,0.39,0.63,0.17,0.012,0.012,0.0103,0
34,249,333,450,20752.8,13,59,0.18,1.22,0,0.002,0,0.89,0,0,0,0,0.23,0.23,0.39,0.63,0.17,0.012,0.012,0.0103,0
34,249,294,450,48607.5,15,55,0.18,1.22,0,0.002,0,0.89,0,0,0,0,0.23,0.23,0.39,0.63,0.17,0.012,0.012,0.0103,0
34,249,294,500,2044.8,17,53,0.18,1.22,0,0.002,0,0.89,0,0,0,0,0.23,0.23,0.39,0.63,0.17,0.012,0.012,0.0103,0
34,249,265,500,4774.7,17,64,0.18,1.22,0,0.002,0,0.89,0,0,0,0,0.23,0.23,0.39,0.63,0.17,0.012,0.012,0.0103,0
34,249,235,500,46375,4,12,0.18,1.22,0,0.002,0,0.89,0,0,0,0,0.23,0.23,0.39,0.63,0.17,0.012,0.012,0.0103,0
34,249,235,550,907.4,18,61,0.18,1.22,0,0.002,0,0.89,0,0,0,0,0.23,0.23,0.39,0.63,0.17,0.012,0.012,0.0103,0
34,249,196,550,9818.6,5,11,0.18,1.22,0,0.002,0,0.89,0,0,0,0,0.23,0.23,0.39,0.63,0.17,0.012,0.012,0.0103,0
34,250,471,450,155.7,18,63,0.15,1.17,0,0.003,0,0.98,0,0,0,0,0.23,0.12,0.52,0.78,0.08,0.009,0.01,0.0106,0
34,250,412,450,2938.9,13,46,0.15,1.17,0,0.003,0,0.98,0,0,0,0,0.23,0.12,0.52,0.78,0.08,0.009,0.01,0.0106,0
34,250,373,450,12773.7,18,68,0.15,1.17,0,0.003,0,0.98,0,0,0,0,0.23,0.12,0.52,0.78,0.08,0.009,0.01,0.0106,0
34,250,333,450,22492.5,21,75,0.15,1.17,0,0.003,0,0.98,0,0,0,0,0.23,0.12,0.52,0.78,0.08,0.009,0.01,0.0106,0
34,250,412,500,32.5,19,72,0.15,1.17,0,0.003,0,0.98,0,0,0,0,0.23,0.12,0.52,0.78,0.08,0.009,0.01,0.0106,0
34,250,373,500,157.2,18,68,0.15,1.17,0,0.003,0,0.98,0,0,0,0,0.23,0.12,0.52,0.78,0.08,0.009,0.01,0.0106,0
34,250,294,500,2588.7,18,75,0.15,1.17,0,0.003,0,0.98,0,0,0,0,0.23,0.12,0.52,0.78,0.08,0.009,0.01,0.0106,0
34,250,265,500,10781,18,70,0.15,1.17,0,0.003,0,0.98,0,0,0,0,0.23,0.12,0.52,0.78,0.08,0.009,0.01,0.0106,0
34,250,235,500,69484.8,6,20,0.15,1.17,0,0.003,0,0.98,0,0,0,0,0.23,0.12,0.52,0.78,0.08,0.009,0.01,0.0106,0
34,250,294,550,72.3,18,78,0.15,1.17,0,0.003,0,0.98,0,0,0,0,0.23,0.12,0.52,0.78,0.08,0.009,0.01,0.0106,0
34,250,235,550,1593.5,19,73,0.15,1.17,0,0.003,0,0.98,0,0,0,0,0.23,0.12,0.52,0.78,0.08,0.009,0.01,0.0106,0
34,250,196,550,9712.8,16,54,0.15,1.17,0,0.003,0,0.98,0,0,0,0,0.23,0.12,0.52,0.78,0.08,0.009,0.01,0.0106,0
34,250,176,550,19009,11,34,0.15,1.17,0,0.003,0,0.98,0,0,0,0,0.23,0.12,0.52,0.78,0.08,0.009,0.01,0.0106,0
34,250,157,550,31049.8,8,22,0.15,1.17,0,0.003,0,0.98,0,0,0,0,0.23,0.12,0.52,0.78,0.08,0.009,0.01,0.0106,0
34,250,265,600,8.8,21,84,0.15,1.17,0,0.003,0,0.98,0,0,0,0,0.23,0.12,0.52,0.78,0.08,0.009,0.01,0.0106,0
34,250,196,600,235.8,21,80,0.15,1.17,0,0.003,0,0.98,0,0,0,0,0.23,0.12,0.52,0.78,0.08,0.009,0.01,0.0106,0
34,250,157,600,1609.8,21,78,0.15,1.17,0,0.003,0,0.98,0,0,0,0,0.23,0.12,0.52,0.78,0.08,0.009,0.01,0.0106,0
34,250,137,600,2010.9,11,42,0.15,1.17,0,0.003,0,0.98,0,0,0,0,0.23,0.12,0.52,0.78,0.08,0.009,0.01,0.0106,0
34,250,98,600,9724,27,78,0.15,1.17,0,0.003,0,0.98,0,0,0,0,0.23,0.12,0.52,0.78,0.08,0.009,0.01,0.0106,0
34,250,69,600,27126.1,16,52,0.15,1.17,0,0.003,0,0.98,0,0,0,0,0.23,0.12,0.52,0.78,0.08,0.009,0.01,0.0106,0
34,250,412,450,2938.9,13,46,0.15,1.17,0,0.003,0,0.98,0,0,0,0,0.23,0.12,0.52,0.78,0.08,0.009,0.01,0.0106,0
34,250,373,450,12773.7,18,68,0.15,1.17,0,0.003,0,0.98,0,0,0,0,0.23,0.12,0.52,0.78,0.08,0.009,0.01,0.0106,0
34,250,333,450,22492.5,21,75,0.15,1.17,0,0.003,0,0.98,0,0,0,0,0.23,0.12,0.52,0.78,0.08,0.009,0.01,0.0106,0
34,250,294,500,2588.7,18,75,0.15,1.17,0,0.003,0,0.98,0,0,0,0,0.23,0.12,0.52,0.78,0.08,0.009,0.01,0.0106,0
34,250,265,500,10781,18,70,0.15,1.17,0,0.003,0,0.98,0,0,0,0,0.23,0.12,0.52,0.78,0.08,0.009,0.01,0.0106,0
34,250,235,500,69484.8,6,20,0.15,1.17,0,0.003,0,0.98,0,0,0,0,0.23,0.12,0.52,0.78,0.08,0.009,0.01,0.0106,0
34,250,235,550,1593.5,19,73,0.15,1.17,0,0.003,0,0.98,0,0,0,0,0.23,0.12,0.52,0.78,0.08,0.009,0.01,0.0106,0
34,250,196,550,9712.8,16,54,0.15,1.17,0,0.003,0,0.98,0,0,0,0,0.23,0.12,0.52,0.78,0.08,0.009,0.01,0.0106,0
36,251,294,600,67.6,31,36,0.071,20.75,0.32,0.39,0.32,0.03,0,0,0,0,0,32.43,0.71,1.28,0.1,0.005,0.019,0.0206,0
36,251,235,600,377.6,28,33,0.071,20.75,0.32,0.39,0.32,0.03,0,0,0,0,0,32.43,0.71,1.28,0.1,0.005,0.019,0.0206,0
36,251,176,600,5719.6,15,21,0.071,20.75,0.32,0.39,0.32,0.03,0,0,0,0,0,32.43,0.71,1.28,0.1,0.005,0.019,0.0206,0
36,251,118,600,107598.5,9,15,0.071,20.75,0.32,0.39,0.32,0.03,0,0,0,0,0,32.43,0.71,1.28,0.1,0.005,0.019,0.0206,0
36,251,157,700,28.8,54,56,0.071,20.75,0.32,0.39,0.32,0.03,0,0,0,0,0,32.43,0.71,1.28,0.1,0.005,0.019,0.0206,0
36,251,108,700,564.2,46,51,0.071,20.75,0.32,0.39,0.32,0.03,0,0,0,0,0,32.43,0.71,1.28,0.1,0.005,0.019,0.0206,0
36,251,78,700,4966.3,24,34,0.071,20.75,0.32,0.39,0.32,0.03,0,0,0,0,0,32.43,0.71,1.28,0.1,0.005,0.019,0.0206,0
36,251,53,700,61839.8,10,19,0.071,20.75,0.32,0.39,0.32,0.03,0,0,0,0,0,32.43,0.71,1.28,0.1,0.005,0.019,0.0206,0
36,251,69,800,113.2,78,72,0.071,20.75,0.32,0.39,0.32,0.03,0,0,0,0,0,32.43,0.71,1.28,0.1,0.005,0.019,0.0206,0
36,251,53,800,561.7,51,52,0.071,20.75,0.32,0.39,0.32,0.03,0,0,0,0,0,32.43,0.71,1.28,0.1,0.005,0.019,0.0206,0
36,251,41,800,2356,22,35,0.071,20.75,0.32,0.39,0.32,0.03,0,0,0,0,0,32.43,0.71,1.28,0.1,0.005,0.019,0.0206,0
36,251,33,800,8760.6,22,19,0.071,20.75,0.32,0.39,0.32,0.03,0,0,0,0,0,32.43,0.71,1.28,0.1,0.005,0.019,0.0206,0
36,251,26,800,38256.4,19,10,0.071,20.75,0.32,0.39,0.32,0.03,0,0,0,0,0,32.43,0.71,1.28,0.1,0.005,0.019,0.0206,0
36,251,22,800,122746.5,8,5,0.071,20.75,0.32,0.39,0.32,0.03,0,0,0,0,0,32.43,0.71,1.28,0.1,0.005,0.019,0.0206,0
36,251,33,900,126.2,69,54,0.071,20.75,0.32,0.39,0.32,0.03,0,0,0,0,0,32.43,0.71,1.28,0.1,0.005,0.019,0.0206,0
36,251,26,900,501.6,35,27,0.071,20.75,0.32,0.39,0.32,0.03,0,0,0,0,0,32.43,0.71,1.28,0.1,0.005,0.019,0.0206,0
36,251,20,900,1717.7,19,20,0.071,20.75,0.32,0.39,0.32,0.03,0,0,0,0,0,32.43,0.71,1.28,0.1,0.005,0.019,0.0206,0
36,251,14,900,6988.4,10,9,0.071,20.75,0.32,0.39,0.32,0.03,0,0,0,0,0,32.43,0.71,1.28,0.1,0.005,0.019,0.0206,0
36,251,10,900,113393.2,12,0,0.071,20.75,0.32,0.39,0.32,0.03,0,0,0,0,0,32.43,0.71,1.28,0.1,0.005,0.019,0.0206,0
36,251,20,1000,56.7,49,45,0.071,20.75,0.32,0.39,0.32,0.03,0,0,0,0,0,32.43,0.71,1.28,0.1,0.005,0.019,0.0206,0
36,251,14,1000,208.3,27,25,0.071,20.75,0.32,0.39,0.32,0.03,0,0,0,0,0,32.43,0.71,1.28,0.1,0.005,0.019,0.0206,0
36,251,10,1000,1110.2,21,15,0.071,20.75,0.32,0.39,0.32,0.03,0,0,0,0,0,32.43,0.71,1.28,0.1,0.005,0.019,0.0206,0
36,251,7,1000,5280.3,20,9,0.071,20.75,0.32,0.39,0.32,0.03,0,0,0,0,0,32.43,0.71,1.28,0.1,0.005,0.019,0.0206,0
36,251,5,1000,29137.2,28,4,0.071,20.75,0.32,0.39,0.32,0.03,0,0,0,0,0,32.43,0.71,1.28,0.1,0.005,0.019,0.0206,0
36,251,10,1050,344,42,28,0.071,20.75,0.32,0.39,0.32,0.03,0,0,0,0,0,32.43,0.71,1.28,0.1,0.005,0.019,0.0206,0
36,251,41,800,2356,22,35,0.071,20.75,0.32,0.39,0.32,0.03,0,0,0,0,0,32.43,0.71,1.28,0.1,0.005,0.019,0.0206,0
36,251,33,800,8760.6,22,19,0.071,20.75,0.32,0.39,0.32,0.03,0,0,0,0,0,32.43,0.71,1.28,0.1,0.005,0.019,0.0206,0
36,251,26,800,38256.4,19,10,0.071,20.75,0.32,0.39,0.32,0.03,0,0,0,0,0,32.43,0.71,1.28,0.1,0.005,0.019,0.0206,0
36,251,22,800,122746.5,8,5,0.071,20.75,0.32,0.39,0.32,0.03,0,0,0,0,0,32.43,0.71,1.28,0.1,0.005,0.019,0.0206,0
36,251,14,900,6988.4,10,9,0.071,20.75,0.32,0.39,0.32,0.03,0,0,0,0,0,32.43,0.71,1.28,0.1,0.005,0.019,0.0206,0
36,251,5,1000,29137.2,28,4,0.071,20.75,0.32,0.39,0.32,0.03,0,0,0,0,0,32.43,0.71,1.28,0.1,0.005,0.019,0.0206,0
36,252,294,600,56.6,31,31,0.06,21,0.54,0.25,0.49,0.002,0,0,0,0,0,32.34,0.43,1.12,0.09,0.008,0.011,0.022,0
36,252,235,600,269.3,32,36,0.06,21,0.54,0.25,0.49,0.002,0,0,0,0,0,32.34,0.43,1.12,0.09,0.008,0.011,0.022,0
36,252,235,600,1401.8,8,8,0.06,21,0.54,0.25,0.49,0.002,0,0,0,0,0,32.34,0.43,1.12,0.09,0.008,0.011,0.022,0
36,252,176,600,2799.6,26,28,0.06,21,0.54,0.25,0.49,0.002,0,0,0,0,0,32.34,0.43,1.12,0.09,0.008,0.011,0.022,0
36,252,157,600,44408.4,2,4,0.06,21,0.54,0.25,0.49,0.002,0,0,0,0,0,32.34,0.43,1.12,0.09,0.008,0.011,0.022,0
36,252,137,600,15921.5,20,26,0.06,21,0.54,0.25,0.49,0.002,0,0,0,0,0,32.34,0.43,1.12,0.09,0.008,0.011,0.022,0
36,252,118,600,35384.6,14,16,0.06,21,0.54,0.25,0.49,0.002,0,0,0,0,0,32.34,0.43,1.12,0.09,0.008,0.011,0.022,0
36,252,157,700,14.8,73,61,0.06,21,0.54,0.25,0.49,0.002,0,0,0,0,0,32.34,0.43,1.12,0.09,0.008,0.011,0.022,0
36,252,108,700,279.8,51,53,0.06,21,0.54,0.25,0.49,0.002,0,0,0,0,0,32.34,0.43,1.12,0.09,0.008,0.011,0.022,0
36,252,78,700,3276.8,33,38,0.06,21,0.54,0.25,0.49,0.002,0,0,0,0,0,32.34,0.43,1.12,0.09,0.008,0.011,0.022,0
36,252,61,700,26521.7,12,17,0.06,21,0.54,0.25,0.49,0.002,0,0,0,0,0,32.34,0.43,1.12,0.09,0.008,0.011,0.022,0
36,252,53,700,59720.7,20,28,0.06,21,0.54,0.25,0.49,0.002,0,0,0,0,0,32.34,0.43,1.12,0.09,0.008,0.011,0.022,0
36,252,69,800,146.2,57,68,0.06,21,0.54,0.25,0.49,0.002,0,0,0,0,0,32.34,0.43,1.12,0.09,0.008,0.011,0.022,0
36,252,61,800,313.4,64,62,0.06,21,0.54,0.25,0.49,0.002,0,0,0,0,0,32.34,0.43,1.12,0.09,0.008,0.011,0.022,0
36,252,53,800,1044.9,42,56,0.06,21,0.54,0.25,0.49,0.002,0,0,0,0,0,32.34,0.43,1.12,0.09,0.008,0.011,0.022,0
36,252,41,800,2906.8,9,19,0.06,21,0.54,0.25,0.49,0.002,0,0,0,0,0,32.34,0.43,1.12,0.09,0.008,0.011,0.022,0
36,252,33,800,11289.1,12,10,0.06,21,0.54,0.25,0.49,0.002,0,0,0,0,0,32.34,0.43,1.12,0.09,0.008,0.011,0.022,0
36,252,26,800,33849.8,9,3,0.06,21,0.54,0.25,0.49,0.002,0,0,0,0,0,32.34,0.43,1.12,0.09,0.008,0.011,0.022,0
36,252,33,900,155.3,36,40,0.06,21,0.54,0.25,0.49,0.002,0,0,0,0,0,32.34,0.43,1.12,0.09,0.008,0.011,0.022,0
36,252,26,900,502.6,40,37,0.06,21,0.54,0.25,0.49,0.002,0,0,0,0,0,32.34,0.43,1.12,0.09,0.008,0.011,0.022,0
36,252,26,900,576.9,42,35,0.06,21,0.54,0.25,0.49,0.002,0,0,0,0,0,32.34,0.43,1.12,0.09,0.008,0.011,0.022,0
36,252,20,900,1797.3,25,22,0.06,21,0.54,0.25,0.49,0.002,0,0,0,0,0,32.34,0.43,1.12,0.09,0.008,0.011,0.022,0
36,252,14,900,14205.4,13,4,0.06,21,0.54,0.25,0.49,0.002,0,0,0,0,0,32.34,0.43,1.12,0.09,0.008,0.011,0.022,0
36,252,10,900,33404,5,1,0.06,21,0.54,0.25,0.49,0.002,0,0,0,0,0,32.34,0.43,1.12,0.09,0.008,0.011,0.022,0
36,252,20,1000,65,33,27,0.06,21,0.54,0.25,0.49,0.002,0,0,0,0,0,32.34,0.43,1.12,0.09,0.008,0.011,0.022,0
36,252,14,1000,324.3,28,18,0.06,21,0.54,0.25,0.49,0.002,0,0,0,0,0,32.34,0.43,1.12,0.09,0.008,0.011,0.022,0
36,252,10,1000,1195.2,20,10,0.06,21,0.54,0.25,0.49,0.002,0,0,0,0,0,32.34,0.43,1.12,0.09,0.008,0.011,0.022,0
36,252,7,1000,5918.3,15,6,0.06,21,0.54,0.25,0.49,0.002,0,0,0,0,0,32.34,0.43,1.12,0.09,0.008,0.011,0.022,0
36,252,5,1000,42137.5,40,0,0.06,21,0.54,0.25,0.49,0.002,0,0,0,0,0,32.34,0.43,1.12,0.09,0.008,0.011,0.022,0
36,252,10,1050,285,45,18,0.06,21,0.54,0.25,0.49,0.002,0,0,0,0,0,32.34,0.43,1.12,0.09,0.008,0.011,0.022,0
36,252,157,600,44408.4,2,4,0.06,21,0.54,0.25,0.49,0.002,0,0,0,0,0,32.34,0.43,1.12,0.09,0.008,0.011,0.022,0
36,252,61,700,26521.7,12,17,0.06,21,0.54,0.25,0.49,0.002,0,0,0,0,0,32.34,0.43,1.12,0.09,0.008,0.011,0.022,0
36,252,41,800,2906.8,9,19,0.06,21,0.54,0.25,0.49,0.002,0,0,0,0,0,32.34,0.43,1.12,0.09,0.008,0.011,0.022,0
36,252,33,800,11289.1,12,12,0.06,21,0.54,0.25,0.49,0.002,0,0,0,0,0,32.34,0.43,1.12,0.09,0.008,0.011,0.022,0
36,252,26,800,33849.8,9,3,0.06,21,0.54,0.25,0.49,0.002,0,0,0,0,0,32.34,0.43,1.12,0.09,0.008,0.011,0.022,0
36,252,14,900,14205.4,13,4,0.06,21,0.54,0.25,0.49,0.002,0,0,0,0,0,32.34,0.43,1.12,0.09,0.008,0.011,0.022,0
36,252,10,900,33404,5,1,0.06,21,0.54,0.25,0.49,0.002,0,0,0,0,0,32.34,0.43,1.12,0.09,0.008,0.011,0.022,0
36,252,5,1000,42137.5,40,0,0.06,21,0.54,0.25,0.49,0.002,0,0,0,0,0,32.34,0.43,1.12,0.09,0.008,0.011,0.022,0
36,253,294,600,13.7,24,31,0.05,21.06,0.32,0.39,0.42,0.005,0,0,0,0,0,32.48,0.52,1.14,0.02,0.014,0.009,0.0162,0
36,253,235,600,366.8,12,12,0.05,21.06,0.32,0.39,0.42,0.005,0,0,0,0,0,32.48,0.52,1.14,0.02,0.014,0.009,0.0162,0
36,253,176,600,2678.4,6,12,0.05,21.06,0.32,0.39,0.42,0.005,0,0,0,0,0,32.48,0.52,1.14,0.02,0.014,0.009,0.0162,0
36,253,118,600,62791.6,3,4,0.05,21.06,0.32,0.39,0.42,0.005,0,0,0,0,0,32.48,0.52,1.14,0.02,0.014,0.009,0.0162,0
36,253,157,700,11.8,47,64,0.05,21.06,0.32,0.39,0.42,0.005,0,0,0,0,0,32.48,0.52,1.14,0.02,0.014,0.009,0.0162,0
36,253,108,700,119.8,64,58,0.05,21.06,0.32,0.39,0.42,0.005,0,0,0,0,0,32.48,0.52,1.14,0.02,0.014,0.009,0.0162,0
36,253,78,700,2287.7,32,34,0.05,21.06,0.32,0.39,0.42,0.005,0,0,0,0,0,32.48,0.52,1.14,0.02,0.014,0.009,0.0162,0
36,253,53,700,43560.4,12,14,0.05,21.06,0.32,0.39,0.42,0.005,0,0,0,0,0,32.48,0.52,1.14,0.02,0.014,0.009,0.0162,0
36,253,69,800,69.9,65,63,0.05,21.06,0.32,0.39,0.42,0.005,0,0,0,0,0,32.48,0.52,1.14,0.02,0.014,0.009,0.0162,0
36,253,53,800,389.6,37,59,0.05,21.06,0.32,0.39,0.42,0.005,0,0,0,0,0,32.48,0.52,1.14,0.02,0.014,0.009,0.0162,0
36,253,41,800,4427.7,23,30,0.05,21.06,0.32,0.39,0.42,0.005,0,0,0,0,0,32.48,0.52,1.14,0.02,0.014,0.009,0.0162,0
36,253,33,800,16527.2,6,16,0.05,21.06,0.32,0.39,0.42,0.005,0,0,0,0,0,32.48,0.52,1.14,0.02,0.014,0.009,0.0162,0
36,253,26,800,51872.8,5,10,0.05,21.06,0.32,0.39,0.42,0.005,0,0,0,0,0,32.48,0.52,1.14,0.02,0.014,0.009,0.0162,0
36,253,33,900,125.7,33,51,0.05,21.06,0.32,0.39,0.42,0.005,0,0,0,0,0,32.48,0.52,1.14,0.02,0.014,0.009,0.0162,0
36,253,26,900,854.1,13,19,0.05,21.06,0.32,0.39,0.42,0.005,0,0,0,0,0,32.48,0.52,1.14,0.02,0.014,0.009,0.0162,0
36,253,20,900,2752,6,9,0.05,21.06,0.32,0.39,0.42,0.005,0,0,0,0,0,32.48,0.52,1.14,0.02,0.014,0.009,0.0162,0
36,253,14,900,26190.3,8,2,0.05,21.06,0.32,0.39,0.42,0.005,0,0,0,0,0,32.48,0.52,1.14,0.02,0.014,0.009,0.0162,0
36,253,20,1000,87.9,23,28,0.05,21.06,0.32,0.39,0.42,0.005,0,0,0,0,0,32.48,0.52,1.14,0.02,0.014,0.009,0.0162,0
36,253,14,1000,698.2,25,11,0.05,21.06,0.32,0.39,0.42,0.005,0,0,0,0,0,32.48,0.52,1.14,0.02,0.014,0.009,0.0162,0
36,253,10,1000,3068.4,10,5,0.05,21.06,0.32,0.39,0.42,0.005,0,0,0,0,0,32.48,0.52,1.14,0.02,0.014,0.009,0.0162,0
36,253,7,1000,21137,23,3,0.05,21.06,0.32,0.39,0.42,0.005,0,0,0,0,0,32.48,0.52,1.14,0.02,0.014,0.009,0.0162,0
36,253,10,1050,679.4,38,21,0.05,21.06,0.32,0.39,0.42,0.005,0,0,0,0,0,32.48,0.52,1.14,0.02,0.014,0.009,0.0162,0
36,253,7,1050,7510.2,36,37,0.05,21.06,0.32,0.39,0.42,0.005,0,0,0,0,0,32.48,0.52,1.14,0.02,0.014,0.009,0.0162,0
36,253,41,800,4427.7,23,30,0.05,21.06,0.32,0.39,0.42,0.005,0,0,0,0,0,32.48,0.52,1.14,0.02,0.014,0.009,0.0162,0
36,253,33,800,16527.2,6,16,0.05,21.06,0.32,0.39,0.42,0.005,0,0,0,0,0,32.48,0.52,1.14,0.02,0.014,0.009,0.0162,0
36,253,26,800,51872.8,5,10,0.05,21.06,0.32,0.39,0.42,0.005,0,0,0,0,0,32.48,0.52,1.14,0.02,0.014,0.009,0.0162,0
36,253,20,900,2752,6,9,0.05,21.06,0.32,0.39,0.42,0.005,0,0,0,0,0,32.48,0.52,1.14,0.02,0.014,0.009,0.0162,0
36,253,10,1000,3068.4,10,5,0.05,21.06,0.32,0.39,0.42,0.005,0,0,0,0,0,32.48,0.52,1.14,0.02,0.014,0.009,0.0162,0
36,253,7,1050,7510.2,36,37,0.05,21.06,0.32,0.39,0.42,0.005,0,0,0,0,0,32.48,0.52,1.14,0.02,0.014,0.009,0.0162,0
36,254,294,600,74.6,31,34,0.05,20.65,0.24,0.33,0.32,0.03,0,0,0,0,0,32.48,0.56,1.2,0.09,0.005,0.018,0.0231,0
36,254,235,600,398.6,24,30,0.05,20.65,0.24,0.33,0.32,0.03,0,0,0,0,0,32.48,0.56,1.2,0.09,0.005,0.018,0.0231,0
36,254,235,600,380.6,26,30,0.05,20.65,0.24,0.33,0.32,0.03,0,0,0,0,0,32.48,0.56,1.2,0.09,0.005,0.018,0.0231,0
36,254,176,600,5926.1,16,19,0.05,20.65,0.24,0.33,0.32,0.03,0,0,0,0,0,32.48,0.56,1.2,0.09,0.005,0.018,0.0231,0
36,254,157,600,14548.5,14,23,0.05,20.65,0.24,0.33,0.32,0.03,0,0,0,0,0,32.48,0.56,1.2,0.09,0.005,0.018,0.0231,0
36,254,137,600,43663.1,13,17,0.05,20.65,0.24,0.33,0.32,0.03,0,0,0,0,0,32.48,0.56,1.2,0.09,0.005,0.018,0.0231,0
36,254,118,600,87423.3,8,13,0.05,20.65,0.24,0.33,0.32,0.03,0,0,0,0,0,32.48,0.56,1.2,0.09,0.005,0.018,0.0231,0
36,254,157,700,29,51,57,0.05,20.65,0.24,0.33,0.32,0.03,0,0,0,0,0,32.48,0.56,1.2,0.09,0.005,0.018,0.0231,0
36,254,108,700,601.4,48,50,0.05,20.65,0.24,0.33,0.32,0.03,0,0,0,0,0,32.48,0.56,1.2,0.09,0.005,0.018,0.0231,0
36,254,88,700,2486.9,38,41,0.05,20.65,0.24,0.33,0.32,0.03,0,0,0,0,0,32.48,0.56,1.2,0.09,0.005,0.018,0.0231,0
36,254,78,700,5245.4,22,33,0.05,20.65,0.24,0.33,0.32,0.03,0,0,0,0,0,32.48,0.56,1.2,0.09,0.005,0.018,0.0231,0
36,254,61,700,31352,16,22,0.05,20.65,0.24,0.33,0.32,0.03,0,0,0,0,0,32.48,0.56,1.2,0.09,0.005,0.018,0.0231,0
36,254,53,700,65527.9,13,18,0.05,20.65,0.24,0.33,0.32,0.03,0,0,0,0,0,32.48,0.56,1.2,0.09,0.005,0.018,0.0231,0
36,254,78,800,43.8,65,79,0.05,20.65,0.24,0.33,0.32,0.03,0,0,0,0,0,32.48,0.56,1.2,0.09,0.005,0.018,0.0231,0
36,254,69,800,112.3,64,72,0.05,20.65,0.24,0.33,0.32,0.03,0,0,0,0,0,32.48,0.56,1.2,0.09,0.005,0.018,0.0231,0
36,254,61,800,289.3,62,62,0.05,20.65,0.24,0.33,0.32,0.03,0,0,0,0,0,32.48,0.56,1.2,0.09,0.005,0.018,0.0231,0
36,254,53,800,664.6,51,52,0.05,20.65,0.24,0.33,0.32,0.03,0,0,0,0,0,32.48,0.56,1.2,0.09,0.005,0.018,0.0231,0
36,254,41,800,2455.5,29,34,0.05,20.65,0.24,0.33,0.32,0.03,0,0,0,0,0,32.48,0.56,1.2,0.09,0.005,0.018,0.0231,0
36,254,33,800,11643.8,28,20,0.05,20.65,0.24,0.33,0.32,0.03,0,0,0,0,0,32.48,0.56,1.2,0.09,0.005,0.018,0.0231,0
36,254,26,800,33094.7,20,10,0.05,20.65,0.24,0.33,0.32,0.03,0,0,0,0,0,32.48,0.56,1.2,0.09,0.005,0.018,0.0231,0
36,254,22,800,136102.7,11,6,0.05,20.65,0.24,0.33,0.32,0.03,0,0,0,0,0,32.48,0.56,1.2,0.09,0.005,0.018,0.0231,0
36,254,33,900,123.3,31,24,0.05,20.65,0.24,0.33,0.32,0.03,0,0,0,0,0,32.48,0.56,1.2,0.09,0.005,0.018,0.0231,0
36,254,26,900,485.6,42,34,0.05,20.65,0.24,0.33,0.32,0.03,0,0,0,0,0,32.48,0.56,1.2,0.09,0.005,0.018,0.0231,0
36,254,26,900,517.5,32,26,0.05,20.65,0.24,0.33,0.32,0.03,0,0,0,0,0,32.48,0.56,1.2,0.09,0.005,0.018,0.0231,0
36,254,20,900,1607,20,16,0.05,20.65,0.24,0.33,0.32,0.03,0,0,0,0,0,32.48,0.56,1.2,0.09,0.005,0.018,0.0231,0
36,254,14,900,14595.4,17,6,0.05,20.65,0.24,0.33,0.32,0.03,0,0,0,0,0,32.48,0.56,1.2,0.09,0.005,0.018,0.0231,0
36,254,10,900,80628.8,13,0,0.05,20.65,0.24,0.33,0.32,0.03,0,0,0,0,0,32.48,0.56,1.2,0.09,0.005,0.018,0.0231,0
36,254,20,1000,54.6,45,45,0.05,20.65,0.24,0.33,0.32,0.03,0,0,0,0,0,32.48,0.56,1.2,0.09,0.005,0.018,0.0231,0
36,254,14,1000,232.1,22,18,0.05,20.65,0.24,0.33,0.32,0.03,0,0,0,0,0,32.48,0.56,1.2,0.09,0.005,0.018,0.0231,0
36,254,10,1000,1521.2,21,7,0.05,20.65,0.24,0.33,0.32,0.03,0,0,0,0,0,32.48,0.56,1.2,0.09,0.005,0.018,0.0231,0
36,254,7,1000,4995.9,28,7,0.05,20.65,0.24,0.33,0.32,0.03,0,0,0,0,0,32.48,0.56,1.2,0.09,0.005,0.018,0.0231,0
36,254,10,1050,309.3,38,18,0.05,20.65,0.24,0.33,0.32,0.03,0,0,0,0,0,32.48,0.56,1.2,0.09,0.005,0.018,0.0231,0
36,254,7,1050,3846.2,28,34,0.05,20.65,0.24,0.33,0.32,0.03,0,0,0,0,0,32.48,0.56,1.2,0.09,0.005,0.018,0.0231,0
36,254,294,600,74.6,31,34,0.05,20.65,0.24,0.33,0.32,0.03,0,0,0,0,0,32.48,0.56,1.2,0.09,0.005,0.018,0.0231,0
36,254,137,600,43663.1,13,17,0.05,20.65,0.24,0.33,0.32,0.03,0,0,0,0,0,32.48,0.56,1.2,0.09,0.005,0.018,0.0231,0
36,254,157,700,29,51,57,0.05,20.65,0.24,0.33,0.32,0.03,0,0,0,0,0,32.48,0.56,1.2,0.09,0.005,0.018,0.0231,0
36,254,88,700,2486.9,38,41,0.05,20.65,0.24,0.33,0.32,0.03,0,0,0,0,0,32.48,0.56,1.2,0.09,0.005,0.018,0.0231,0
36,254,61,700,31352,16,22,0.05,20.65,0.24,0.33,0.32,0.03,0,0,0,0,0,32.48,0.56,1.2,0.09,0.005,0.018,0.0231,0
36,254,78,800,43.8,65,79,0.05,20.65,0.24,0.33,0.32,0.03,0,0,0,0,0,32.48,0.56,1.2,0.09,0.005,0.018,0.0231,0
36,254,41,800,2455.5,29,34,0.05,20.65,0.24,0.33,0.32,0.03,0,0,0,0,0,32.48,0.56,1.2,0.09,0.005,0.018,0.0231,0
36,254,33,800,11643.8,28,20,0.05,20.65,0.24,0.33,0.32,0.03,0,0,0,0,0,32.48,0.56,1.2,0.09,0.005,0.018,0.0231,0
36,254,26,800,33094.7,2,10,0.05,20.65,0.24,0.33,0.32,0.03,0,0,0,0,0,32.48,0.56,1.2,0.09,0.005,0.018,0.0231,0
36,254,22,800,136102.7,11,6,0.05,20.65,0.24,0.33,0.32,0.03,0,0,0,0,0,32.48,0.56,1.2,0.09,0.005,0.018,0.0231,0
36,254,20,900,1607,20,16,0.05,20.65,0.24,0.33,0.32,0.03,0,0,0,0,0,32.48,0.56,1.2,0.09,0.005,0.018,0.0231,0
36,254,10,1000,1521.2,21,7,0.05,20.65,0.24,0.33,0.32,0.03,0,0,0,0,0,32.48,0.56,1.2,0.09,0.005,0.018,0.0231,0
36,254,7,1050,3846.2,28,34,0.05,20.65,0.24,0.33,0.32,0.03,0,0,0,0,0,32.48,0.56,1.2,0.09,0.005,0.018,0.0231,0
36,255,294,600,89.5,10,14,0.05,21.05,0.028,0.52,0.45,0.012,0,0,0,0,0,31.76,0.5,1.34,0.06,0.007,0.014,0.0114,0
