Repository: Adolphus8/Project_PROMAP

# Project PROMAP
Project PROMAP (acronym for Probabilistic Prediction of Material Properties) is a feasibility study which seeks to merge Artificial Intelligence (AI) tools with Bayesian statistics to yield probabilistic estimates of target features under scarse data/information. The context of this study is with regards to the following Nuclear material properties: 1) Creep rupture; and 2) Tensile properties. This repository contains the MATLAB codes required to perform such analysis.

## Instructions:
The following main MATLAB files are to be executed in the following order:
<details>
<summary> 1) PROMAP_NIMS_data_enchancement.m </summary>

File: Creep_rupture_data_processed.csv (part 20 of 21)
material_x,cast_code,stress,temperature,fracture,elongation,RA,Comp_C,Comp_Cr,Comp_Co,Comp_Al,Comp_Ti,Comp_Mo,Comp_W,Comp_Nb,Comp_Fe,Comp_B,Comp_V,Comp_Ni,Comp_Si,Comp_Mn,Comp_Cu,Comp_S,Comp_P,Comp_N,Comp_NbTa
36,255,235,600,950.6,4,8,0.05,21.05,0.028,0.52,0.45,0.012,0,0,0,0,0,31.76,0.5,1.34,0.06,0.007,0.014,0.0114,0
36,255,176,600,6493.2,2,4,0.05,21.05,0.028,0.52,0.45,0.012,0,0,0,0,0,31.76,0.5,1.34,0.06,0.007,0.014,0.0114,0
36,255,118,600,99559.7,3,3,0.05,21.05,0.028,0.52,0.45,0.012,0,0,0,0,0,31.76,0.5,1.34,0.06,0.007,0.014,0.0114,0
36,255,157,700,184.7,22,22,0.05,21.05,0.028,0.52,0.45,0.012,0,0,0,0,0,31.76,0.5,1.34,0.06,0.007,0.014,0.0114,0
36,255,108,700,674.8,29,35,0.05,21.05,0.028,0.52,0.45,0.012,0,0,0,0,0,31.76,0.5,1.34,0.06,0.007,0.014,0.0114,0
36,255,78,700,9368.6,9,10,0.05,21.05,0.028,0.52,0.45,0.012,0,0,0,0,0,31.76,0.5,1.34,0.06,0.007,0.014,0.0114,0
36,255,53,700,43539.8,15,14,0.05,21.05,0.028,0.52,0.45,0.012,0,0,0,0,0,31.76,0.5,1.34,0.06,0.007,0.014,0.0114,0
36,255,69,800,85.8,55,62,0.05,21.05,0.028,0.52,0.45,0.012,0,0,0,0,0,31.76,0.5,1.34,0.06,0.007,0.014,0.0114,0
36,255,53,800,479,49,54,0.05,21.05,0.028,0.52,0.45,0.012,0,0,0,0,0,31.76,0.5,1.34,0.06,0.007,0.014,0.0114,0
36,255,41,800,1902,34,40,0.05,21.05,0.028,0.52,0.45,0.012,0,0,0,0,0,31.76,0.5,1.34,0.06,0.007,0.014,0.0114,0
36,255,33,800,10573.9,14,17,0.05,21.05,0.028,0.52,0.45,0.012,0,0,0,0,0,31.76,0.5,1.34,0.06,0.007,0.014,0.0114,0
36,255,26,800,110225.2,18,12,0.05,21.05,0.028,0.52,0.45,0.012,0,0,0,0,0,31.76,0.5,1.34,0.06,0.007,0.014,0.0114,0
36,255,33,900,153.5,24,37,0.05,21.05,0.028,0.52,0.45,0.012,0,0,0,0,0,31.76,0.5,1.34,0.06,0.007,0.014,0.0114,0
36,255,26,900,450.6,27,27,0.05,21.05,0.028,0.52,0.45,0.012,0,0,0,0,0,31.76,0.5,1.34,0.06,0.007,0.014,0.0114,0
36,255,20,900,2172.1,14,14,0.05,21.05,0.028,0.52,0.45,0.012,0,0,0,0,0,31.76,0.5,1.34,0.06,0.007,0.014,0.0114,0
36,255,14,900,46228.7,8,2,0.05,21.05,0.028,0.52,0.45,0.012,0,0,0,0,0,31.76,0.5,1.34,0.06,0.007,0.014,0.0114,0
36,255,20,1000,42.9,53,45,0.05,21.05,0.028,0.52,0.45,0.012,0,0,0,0,0,31.76,0.5,1.34,0.06,0.007,0.014,0.0114,0
36,255,14,1000,683,54,24,0.05,21.05,0.028,0.52,0.45,0.012,0,0,0,0,0,31.76,0.5,1.34,0.06,0.007,0.014,0.0114,0
36,255,10,1000,4566.6,13,10,0.05,21.05,0.028,0.52,0.45,0.012,0,0,0,0,0,31.76,0.5,1.34,0.06,0.007,0.014,0.0114,0
36,255,7,1000,39795.7,17,14,0.05,21.05,0.028,0.52,0.45,0.012,0,0,0,0,0,31.76,0.5,1.34,0.06,0.007,0.014,0.0114,0
36,255,5,1000,110048.2,23,0,0.05,21.05,0.028,0.52,0.45,0.012,0,0,0,0,0,31.76,0.5,1.34,0.06,0.007,0.014,0.0114,0
36,255,10,1050,2808.8,57,37,0.05,21.05,0.028,0.52,0.45,0.012,0,0,0,0,0,31.76,0.5,1.34,0.06,0.007,0.014,0.0114,0
36,255,7,1050,14782,34,26,0.05,21.05,0.028,0.52,0.45,0.012,0,0,0,0,0,31.76,0.5,1.34,0.06,0.007,0.014,0.0114,0
36,255,41,800,1902,34,40,0.05,21.05,0.028,0.52,0.45,0.012,0,0,0,0,0,31.76,0.5,1.34,0.06,0.007,0.014,0.0114,0
36,255,33,800,10573.9,14,17,0.05,21.05,0.028,0.52,0.45,0.012,0,0,0,0,0,31.76,0.5,1.34,0.06,0.007,0.014,0.0114,0
36,255,26,800,110225.2,18,12,0.05,21.05,0.028,0.52,0.45,0.012,0,0,0,0,0,31.76,0.5,1.34,0.06,0.007,0.014,0.0114,0
36,255,20,900,2172.1,14,14,0.05,21.05,0.028,0.52,0.45,0.012,0,0,0,0,0,31.76,0.5,1.34,0.06,0.007,0.014,0.0114,0
36,255,10,1000,4566.6,13,10,0.05,21.05,0.028,0.52,0.45,0.012,0,0,0,0,0,31.76,0.5,1.34,0.06,0.007,0.014,0.0114,0
36,255,7,1000,39795.7,17,14,0.05,21.05,0.028,0.52,0.45,0.012,0,0,0,0,0,31.76,0.5,1.34,0.06,0.007,0.014,0.0114,0
36,255,7,1050,14782,31,26,0.05,21.05,0.028,0.52,0.45,0.012,0,0,0,0,0,31.76,0.5,1.34,0.06,0.007,0.014,0.0114,0
36,256,294,600,59.7,27,33,0.055,20.65,0.37,0.25,0.29,0.03,0,0,0,0,0,32.08,0.56,1.19,0.06,0.005,0.015,0.024,0
36,256,235,600,1552.9,7,8,0.055,20.65,0.37,0.25,0.29,0.03,0,0,0,0,0,32.08,0.56,1.19,0.06,0.005,0.015,0.024,0
36,256,235,600,1765.2,6,9,0.055,20.65,0.37,0.25,0.29,0.03,0,0,0,0,0,32.08,0.56,1.19,0.06,0.005,0.015,0.024,0
36,256,176,600,4232.9,10,16,0.055,20.65,0.37,0.25,0.29,0.03,0,0,0,0,0,32.08,0.56,1.19,0.06,0.005,0.015,0.024,0
36,256,118,600,46548.5,16,22,0.055,20.65,0.37,0.25,0.29,0.03,0,0,0,0,0,32.08,0.56,1.19,0.06,0.005,0.015,0.024,0
36,256,157,700,17.1,70,58,0.055,20.65,0.37,0.25,0.29,0.03,0,0,0,0,0,32.08,0.56,1.19,0.06,0.005,0.015,0.024,0
36,256,108,700,557.3,37,46,0.055,20.65,0.37,0.25,0.29,0.03,0,0,0,0,0,32.08,0.56,1.19,0.06,0.005,0.015,0.024,0
36,256,78,700,5167.8,18,26,0.055,20.65,0.37,0.25,0.29,0.03,0,0,0,0,0,32.08,0.56,1.19,0.06,0.005,0.015,0.024,0
36,256,53,700,61839.8,23,15,0.055,20.65,0.37,0.25,0.29,0.03,0,0,0,0,0,32.08,0.56,1.19,0.06,0.005,0.015,0.024,0
36,256,69,800,128,44,62,0.055,20.65,0.37,0.25,0.29,0.03,0,0,0,0,0,32.08,0.56,1.19,0.06,0.005,0.015,0.024,0
36,256,53,800,744.1,24,34,0.055,20.65,0.37,0.25,0.29,0.03,0,0,0,0,0,32.08,0.56,1.19,0.06,0.005,0.015,0.024,0
36,256,41,800,2660.2,49,52,0.055,20.65,0.37,0.25,0.29,0.03,0,0,0,0,0,32.08,0.56,1.19,0.06,0.005,0.015,0.024,0
36,256,33,800,9704.8,41,31,0.055,20.65,0.37,0.25,0.29,0.03,0,0,0,0,0,32.08,0.56,1.19,0.06,0.005,0.015,0.024,0
36,256,26,800,30170.8,31,19,0.055,20.65,0.37,0.25,0.29,0.03,0,0,0,0,0,32.08,0.56,1.19,0.06,0.005,0.015,0.024,0
36,256,22,800,71528.8,24,9,0.055,20.65,0.37,0.25,0.29,0.03,0,0,0,0,0,32.08,0.56,1.19,0.06,0.005,0.015,0.024,0
36,256,33,900,188.2,14,25,0.055,20.65,0.37,0.25,0.29,0.03,0,0,0,0,0,32.08,0.56,1.19,0.06,0.005,0.015,0.024,0
36,256,26,900,673.1,10,12,0.055,20.65,0.37,0.25,0.29,0.03,0,0,0,0,0,32.08,0.56,1.19,0.06,0.005,0.015,0.024,0
36,256,20,900,1879.7,29,20,0.055,20.65,0.37,0.25,0.29,0.03,0,0,0,0,0,32.08,0.56,1.19,0.06,0.005,0.015,0.024,0
36,256,20,900,9008.3,26,2,0.055,20.65,0.37,0.25,0.29,0.03,0,0,0,0,0,32.08,0.56,1.19,0.06,0.005,0.015,0.024,0
36,256,14,900,11331.4,14,8,0.055,20.65,0.37,0.25,0.29,0.03,0,0,0,0,0,32.08,0.56,1.19,0.06,0.005,0.015,0.024,0
36,256,10,900,131550.3,19,21,0.055,20.65,0.37,0.25,0.29,0.03,0,0,0,0,0,32.08,0.56,1.19,0.06,0.005,0.015,0.024,0
36,256,20,1000,62.8,22,17,0.055,20.65,0.37,0.25,0.29,0.03,0,0,0,0,0,32.08,0.56,1.19,0.06,0.005,0.015,0.024,0
36,256,14,1000,372.2,29,6,0.055,20.65,0.37,0.25,0.29,0.03,0,0,0,0,0,32.08,0.56,1.19,0.06,0.005,0.015,0.024,0
36,256,10,1000,1992.5,35,13,0.055,20.65,0.37,0.25,0.29,0.03,0,0,0,0,0,32.08,0.56,1.19,0.06,0.005,0.015,0.024,0
36,256,7,1000,5881.8,28,13,0.055,20.65,0.37,0.25,0.29,0.03,0,0,0,0,0,32.08,0.56,1.19,0.06,0.005,0.015,0.024,0
36,256,5,1000,36357.9,10,2,0.055,20.65,0.37,0.25,0.29,0.03,0,0,0,0,0,32.08,0.56,1.19,0.06,0.005,0.015,0.024,0
36,256,10,1050,179.6,32,11,0.055,20.65,0.37,0.25,0.29,0.03,0,0,0,0,0,32.08,0.56,1.19,0.06,0.005,0.015,0.024,0
36,256,294,600,59.7,27,33,0.055,20.65,0.37,0.25,0.29,0.03,0,0,0,0,0,32.08,0.56,1.19,0.06,0.005,0.015,0.024,0
36,256,157,700,17.1,70,58,0.055,20.65,0.37,0.25,0.29,0.03,0,0,0,0,0,32.08,0.56,1.19,0.06,0.005,0.015,0.024,0
36,256,41,800,2660.2,49,52,0.055,20.65,0.37,0.25,0.29,0.03,0,0,0,0,0,32.08,0.56,1.19,0.06,0.005,0.015,0.024,0
36,256,33,800,9704.8,41,31,0.055,20.65,0.37,0.25,0.29,0.03,0,0,0,0,0,32.08,0.56,1.19,0.06,0.005,0.015,0.024,0
36,256,26,800,30170.8,31,19,0.055,20.65,0.37,0.25,0.29,0.03,0,0,0,0,0,32.08,0.56,1.19,0.06,0.005,0.015,0.024,0
36,256,22,800,71528.8,24,9,0.055,20.65,0.37,0.25,0.29,0.03,0,0,0,0,0,32.08,0.56,1.19,0.06,0.005,0.015,0.024,0
36,256,20,900,1879.7,29,20,0.055,20.65,0.37,0.25,0.29,0.03,0,0,0,0,0,32.08,0.56,1.19,0.06,0.005,0.015,0.024,0
36,256,14,900,11331.4,14,8,0.055,20.65,0.37,0.25,0.29,0.03,0,0,0,0,0,32.08,0.56,1.19,0.06,0.005,0.015,0.024,0
36,256,10,900,131550.3,19,21,0.055,20.65,0.37,0.25,0.29,0.03,0,0,0,0,0,32.08,0.56,1.19,0.06,0.005,0.015,0.024,0
36,256,5,1000,36357.9,10,2,0.055,20.65,0.37,0.25,0.29,0.03,0,0,0,0,0,32.08,0.56,1.19,0.06,0.005,0.015,0.024,0
37,257,402,550,1230.1,30,31,0.08,20.31,0,0.34,0.35,0.031,0,0,0,0,0,31.46,0.23,0.92,0.06,0.001,0.009,0.018,0
37,257,392,550,1464,28,30,0.08,20.31,0,0.34,0.35,0.031,0,0,0,0,0,31.46,0.23,0.92,0.06,0.001,0.009,0.018,0
37,257,343,550,3456.6,26,28,0.08,20.31,0,0.34,0.35,0.031,0,0,0,0,0,31.46,0.23,0.92,0.06,0.001,0.009,0.018,0
37,257,343,600,118.9,41,49,0.08,20.31,0,0.34,0.35,0.031,0,0,0,0,0,31.46,0.23,0.92,0.06,0.001,0.009,0.018,0
37,257,314,600,185,37,50,0.08,20.31,0,0.34,0.35,0.031,0,0,0,0,0,31.46,0.23,0.92,0.06,0.001,0.009,0.018,0
37,257,284,600,315.4,52,47,0.08,20.31,0,0.34,0.35,0.031,0,0,0,0,0,31.46,0.23,0.92,0.06,0.001,0.009,0.018,0
37,257,255,600,560.2,49,46,0.08,20.31,0,0.34,0.35,0.031,0,0,0,0,0,31.46,0.23,0.92,0.06,0.001,0.009,0.018,0
37,257,226,600,1617.8,26,34,0.08,20.31,0,0.34,0.35,0.031,0,0,0,0,0,31.46,0.23,0.92,0.06,0.001,0.009,0.018,0
37,257,196,600,6476,15,18,0.08,20.31,0,0.34,0.35,0.031,0,0,0,0,0,31.46,0.23,0.92,0.06,0.001,0.009,0.018,0
37,257,177,600,10689.9,11,16,0.08,20.31,0,0.34,0.35,0.031,0,0,0,0,0,31.46,0.23,0.92,0.06,0.001,0.009,0.018,0
37,257,157,600,24545.6,8,10,0.08,20.31,0,0.34,0.35,0.031,0,0,0,0,0,31.46,0.23,0.92,0.06,0.001,0.009,0.018,0
37,257,196,650,140.4,53,54,0.08,20.31,0,0.34,0.35,0.031,0,0,0,0,0,31.46,0.23,0.92,0.06,0.001,0.009,0.018,0
37,257,177,650,419,38,41,0.08,20.31,0,0.34,0.35,0.031,0,0,0,0,0,31.46,0.23,0.92,0.06,0.001,0.009,0.018,0
37,257,157,650,1070.7,24,33,0.08,20.31,0,0.34,0.35,0.031,0,0,0,0,0,31.46,0.23,0.92,0.06,0.001,0.009,0.018,0
37,257,147,650,1788.8,24,27,0.08,20.31,0,0.34,0.35,0.031,0,0,0,0,0,31.46,0.23,0.92,0.06,0.001,0.009,0.018,0
37,257,137,650,2424.7,19,24,0.08,20.31,0,0.34,0.35,0.031,0,0,0,0,0,31.46,0.23,0.92,0.06,0.001,0.009,0.018,0
37,257,128,650,4101.7,17,24,0.08,20.31,0,0.34,0.35,0.031,0,0,0,0,0,31.46,0.23,0.92,0.06,0.001,0.009,0.018,0
37,257,118,650,6694.6,16,18,0.08,20.31,0,0.34,0.35,0.031,0,0,0,0,0,31.46,0.23,0.92,0.06,0.001,0.009,0.018,0
37,257,108,650,10276.2,16,17,0.08,20.31,0,0.34,0.35,0.031,0,0,0,0,0,31.46,0.23,0.92,0.06,0.001,0.009,0.018,0
37,257,98,650,23304.9,12,13,0.08,20.31,0,0.34,0.35,0.031,0,0,0,0,0,31.46,0.23,0.92,0.06,0.001,0.009,0.018,0
37,257,157,700,61.5,55,56,0.08,20.31,0,0.34,0.35,0.031,0,0,0,0,0,31.46,0.23,0.92,0.06,0.001,0.009,0.018,0
37,257,137,700,244.7,35,41,0.08,20.31,0,0.34,0.35,0.031,0,0,0,0,0,31.46,0.23,0.92,0.06,0.001,0.009,0.018,0
37,257,118,700,768.7,24,29,0.08,20.31,0,0.34,0.35,0.031,0,0,0,0,0,31.46,0.23,0.92,0.06,0.001,0.009,0.018,0
37,257,98,700,2634,17,24,0.08,20.31,0,0.34,0.35,0.031,0,0,0,0,0,31.46,0.23,0.92,0.06,0.001,0.009,0.018,0
37,257,79,700,28615.8,12,17,0.08,20.31,0,0.34,0.35,0.031,0,0,0,0,0,31.46,0.23,0.92,0.06,0.001,0.009,0.018,0
37,257,118,750,70.6,51,52,0.08,20.31,0,0.34,0.35,0.031,0,0,0,0,0,31.46,0.23,0.92,0.06,0.001,0.009,0.018,0
37,257,98,750,370.3,30,37,0.08,20.31,0,0.34,0.35,0.031,0,0,0,0,0,31.46,0.23,0.92,0.06,0.001,0.009,0.018,0
37,257,88,750,1087.1,22,29,0.08,20.31,0,0.34,0.35,0.031,0,0,0,0,0,31.46,0.23,0.92,0.06,0.001,0.009,0.018,0
37,257,73,750,6713.5,17,29,0.08,20.31,0,0.34,0.35,0.031,0,0,0,0,0,31.46,0.23,0.92,0.06,0.001,0.009,0.018,0
37,257,88,800,185.8,36,41,0.08,20.31,0,0.34,0.35,0.031,0,0,0,0,0,31.46,0.23,0.92,0.06,0.001,0.009,0.018,0
37,257,69,800,1314.4,32,39,0.08,20.31,0,0.34,0.35,0.031,0,0,0,0,0,31.46,0.23,0.92,0.06,0.001,0.009,0.018,0
37,257,59,800,2476,31,38,0.08,20.31,0,0.34,0.35,0.031,0,0,0,0,0,31.46,0.23,0.92,0.06,0.001,0.009,0.018,0
38,258,373,600,113,30,31,0.06,20.9,0.33,0.46,0.43,0.11,0,0,0,0,0,34.45,0.44,0.95,0.08,0.008,0.014,0.013,0
38,258,235,600,7050.9,9,12,0.06,20.9,0.33,0.46,0.43,0.11,0,0,0,0,0,34.45,0.44,0.95,0.08,0.008,0.014,0.013,0
38,258,235,600,9031.2,7,14,0.06,20.9,0.33,0.46,0.43,0.11,0,0,0,0,0,34.45,0.44,0.95,0.08,0.008,0.014,0.013,0
38,258,176,600,89774.1,5,6,0.06,20.9,0.33,0.46,0.43,0.11,0,0,0,0,0,34.45,0.44,0.95,0.08,0.008,0.014,0.013,0
38,258,176,700,30.5,68,66,0.06,20.9,0.33,0.46,0.43,0.11,0,0,0,0,0,34.45,0.44,0.95,0.08,0.008,0.014,0.013,0
38,258,157,700,96.6,39,65,0.06,20.9,0.33,0.46,0.43,0.11,0,0,0,0,0,34.45,0.44,0.95,0.08,0.008,0.014,0.013,0
38,258,108,700,1792.9,70,55,0.06,20.9,0.33,0.46,0.43,0.11,0,0,0,0,0,34.45,0.44,0.95,0.08,0.008,0.014,0.013,0
38,258,78,700,9793,29,40,0.06,20.9,0.33,0.46,0.43,0.11,0,0,0,0,0,34.45,0.44,0.95,0.08,0.008,0.014,0.013,0
38,258,61,700,41583.8,15,27,0.06,20.9,0.33,0.46,0.43,0.11,0,0,0,0,0,34.45,0.44,0.95,0.08,0.008,0.014,0.013,0
38,258,53,700,94234.6,19,23,0.06,20.9,0.33,0.46,0.43,0.11,0,0,0,0,0,34.45,0.44,0.95,0.08,0.008,0.014,0.013,0
38,258,88,800,47.3,84,78,0.06,20.9,0.33,0.46,0.43,0.11,0,0,0,0,0,34.45,0.44,0.95,0.08,0.008,0.014,0.013,0
38,258,69,800,198.8,73,76,0.06,20.9,0.33,0.46,0.43,0.11,0,0,0,0,0,34.45,0.44,0.95,0.08,0.008,0.014,0.013,0
38,258,61,800,471.9,57,61,0.06,20.9,0.33,0.46,0.43,0.11,0,0,0,0,0,34.45,0.44,0.95,0.08,0.008,0.014,0.013,0
38,258,53,800,2280,31,39,0.06,20.9,0.33,0.46,0.43,0.11,0,0,0,0,0,34.45,0.44,0.95,0.08,0.008,0.014,0.013,0
38,258,41,800,8449.4,16,23,0.06,20.9,0.33,0.46,0.43,0.11,0,0,0,0,0,34.45,0.44,0.95,0.08,0.008,0.014,0.013,0
38,258,33,800,39104.3,13,4,0.06,20.9,0.33,0.46,0.43,0.11,0,0,0,0,0,34.45,0.44,0.95,0.08,0.008,0.014,0.013,0
38,258,29,800,47866.8,10,11,0.06,20.9,0.33,0.46,0.43,0.11,0,0,0,0,0,34.45,0.44,0.95,0.08,0.008,0.014,0.013,0
38,258,53,900,46.9,70,61,0.06,20.9,0.33,0.46,0.43,0.11,0,0,0,0,0,34.45,0.44,0.95,0.08,0.008,0.014,0.013,0
38,258,33,900,644.9,24,24,0.06,20.9,0.33,0.46,0.43,0.11,0,0,0,0,0,34.45,0.44,0.95,0.08,0.008,0.014,0.013,0
38,258,26,900,1633.1,23,18,0.06,20.9,0.33,0.46,0.43,0.11,0,0,0,0,0,34.45,0.44,0.95,0.08,0.008,0.014,0.013,0
38,258,26,900,914.2,23,24,0.06,20.9,0.33,0.46,0.43,0.11,0,0,0,0,0,34.45,0.44,0.95,0.08,0.008,0.014,0.013,0
38,258,26,900,837.2,27,24,0.06,20.9,0.33,0.46,0.43,0.11,0,0,0,0,0,34.45,0.44,0.95,0.08,0.008,0.014,0.013,0
38,258,20,900,28715.6,27,13,0.06,20.9,0.33,0.46,0.43,0.11,0,0,0,0,0,34.45,0.44,0.95,0.08,0.008,0.014,0.013,0
38,258,18,900,62831.1,22,6,0.06,20.9,0.33,0.46,0.43,0.11,0,0,0,0,0,34.45,0.44,0.95,0.08,0.008,0.014,0.013,0
38,258,20,1000,101,35,31,0.06,20.9,0.33,0.46,0.43,0.11,0,0,0,0,0,34.45,0.44,0.95,0.08,0.008,0.014,0.013,0
38,258,14,1000,1787.9,43,25,0.06,20.9,0.33,0.46,0.43,0.11,0,0,0,0,0,34.45,0.44,0.95,0.08,0.008,0.014,0.013,0
38,258,10,1000,10419.3,49,19,0.06,20.9,0.33,0.46,0.43,0.11,0,0,0,0,0,34.45,0.44,0.95,0.08,0.008,0.014,0.013,0
38,258,7,1000,26145.9,30,6,0.06,20.9,0.33,0.46,0.43,0.11,0,0,0,0,0,34.45,0.44,0.95,0.08,0.008,0.014,0.013,0
38,258,235,600,7050.9,9,12,0.06,20.9,0.33,0.46,0.43,0.11,0,0,0,0,0,34.45,0.44,0.95,0.08,0.008,0.014,0.013,0
38,258,157,700,96.6,39,65,0.06,20.9,0.33,0.46,0.43,0.11,0,0,0,0,0,34.45,0.44,0.95,0.08,0.008,0.014,0.013,0
38,258,61,700,41583.8,15,27,0.06,20.9,0.33,0.46,0.43,0.11,0,0,0,0,0,34.45,0.44,0.95,0.08,0.008,0.014,0.013,0
38,258,61,800,471.9,57,61,0.06,20.9,0.33,0.46,0.43,0.11,0,0,0,0,0,34.45,0.44,0.95,0.08,0.008,0.014,0.013,0
38,258,41,800,8449.4,16,23,0.06,20.9,0.33,0.46,0.43,0.11,0,0,0,0,0,34.45,0.44,0.95,0.08,0.008,0.014,0.013,0
38,258,33,800,39104.3,13,4,0.06,20.9,0.33,0.46,0.43,0.11,0,0,0,0,0,34.45,0.44,0.95,0.08,0.008,0.014,0.013,0
38,258,29,800,47866.8,10,11,0.06,20.9,0.33,0.46,0.43,0.11,0,0,0,0,0,34.45,0.44,0.95,0.08,0.008,0.014,0.013,0
38,258,26,900,837.2,27,24,0.06,20.9,0.33,0.46,0.43,0.11,0,0,0,0,0,34.45,0.44,0.95,0.08,0.008,0.014,0.013,0
38,258,26,900,1633.1,23,18,0.06,20.9,0.33,0.46,0.43,0.11,0,0,0,0,0,34.45,0.44,0.95,0.08,0.008,0.014,0.013,0
38,258,20,900,28715.6,27,13,0.06,20.9,0.33,0.46,0.43,0.11,0,0,0,0,0,34.45,0.44,0.95,0.08,0.008,0.014,0.013,0
38,258,18,900,62831.1,22,6,0.06,20.9,0.33,0.46,0.43,0.11,0,0,0,0,0,34.45,0.44,0.95,0.08,0.008,0.014,0.013,0
38,258,7,1000,26145.9,30,6,0.06,20.9,0.33,0.46,0.43,0.11,0,0,0,0,0,34.45,0.44,0.95,0.08,0.008,0.014,0.013,0
38,259,373,600,75.4,17,20,0.09,20.7,0.32,0.5,0.48,0.02,0,0,0,0,0,31.83,0.39,1.13,0.32,0.007,0.013,0.01,0
38,259,235,600,2325.5,3,4,0.09,20.7,0.32,0.5,0.48,0.02,0,0,0,0,0,31.83,0.39,1.13,0.32,0.007,0.013,0.01,0
38,259,176,600,16463.1,2,5,0.09,20.7,0.32,0.5,0.48,0.02,0,0,0,0,0,31.83,0.39,1.13,0.32,0.007,0.013,0.01,0
38,259,176,700,33.4,45,42,0.09,20.7,0.32,0.5,0.48,0.02,0,0,0,0,0,31.83,0.39,1.13,0.32,0.007,0.013,0.01,0
38,259,108,700,2599,6,11,0.09,20.7,0.32,0.5,0.48,0.02,0,0,0,0,0,31.83,0.39,1.13,0.32,0.007,0.013,0.01,0
38,259,78,700,11108.4,7,7,0.09,20.7,0.32,0.5,0.48,0.02,0,0,0,0,0,31.83,0.39,1.13,0.32,0.007,0.013,0.01,0
38,259,88,800,108.3,44,43,0.09,20.7,0.32,0.5,0.48,0.02,0,0,0,0,0,31.83,0.39,1.13,0.32,0.007,0.013,0.01,0
38,259,69,800,969.4,23,27,0.09,20.7,0.32,0.5,0.48,0.02,0,0,0,0,0,31.83,0.39,1.13,0.32,0.007,0.013,0.01,0
38,259,53,800,3820.4,24,25,0.09,20.7,0.32,0.5,0.48,0.02,0,0,0,0,0,31.83,0.39,1.13,0.32,0.007,0.013,0.01,0
38,259,41,800,10964.6,12,18,0.09,20.7,0.32,0.5,0.48,0.02,0,0,0,0,0,31.83,0.39,1.13,0.32,0.007,0.013,0.01,0
38,259,33,800,22587.8,13,18,0.09,20.7,0.32,0.5,0.48,0.02,0,0,0,0,0,31.83,0.39,1.13,0.32,0.007,0.013,0.01,0
38,259,26,800,41862.1,5,12,0.09,20.7,0.32,0.5,0.48,0.02,0,0,0,0,0,31.83,0.39,1.13,0.32,0.007,0.013,0.01,0
38,259,53,900,108,34,36,0.09,20.7,0.32,0.5,0.48,0.02,0,0,0,0,0,31.83,0.39,1.13,0.32,0.007,0.013,0.01,0
38,259,33,900,585.6,34,42,0.09,20.7,0.32,0.5,0.48,0.02,0,0,0,0,0,31.83,0.39,1.13,0.32,0.007,0.013,0.01,0
38,259,26,900,1254.6,24,30,0.09,20.7,0.32,0.5,0.48,0.02,0,0,0,0,0,31.83,0.39,1.13,0.32,0.007,0.013,0.01,0
38,259,20,900,3815.9,16,12,0.09,20.7,0.32,0.5,0.48,0.02,0,0,0,0,0,31.83,0.39,1.13,0.32,0.007,0.013,0.01,0
38,259,14,900,24759.8,7,5,0.09,20.7,0.32,0.5,0.48,0.02,0,0,0,0,0,31.83,0.39,1.13,0.32,0.007,0.013,0.01,0
38,259,10,900,98103.9,6,0,0.09,20.7,0.32,0.5,0.48,0.02,0,0,0,0,0,31.83,0.39,1.13,0.32,0.007,0.013,0.01,0
38,259,20,1000,144.3,35,27,0.09,20.7,0.32,0.5,0.48,0.02,0,0,0,0,0,31.83,0.39,1.13,0.32,0.007,0.013,0.01,0
38,259,14,1000,795.2,14,12,0.09,20.7,0.32,0.5,0.48,0.02,0,0,0,0,0,31.83,0.39,1.13,0.32,0.007,0.013,0.01,0
38,259,10,1000,4066,12,4,0.09,20.7,0.32,0.5,0.48,0.02,0,0,0,0,0,31.83,0.39,1.13,0.32,0.007,0.013,0.01,0
38,259,7,1000,15240.9,18,5,0.09,20.7,0.32,0.5,0.48,0.02,0,0,0,0,0,31.83,0.39,1.13,0.32,0.007,0.013,0.01,0
38,259,5,1000,40869,18,18,0.09,20.7,0.32,0.5,0.48,0.02,0,0,0,0,0,31.83,0.39,1.13,0.32,0.007,0.013,0.01,0
38,259,53,800,3820.4,24,25,0.09,20.7,0.32,0.5,0.48,0.02,0,0,0,0,0,31.83,0.39,1.13,0.32,0.007,0.013,0.01,0
38,259,41,800,10964.6,12,18,0.09,20.7,0.32,0.5,0.48,0.02,0,0,0,0,0,31.83,0.39,1.13,0.32,0.007,0.013,0.01,0
38,259,33,800,22587.8,13,18,0.09,20.7,0.32,0.5,0.48,0.02,0,0,0,0,0,31.83,0.39,1.13,0.32,0.007,0.013,0.01,0
38,259,26,800,41862.1,5,12,0.09,20.7,0.32,0.5,0.48,0.02,0,0,0,0,0,31.83,0.39,1.13,0.32,0.007,0.013,0.01,0
38,259,14,900,24759.8,7,5,0.09,20.7,0.32,0.5,0.48,0.02,0,0,0,0,0,31.83,0.39,1.13,0.32,0.007,0.013,0.01,0
38,259,10,900,98103.9,6,0,0.09,20.7,0.32,0.5,0.48,0.02,0,0,0,0,0,31.83,0.39,1.13,0.32,0.007,0.013,0.01,0
38,259,5,1000,40869,18,18,0.09,20.7,0.32,0.5,0.48,0.02,0,0,0,0,0,31.83,0.39,1.13,0.32,0.007,0.013,0.01,0
38,260,373,600,42.5,34,36,0.07,20.35,0.32,0.45,0.45,0.1,0,0,0,0,0,33.09,0.47,0.94,0.1,0.009,0.013,0.012,0
38,260,235,600,6241.6,13,16,0.07,20.35,0.32,0.45,0.45,0.1,0,0,0,0,0,33.09,0.47,0.94,0.1,0.009,0.013,0.012,0
38,260,176,600,68084,8,10,0.07,20.35,0.32,0.45,0.45,0.1,0,0,0,0,0,33.09,0.47,0.94,0.1,0.009,0.013,0.012,0
38,260,176,700,22.4,57,67,0.07,20.35,0.32,0.45,0.45,0.1,0,0,0,0,0,33.09,0.47,0.94,0.1,0.009,0.013,0.012,0
38,260,108,700,1103,62,56,0.07,20.35,0.32,0.45,0.45,0.1,0,0,0,0,0,33.09,0.47,0.94,0.1,0.009,0.013,0.012,0
38,260,78,700,7553.3,22,34,0.07,20.35,0.32,0.45,0.45,0.1,0,0,0,0,0,33.09,0.47,0.94,0.1,0.009,0.013,0.012,0
38,260,53,700,115629.3,19,21,0.07,20.35,0.32,0.45,0.45,0.1,0,0,0,0,0,33.09,0.47,0.94,0.1,0.009,0.013,0.012,0
38,260,88,800,38.1,60,73,0.07,20.35,0.32,0.45,0.45,0.1,0,0,0,0,0,33.09,0.47,0.94,0.1,0.009,0.013,0.012,0
38,260,69,800,359.7,40,52,0.07,20.35,0.32,0.45,0.45,0.1,0,0,0,0,0,33.09,0.47,0.94,0.1,0.009,0.013,0.012,0
38,260,53,800,2439.1,23,31,0.07,20.35,0.32,0.45,0.45,0.1,0,0,0,0,0,33.09,0.47,0.94,0.1,0.009,0.013,0.012,0
38,260,41,800,17187.6,7,11,0.07,20.35,0.32,0.45,0.45,0.1,0,0,0,0,0,33.09,0.47,0.94,0.1,0.009,0.013,0.012,0
38,260,33,800,71474.7,5,6,0.07,20.35,0.32,0.45,0.45,0.1,0,0,0,0,0,33.09,0.47,0.94,0.1,0.009,0.013,0.012,0
38,260,53,900,52.9,61,54,0.07,20.35,0.32,0.45,0.45,0.1,0,0,0,0,0,33.09,0.47,0.94,0.1,0.009,0.013,0.012,0
38,260,33,900,825.1,15,21,0.07,20.35,0.32,0.45,0.45,0.1,0,0,0,0,0,33.09,0.47,0.94,0.1,0.009,0.013,0.012,0
38,260,26,900,2312.3,20,17,0.07,20.35,0.32,0.45,0.45,0.1,0,0,0,0,0,33.09,0.47,0.94,0.1,0.009,0.013,0.012,0
38,260,20,900,38951.9,26,9,0.07,20.35,0.32,0.45,0.45,0.1,0,0,0,0,0,33.09,0.47,0.94,0.1,0.009,0.013,0.012,0
38,260,18,900,43283.6,16,4,0.07,20.35,0.32,0.45,0.45,0.1,0,0,0,0,0,33.09,0.47,0.94,0.1,0.009,0.013,0.012,0
38,260,20,1000,131.3,31,25,0.07,20.35,0.32,0.45,0.45,0.1,0,0,0,0,0,33.09,0.47,0.94,0.1,0.009,0.013,0.012,0
38,260,14,1000,1227.1,32,14,0.07,20.35,0.32,0.45,0.45,0.1,0,0,0,0,0,33.09,0.47,0.94,0.1,0.009,0.013,0.012,0
38,260,10,1000,3190.7,20,12,0.07,20.35,0.32,0.45,0.45,0.1,0,0,0,0,0,33.09,0.47,0.94,0.1,0.009,0.013,0.012,0
38,260,7,1000,19523,4,10,0.07,20.35,0.32,0.45,0.45,0.1,0,0,0,0,0,33.09,0.47,0.94,0.1,0.009,0.013,0.012,0
38,260,53,800,2439.1,23,31,0.07,20.35,0.32,0.45,0.45,0.1,0,0,0,0,0,33.09,0.47,0.94,0.1,0.009,0.013,0.012,0
38,260,41,800,17187.6,7,11,0.07,20.35,0.32,0.45,0.45,0.1,0,0,0,0,0,33.09,0.47,0.94,0.1,0.009,0.013,0.012,0
38,260,33,800,71474.7,5,6,0.07,20.35,0.32,0.45,0.45,0.1,0,0,0,0,0,33.09,0.47,0.94,0.1,0.009,0.013,0.012,0
38,260,20,900,38951.9,26,9,0.07,20.35,0.32,0.45,0.45,0.1,0,0,0,0,0,33.09,0.47,0.94,0.1,0.009,0.013,0.012,0
38,260,18,900,43283.6,16,4,0.07,20.35,0.32,0.45,0.45,0.1,0,0,0,0,0,33.09,0.47,0.94,0.1,0.009,0.013,0.012,0
38,260,10,1000,3190.7,20,12,0.07,20.35,0.32,0.45,0.45,0.1,0,0,0,0,0,33.09,0.47,0.94,0.1,0.009,0.013,0.012,0
38,261,373,600,39,33,41,0.07,20.19,0.27,0.44,0.45,0.09,0,0,0,0,0,32.37,0.46,0.92,0.08,0.006,0.014,0.017,0
38,261,235,600,6617.6,12,14,0.07,20.19,0.27,0.44,0.45,0.09,0,0,0,0,0,32.37,0.46,0.92,0.08,0.006,0.014,0.017,0
38,261,176,600,74552.4,14,20,0.07,20.19,0.27,0.44,0.45,0.09,0,0,0,0,0,32.37,0.46,0.92,0.08,0.006,0.014,0.017,0
38,261,176,700,28.9,48,61,0.07,20.19,0.27,0.44,0.45,0.09,0,0,0,0,0,32.37,0.46,0.92,0.08,0.006,0.014,0.017,0
38,261,108,700,1291.4,70,54,0.07,20.19,0.27,0.44,0.45,0.09,0,0,0,0,0,32.37,0.46,0.92,0.08,0.006,0.014,0.017,0
38,261,78,700,7278,41,37,0.07,20.19,0.27,0.44,0.45,0.09,0,0,0,0,0,32.37,0.46,0.92,0.08,0.006,0.014,0.017,0
38,261,53,700,74912.8,10,19,0.07,20.19,0.27,0.44,0.45,0.09,0,0,0,0,0,32.37,0.46,0.92,0.08,0.006,0.014,0.017,0
38,261,88,800,35.2,90,77,0.07,20.19,0.27,0.44,0.45,0.09,0,0,0,0,0,32.37,0.46,0.92,0.08,0.006,0.014,0.017,0
38,261,69,800,317.1,59,61,0.07,20.19,0.27,0.44,0.45,0.09,0,0,0,0,0,32.37,0.46,0.92,0.08,0.006,0.014,0.017,0
38,261,53,800,2365.9,28,29,0.07,20.19,0.27,0.44,0.45,0.09,0,0,0,0,0,32.37,0.46,0.92,0.08,0.006,0.014,0.017,0
38,261,41,800,10500.4,10,16,0.07,20.19,0.27,0.44,0.45,0.09,0,0,0,0,0,32.37,0.46,0.92,0.08,0.006,0.014,0.017,0
38,261,33,800,36173,13,8,0.07,20.19,0.27,0.44,0.45,0.09,0,0,0,0,0,32.37,0.46,0.92,0.08,0.006,0.014,0.017,0
38,261,29,800,118630.6,11,4,0.07,20.19,0.27,0.44,0.45,0.09,0,0,0,0,0,32.37,0.46,0.92,0.08,0.006,0.014,0.017,0
38,261,53,900,29.8,73,67,0.07,20.19,0.27,0.44,0.45,0.09,0,0,0,0,0,32.37,0.46,0.92,0.08,0.006,0.014,0.017,0
38,261,33,900,323.9,22,28,0.07,20.19,0.27,0.44,0.45,0.09,0,0,0,0,0,32.37,0.46,0.92,0.08,0.006,0.014,0.017,0
38,261,26,900,1111.8,30,12,0.07,20.19,0.27,0.44,0.45,0.09,0,0,0,0,0,32.37,0.46,0.92,0.08,0.006,0.014,0.017,0
38,261,20,900,9136.8,22,9,0.07,20.19,0.27,0.44,0.45,0.09,0,0,0,0,0,32.37,0.46,0.92,0.08,0.006,0.014,0.017,0
38,261,16,900,37293.2,24,7,0.07,20.19,0.27,0.44,0.45,0.09,0,0,0,0,0,32.37,0.46,0.92,0.08,0.006,0.014,0.017,0
38,261,14,900,58268.9,46,2,0.07,20.19,0.27,0.44,0.45,0.09,0,0,0,0,0,32.37,0.46,0.92,0.08,0.006,0.014,0.017,0
38,261,20,1000,112.4,39,23,0.07,20.19,0.27,0.44,0.45,0.09,0,0,0,0,0,32.37,0.46,0.92,0.08,0.006,0.014,0.017,0
38,261,14,1000,850.6,35,14,0.07,20.19,0.27,0.44,0.45,0.09,0,0,0,0,0,32.37,0.46,0.92,0.08,0.006,0.014,0.017,0
38,261,10,1000,3137.3,38,21,0.07,20.19,0.27,0.44,0.45,0.09,0,0,0,0,0,32.37,0.46,0.92,0.08,0.006,0.014,0.017,0
38,261,7,1000,10854.3,43,10,0.07,20.19,0.27,0.44,0.45,0.09,0,0,0,0,0,32.37,0.46,0.92,0.08,0.006,0.014,0.017,0
38,261,53,800,2365.9,28,29,0.07,20.19,0.27,0.44,0.45,0.09,0,0,0,0,0,32.37,0.46,0.92,0.08,0.006,0.014,0.017,0
38,261,41,800,10500.4,10,16,0.07,20.19,0.27,0.44,0.45,0.09,0,0,0,0,0,32.37,0.46,0.92,0.08,0.006,0.014,0.017,0
38,261,33,800,36173.4,13,8,0.07,20.19,0.27,0.44,0.45,0.09,0,0,0,0,0,32.37,0.46,0.92,0.08,0.006,0.014,0.017,0
38,261,29,800,118630.6,11,4,0.07,20.19,0.27,0.44,0.45,0.09,0,0,0,0,0,32.37,0.46,0.92,0.08,0.006,0.014,0.017,0
38,261,16,900,37293.2,24,7,0.07,20.19,0.27,0.44,0.45,0.09,0,0,0,0,0,32.37,0.46,0.92,0.08,0.006,0.014,0.017,0
38,261,14,900,58268.9,46,2,0.07,20.19,0.27,0.44,0.45,0.09,0,0,0,0,0,32.37,0.46,0.92,0.08,0.006,0.014,0.017,0
38,262,373,600,43.4,19,23,0.07,20.3,0.32,0.52,0.49,0.04,0,0,0,0,0,31.86,0.53,1.06,0.34,0.005,0.014,0.01,0
38,262,235,600,3480.7,4,8,0.07,20.3,0.32,0.52,0.49,0.04,0,0,0,0,0,31.86,0.53,1.06,0.34,0.005,0.014,0.01,0
38,262,176,600,28531.6,3,2,0.07,20.3,0.32,0.52,0.49,0.04,0,0,0,0,0,31.86,0.53,1.06,0.34,0.005,0.014,0.01,0
38,262,176,700,38.2,42,43,0.07,20.3,0.32,0.52,0.49,0.04,0,0,0,0,0,31.86,0.53,1.06,0.34,0.005,0.014,0.01,0
38,262,108,700,2752.8,19,28,0.07,20.3,0.32,0.52,0.49,0.04,0,0,0,0,0,31.86,0.53,1.06,0.34,0.005,0.014,0.01,0
38,262,78,700,10481.4,11,18,0.07,20.3,0.32,0.52,0.49,0.04,0,0,0,0,0,31.86,0.53,1.06,0.34,0.005,0.014,0.01,0
38,262,53,700,154809.4,9,14,0.07,20.3,0.32,0.52,0.49,0.04,0,0,0,0,0,31.86,0.53,1.06,0.34,0.005,0.014,0.01,0
38,262,88,800,31.5,53,67,0.07,20.3,0.32,0.52,0.49,0.04,0,0,0,0,0,31.86,0.53,1.06,0.34,0.005,0.014,0.01,0
38,262,69,800,216.7,42,49,0.07,20.3,0.32,0.52,0.49,0.04,0,0,0,0,0,31.86,0.53,1.06,0.34,0.005,0.014,0.01,0
38,262,53,800,1441.8,31,31,0.07,20.3,0.32,0.52,0.49,0.04,0,0,0,0,0,31.86,0.53,1.06,0.34,0.005,0.014,0.01,0
38,262,41,800,6441.9,13,27,0.07,20.3,0.32,0.52,0.49,0.04,0,0,0,0,0,31.86,0.53,1.06,0.34,0.005,0.014,0.01,0
38,262,33,800,18349.7,6,2,0.07,20.3,0.32,0.52,0.49,0.04,0,0,0,0,0,31.86,0.53,1.06,0.34,0.005,0.014,0.01,0
38,262,26,800,48953.4,9,8,0.07,20.3,0.32,0.52,0.49,0.04,0,0,0,0,0,31.86,0.53,1.06,0.34,0.005,0.014,0.01,0
38,262,53,900,18.6,58,42,0.07,20.3,0.32,0.52,0.49,0.04,0,0,0,0,0,31.86,0.53,1.06,0.34,0.005,0.014,0.01,0
38,262,33,900,437.2,47,53,0.07,20.3,0.32,0.52,0.49,0.04,0,0,0,0,0,31.86,0.53,1.06,0.34,0.005,0.014,0.01,0
38,262,26,900,1206,21,22,0.07,20.3,0.32,0.52,0.49,0.04,0,0,0,0,0,31.86,0.53,1.06,0.34,0.005,0.014,0.01,0
38,262,20,900,4789.3,12,6,0.07,20.3,0.32,0.52,0.49,0.04,0,0,0,0,0,31.86,0.53,1.06,0.34,0.005,0.014,0.01,0
38,262,14,900,32721.5,4,0,0.07,20.3,0.32,0.52,0.49,0.04,0,0,0,0,0,31.86,0.53,1.06,0.34,0.005,0.014,0.01,0
38,262,12,900,80084.2,5,0,0.07,20.3,0.32,0.52,0.49,0.04,0,0,0,0,0,31.86,0.53,1.06,0.34,0.005,0.014,0.01,0
38,262,20,1000,105.4,34,34,0.07,20.3,0.32,0.52,0.49,0.04,0,0,0,0,0,31.86,0.53,1.06,0.34,0.005,0.014,0.01,0
38,262,14,1000,632.6,16,17,0.07,20.3,0.32,0.52,0.49,0.04,0,0,0,0,0,31.86,0.53,1.06,0.34,0.005,0.014,0.01,0
38,262,10,1000,3197.4,14,8,0.07,20.3,0.32,0.52,0.49,0.04,0,0,0,0,0,31.86,0.53,1.06,0.34,0.005,0.014,0.01,0
38,262,7,1000,17680.9,40,7,0.07,20.3,0.32,0.52,0.49,0.04,0,0,0,0,0,31.86,0.53,1.06,0.34,0.005,0.014,0.01,0
38,262,41,800,6441.9,13,27,0.07,20.3,0.32,0.52,0.49,0.04,0,0,0,0,0,31.86,0.53,1.06,0.34,0.005,0.014,0.01,0
38,262,33,800,18349.7,6,2,0.07,20.3,0.32,0.52,0.49,0.04,0,0,0,0,0,31.86,0.53,1.06,0.34,0.005,0.014,0.01,0
38,262,26,800,48953.4,9,8,0.07,20.3,0.32,0.52,0.49,0.04,0,0,0,0,0,31.86,0.53,1.06,0.34,0.005,0.014,0.01,0
38,262,14,900,32721.5,4,0,0.07,20.3,0.32,0.52,0.49,0.04,0,0,0,0,0,31.86,0.53,1.06,0.34,0.005,0.014,0.01,0
38,262,12,900,80084.2,5,0,0.07,20.3,0.32,0.52,0.49,0.04,0,0,0,0,0,31.86,0.53,1.06,0.34,0.005,0.014,0.01,0
38,263,373,600,63.4,18,21,0.1,20.24,0.37,0.5,0.46,0.09,0,0,0,0,0,31.83,0.5,1.16,0.31,0.01,0.017,0.01,0
38,263,294,600,571.4,10,12,0.1,20.24,0.37,0.5,0.46,0.09,0,0,0,0,0,31.83,0.5,1.16,0.31,0.01,0.017,0.01,0
38,263,235,600,3895.5,4,4,0.1,20.24,0.37,0.5,0.46,0.09,0,0,0,0,0,31.83,0.5,1.16,0.31,0.01,0.017,0.01,0
38,263,235,600,3975,5,7,0.1,20.24,0.37,0.5,0.46,0.09,0,0,0,0,0,31.83,0.5,1.16,0.31,0.01,0.017,0.01,0
38,263,176,600,26357.4,3,4,0.1,20.24,0.37,0.5,0.46,0.09,0,0,0,0,0,31.83,0.5,1.16,0.31,0.01,0.017,0.01,0
38,263,157,600,74947.4,4,6,0.1,20.24,0.37,0.5,0.46,0.09,0,0,0,0,0,31.83,0.5,1.16,0.31,0.01,0.017,0.01,0
38,263,176,700,34.8,38,47,0.1,20.24,0.37,0.5,0.46,0.09,0,0,0,0,0,31.83,0.5,1.16,0.31,0.01,0.017,0.01,0
38,263,157,700,90.6,42,36,0.1,20.24,0.37,0.5,0.46,0.09,0,0,0,0,0,31.83,0.5,1.16,0.31,0.01,0.017,0.01,0
38,263,137,700,328.6,25,28,0.1,20.24,0.37,0.5,0.46,0.09,0,0,0,0,0,31.83,0.5,1.16,0.31,0.01,0.017,0.01,0
38,263,108,700,1817.5,17,21,0.1,20.24,0.37,0.5,0.46,0.09,0,0,0,0,0,31.83,0.5,1.16,0.31,0.01,0.017,0.01,0
38,263,98,700,5031,12,16,0.1,20.24,0.37,0.5,0.46,0.09,0,0,0,0,0,31.83,0.5,1.16,0.31,0.01,0.017,0.01,0
38,263,78,700,11735.1,8,9,0.1,20.24,0.37,0.5,0.46,0.09,0,0,0,0,0,31.83,0.5,1.16,0.31,0.01,0.017,0.01,0
38,263,61,700,100087.4,8,10,0.1,20.24,0.37,0.5,0.46,0.09,0,0,0,0,0,31.83,0.5,1.16,0.31,0.01,0.017,0.01,0
38,263,88,800,99.4,30,34,0.1,20.24,0.37,0.5,0.46,0.09,0,0,0,0,0,31.83,0.5,1.16,0.31,0.01,0.017,0.01,0
38,263,78,800,338.6,22,31,0.1,20.24,0.37,0.5,0.46,0.09,0,0,0,0,0,31.83,0.5,1.16,0.31,0.01,0.017,0.01,0
38,263,69,800,809.8,27,32,0.1,20.24,0.37,0.5,0.46,0.09,0,0,0,0,0,31.83,0.5,1.16,0.31,0.01,0.017,0.01,0
38,263,61,800,2062.3,20,36,0.1,20.24,0.37,0.5,0.46,0.09,0,0,0,0,0,31.83,0.5,1.16,0.31,0.01,0.017,0.01,0
38,263,53,800,4173.3,14,24,0.1,20.24,0.37,0.5,0.46,0.09,0,0,0,0,0,31.83,0.5,1.16,0.31,0.01,0.017,0.01,0
38,263,41,800,11196.6,18,18,0.1,20.24,0.37,0.5,0.46,0.09,0,0,0,0,0,31.83,0.5,1.16,0.31,0.01,0.017,0.01,0
38,263,33,800,24268.1,17,12,0.1,20.24,0.37,0.5,0.46,0.09,0,0,0,0,0,31.83,0.5,1.16,0.31,0.01,0.017,0.01,0
38,263,26,800,54242.8,8,8,0.1,20.24,0.37,0.5,0.46,0.09,0,0,0,0,0,31.83,0.5,1.16,0.31,0.01,0.017,0.01,0
38,263,61,900,35.4,34,54,0.1,20.24,0.37,0.5,0.46,0.09,0,0,0,0,0,31.83,0.5,1.16,0.31,0.01,0.017,0.01,0
38,263,53,900,65.2,40,42,0.1,20.24,0.37,0.5,0.46,0.09,0,0,0,0,0,31.83,0.5,1.16,0.31,0.01,0.017,0.01,0
38,263,41,900,324.4,48,59,0.1,20.24,0.37,0.5,0.46,0.09,0,0,0,0,0,31.83,0.5,1.16,0.31,0.01,0.017,0.01,0
38,263,33,900,691.4,32,46,0.1,20.24,0.37,0.5,0.46,0.09,0,0,0,0,0,31.83,0.5,1.16,0.31,0.01,0.017,0.01,0
38,263,26,900,1619,32,29,0.1,20.24,0.37,0.5,0.46,0.09,0,0,0,0,0,31.83,0.5,1.16,0.31,0.01,0.017,0.01,0
38,263,26,900,1281.7,27,28,0.1,20.24,0.37,0.5,0.46,0.09,0,0,0,0,0,31.83,0.5,1.16,0.31,0.01,0.017,0.01,0
38,263,20,900,6090.4,13,12,0.1,20.24,0.37,0.5,0.46,0.09,0,0,0,0,0,31.83,0.5,1.16,0.31,0.01,0.017,0.01,0
38,263,16,900,22201.1,8,3,0.1,20.24,0.37,0.5,0.46,0.09,0,0,0,0,0,31.83,0.5,1.16,0.31,0.01,0.017,0.01,0
38,263,14,900,46454.5,8,2,0.1,20.24,0.37,0.5,0.46,0.09,0,0,0,0,0,31.83,0.5,1.16,0.31,0.01,0.017,0.01,0
38,263,12,900,69108,8,0,0.1,20.24,0.37,0.5,0.46,0.09,0,0,0,0,0,31.83,0.5,1.16,0.31,0.01,0.017,0.01,0
38,263,26,1000,34.1,52,47,0.1,20.24,0.37,0.5,0.46,0.09,0,0,0,0,0,31.83,0.5,1.16,0.31,0.01,0.017,0.01,0
38,263,20,1000,142,28,36,0.1,20.24,0.37,0.5,0.46,0.09,0,0,0,0,0,31.83,0.5,1.16,0.31,0.01,0.017,0.01,0
38,263,14,1000,1154.6,11,8,0.1,20.24,0.37,0.5,0.46,0.09,0,0,0,0,0,31.83,0.5,1.16,0.31,0.01,0.017,0.01,0
38,263,10,1000,4207.4,8,4,0.1,20.24,0.37,0.5,0.46,0.09,0,0,0,0,0,31.83,0.5,1.16,0.31,0.01,0.017,0.01,0
38,263,7,1000,119090.5,15,19,0.1,20.24,0.37,0.5,0.46,0.09,0,0,0,0,0,31.83,0.5,1.16,0.31,0.01,0.017,0.01,0
38,263,5,1000,60531.8,26,0,0.1,20.24,0.37,0.5,0.46,0.09,0,0,0,0,0,31.83,0.5,1.16,0.31,0.01,0.017,0.01,0
38,263,373,600,63.4,18,21,0.1,20.24,0.37,0.5,0.46,0.09,0,0,0,0,0,31.83,0.5,1.16,0.31,0.01,0.017,0.01,0
38,263,294,600,571.4,10,12,0.1,20.24,0.37,0.5,0.46,0.09,0,0,0,0,0,31.83,0.5,1.16,0.31,0.01,0.017,0.01,0
38,263,235,600,3975,5,7,0.1,20.24,0.37,0.5,0.46,0.09,0,0,0,0,0,31.83,0.5,1.16,0.31,0.01,0.017,0.01,0
38,263,157,600,74947.4,4,6,0.1,20.24,0.37,0.5,0.46,0.09,0,0,0,0,0,31.83,0.5,1.16,0.31,0.01,0.017,0.01,0
38,263,176,700,34.8,38,47,0.1,20.24,0.37,0.5,0.46,0.09,0,0,0,0,0,31.83,0.5,1.16,0.31,0.01,0.017,0.01,0
38,263,137,700,328.6,25,28,0.1,20.24,0.37,0.5,0.46,0.09,0,0,0,0,0,31.83,0.5,1.16,0.31,0.01,0.017,0.01,0
38,263,98,700,5031,12,16,0.1,20.24,0.37,0.5,0.46,0.09,0,0,0,0,0,31.83,0.5,1.16,0.31,0.01,0.017,0.01,0
38,263,61,700,100087.4,8,10,0.1,20.24,0.37,0.5,0.46,0.09,0,0,0,0,0,31.83,0.5,1.16,0.31,0.01,0.017,0.01,0
38,263,78,800,338.6,22,31,0.1,20.24,0.37,0.5,0.46,0.09,0,0,0,0,0,31.83,0.5,1.16,0.31,0.01,0.017,0.01,0
38,263,61,800,2062.3,20,36,0.1,20.24,0.37,0.5,0.46,0.09,0,0,0,0,0,31.83,0.5,1.16,0.31,0.01,0.017,0.01,0
38,263,53,800,4173.3,14,24,0.1,20.24,0.37,0.5,0.46,0.09,0,0,0,0,0,31.83,0.5,1.16,0.31,0.01,0.017,0.01,0
38,263,41,800,11196.6,18,18,0.1,20.24,0.37,0.5,0.46,0.09,0,0,0,0,0,31.83,0.5,1.16,0.31,0.01,0.017,0.01,0
38,263,33,800,24268.1,17,12,0.1,20.24,0.37,0.5,0.46,0.09,0,0,0,0,0,31.83,0.5,1.16,0.31,0.01,0.017,0.01,0
38,263,26,800,54242.8,8,8,0.1,20.24,0.37,0.5,0.46,0.09,0,0,0,0,0,31.83,0.5,1.16,0.31,0.01,0.017,0.01,0
38,263,41,900,324.4,48,59,0.1,20.24,0.37,0.5,0.46,0.09,0,0,0,0,0,31.83,0.5,1.16,0.31,0.01,0.017,0.01,0
38,263,26,900,1281.7,27,28,0.1,20.24,0.37,0.5,0.46,0.09,0,0,0,0,0,31.83,0.5,1.16,0.31,0.01,0.017,0.01,0
38,263,20,900,6090.4,13,12,0.1,20.24,0.37,0.5,0.46,0.09,0,0,0,0,0,31.83,0.5,1.16,0.31,0.01,0.017,0.01,0
38,263,12,900,69108,8,0,0.1,20.24,0.37,0.5,0.46,0.09,0,0,0,0,0,31.83,0.5,1.16,0.31,0.01,0.017,0.01,0
38,263,10,1000,4207.4,8,4,0.1,20.24,0.37,0.5,0.46,0.09,0,0,0,0,0,31.83,0.5,1.16,0.31,0.01,0.017,0.01,0
38,263,5,1000,60531.8,26,0,0.1,20.24,0.37,0.5,0.46,0.09,0,0,0,0,0,31.83,0.5,1.16,0.31,0.01,0.017,0.01,0
39,264,300,600,39.1,94,58,0.06,15.98,0.1,0.3,0.24,0.32,0,0,9.26,0.0001,0,73.4,0.32,0.43,0.02,0.02,0.002,0.02,0.47
39,264,200,600,532.7,96,66,0.06,15.98,0.1,0.3,0.24,0.32,0,0,9.26,0.0001,0,73.4,0.32,0.43,0.02,0.02,0.002,0.02,0.47
39,264,140,600,4969.2,90,71,0.06,15.98,0.1,0.3,0.24,0.32,0,0,9.26,0.0001,0,73.4,0.32,0.43,0.02,0.02,0.002,0.02,0.47
39,264,100,600,31665.8,91,71,0.06,15.98,0.1,0.3,0.24,0.32,0,0,9.26,0.0001,0,73.4,0.32,0.43,0.02,0.02,0.002,0.02,0.47
39,264,80,600,112950.5,94,67,0.06,15.98,0.1,0.3,0.24,0.32,0,0,9.26,0.0001,0,73.4,0.32,0.43,0.02,0.02,0.002,0.02,0.47
39,264,140,700,56,74,64,0.06,15.98,0.1,0.3,0.24,0.32,0,0,9.26,0.0001,0,73.4,0.32,0.43,0.02,0.02,0.002,0.02,0.47
39,264,80,700,1453.3,85,59,0.06,15.98,0.1,0.3,0.24,0.32,0,0,9.26,0.0001,0,73.4,0.32,0.43,0.02,0.02,0.002,0.02,0.47
39,264,60,700,3244.6,62,55,0.06,15.98,0.1,0.3,0.24,0.32,0,0,9.26,0.0001,0,73.4,0.32,0.43,0.02,0.02,0.002,0.02,0.47
39,264,40,700,16107.1,73,50,0.06,15.98,0.1,0.3,0.24,0.32,0,0,9.26,0.0001,0,73.4,0.32,0.43,0.02,0.02,0.002,0.02,0.47
39,264,30,700,24188.7,106,52,0.06,15.98,0.1,0.3,0.24,0.32,0,0,9.26,0.0001,0,73.4,0.32,0.43,0.02,0.02,0.002,0.02,0.47
39,264,60,800,124,57,49,0.06,15.98,0.1,0.3,0.24,0.32,0,0,9.26,0.0001,0,73.4,0.32,0.43,0.02,0.02,0.002,0.02,0.47
39,264,40,800,348.2,72,45,0.06,15.98,0.1,0.3,0.24,0.32,0,0,9.26,0.0001,0,73.4,0.32,0.43,0.02,0.02,0.002,0.02,0.47
39,264,30,800,903.9,67,46,0.06,15.98,0.1,0.3,0.24,0.32,0,0,9.26,0.0001,0,73.4,0.32,0.43,0.02,0.02,0.002,0.02,0.47
39,264,20,800,5277.5,102,45,0.06,15.98,0.1,0.3,0.24,0.32,0,0,9.26,0.0001,0,73.4,0.32,0.43,0.02,0.02,0.002,0.02,0.47
39,264,14,800,89507.6,99,40,0.06,15.98,0.1,0.3,0.24,0.32,0,0,9.26,0.0001,0,73.4,0.32,0.43,0.02,0.02,0.002,0.02,0.47
39,264,40,900,26.4,60,55,0.06,15.98,0.1,0.3,0.24,0.32,0,0,9.26,0.0001,0,73.4,0.32,0.43,0.02,0.02,0.002,0.02,0.47
39,264,30,900,76.5,84,53,0.06,15.98,0.1,0.3,0.24,0.32,0,0,9.26,0.0001,0,73.4,0.32,0.43,0.02,0.02,0.002,0.02,0.47
39,264,20,900,164.3,81,49,0.06,15.98,0.1,0.3,0.24,0.32,0,0,9.26,0.0001,0,73.4,0.32,0.43,0.02,0.02,0.002,0.02,0.47
39,264,14,900,522,97,47,0.06,15.98,0.1,0.3,0.24,0.32,0,0,9.26,0.0001,0,73.4,0.32,0.43,0.02,0.02,0.002,0.02,0.47
39,264,10,900,6158.5,112,49,0.06,15.98,0.1,0.3,0.24,0.32,0,0,9.26,0.0001,0,73.4,0.32,0.43,0.02,0.02,0.002,0.02,0.47
39,264,14,1000,78,89,55,0.06,15.98,0.1,0.3,0.24,0.32,0,0,9.26,0.0001,0,73.4,0.32,0.43,0.02,0.02,0.002,0.02,0.47
39,264,10,1000,434.5,131,53,0.06,15.98,0.1,0.3,0.24,0.32,0,0,9.26,0.0001,0,73.4,0.32,0.43,0.02,0.02,0.002,0.02,0.47
39,265,300,600,16.7,86,70,0.03,15.8,0.1,0.11,0.08,0.21,0,0,7.99,0.001,0,75.2,0.12,0.23,0.16,0.001,0.001,0.009,0.01
39,265,200,600,345.8,73,71,0.03,15.8,0.1,0.11,0.08,0.21,0,0,7.99,0.001,0,75.2,0.12,0.23,0.16,0.001,0.001,0.009,0.01
39,265,140,600,2688.8,68,73,0.03,15.8,0.1,0.11,0.08,0.21,0,0,7.99,0.001,0,75.2,0.12,0.23,0.16,0.001,0.001,0.009,0.01
39,265,100,600,12799.1,54,75,0.03,15.8,0.1,0.11,0.08,0.21,0,0,7.99,0.001,0,75.2,0.12,0.23,0.16,0.001,0.001,0.009,0.01
39,265,80,600,30476.2,80,79,0.03,15.8,0.1,0.11,0.08,0.21,0,0,7.99,0.001,0,75.2,0.12,0.23,0.16,0.001,0.001,0.009,0.01
39,265,140,700,35.5,60,75,0.03,15.8,0.1,0.11,0.08,0.21,0,0,7.99,0.001,0,75.2,0.12,0.23,0.16,0.001,0.001,0.009,0.01
39,265,80,700,1108,15,42,0.03,15.8,0.1,0.11,0.08,0.21,0,0,7.99,0.001,0,75.2,0.12,0.23,0.16,0.001,0.001,0.009,0.01
39,265,60,700,1583.2,46,62,0.03,15.8,0.1,0.11,0.08,0.21,0,0,7.99,0.001,0,75.2,0.12,0.23,0.16,0.001,0.001,0.009,0.01
39,265,40,700,9144.2,21,45,0.03,15.8,0.1,0.11,0.08,0.21,0,0,7.99,0.001,0,75.2,0.12,0.23,0.16,0.001,0.001,0.009,0.01
39,265,30,700,15003.6,52,56,0.03,15.8,0.1,0.11,0.08,0.21,0,0,7.99,0.001,0,75.2,0.12,0.23,0.16,0.001,0.001,0.009,0.01
39,265,60,800,58.9,45,60,0.03,15.8,0.1,0.11,0.08,0.21,0,0,7.99,0.001,0,75.2,0.12,0.23,0.16,0.001,0.001,0.009,0.01
39,265,40,800,189.4,48,54,0.03,15.8,0.1,0.11,0.08,0.21,0,0,7.99,0.001,0,75.2,0.12,0.23,0.16,0.001,0.001,0.009,0.01
39,265,30,800,599.5,28,46,0.03,15.8,0.1,0.11,0.08,0.21,0,0,7.99,0.001,0,75.2,0.12,0.23,0.16,0.001,0.001,0.009,0.01
39,265,30,800,2889,24,23,0.03,15.8,0.1,0.11,0.08,0.21,0,0,7.99,0.001,0,75.2,0.12,0.23,0.16,0.001,0.001,0.009,0.01
39,265,20,800,3222.8,28,41,0.03,15.8,0.1,0.11,0.08,0.21,0,0,7.99,0.001,0,75.2,0.12,0.23,0.16,0.001,0.001,0.009,0.01
39,265,14,800,5438,90,44,0.03,15.8,0.1,0.11,0.08,0.21,0,0,7.99,0.001,0,75.2,0.12,0.23,0.16,0.001,0.001,0.009,0.01
39,265,40,900,10.8,65,63,0.03,15.8,0.1,0.11,0.08,0.21,0,0,7.99,0.001,0,75.2,0.12,0.23,0.16,0.001,0.001,0.009,0.01
39,265,30,900,178.2,18,29,0.03,15.8,0.1,0.11,0.08,0.21,0,0,7.99,0.001,0,75.2,0.12,0.23,0.16,0.001,0.001,0.009,0.01
39,265,20,900,913.9,18,29,0.03,15.8,0.1,0.11,0.08,0.21,0,0,7.99,0.001,0,75.2,0.12,0.23,0.16,0.001,0.001,0.009,0.01
39,265,14,900,10280.5,46,27,0.03,15.8,0.1,0.11,0.08,0.21,0,0,7.99,0.001,0,75.2,0.12,0.23,0.16,0.001,0.001,0.009,0.01
39,265,14,900,433.9,62,46,0.03,15.8,0.1,0.11,0.08,0.21,0,0,7.99,0.001,0,75.2,0.12,0.23,0.16,0.001,0.001,0.009,0.01
39,265,20,1000,89.9,56,51,0.03,15.8,0.1,0.11,0.08,0.21,0,0,7.99,0.001,0,75.2,0.12,0.23,0.16,0.001,0.001,0.009,0.01
39,265,14,1000,645.3,67,45,0.03,15.8,0.1,0.11,0.08,0.21,0,0,7.99,0.001,0,75.2,0.12,0.23,0.16,0.001,0.001,0.009,0.01
39,265,10,1000,2414.1,108,40,0.03,15.8,0.1,0.11,0.08,0.21,0,0,7.99,0.001,0,75.2,0.12,0.23,0.16,0.001,0.001,0.009,0.01
39,266,400,600,8.7,73,57,0.09,15.69,0.2,0.22,0.36,0.13,0,0,8.67,0.003,0,0,0.2,0.28,0.02,0.001,0.007,0.017,0.73
39,266,300,600,89,90,65,0.09,15.69,0.2,0.22,0.36,0.13,0,0,8.67,0.003,0,0,0.2,0.28,0.02,0.001,0.007,0.017,0.73
39,266,200,600,1667.6,84,78,0.09,15.69,0.2,0.22,0.36,0.13,0,0,8.67,0.003,0,0,0.2,0.28,0.02,0.001,0.007,0.017,0.73
39,266,140,600,30351.2,82,74,0.09,15.69,0.2,0.22,0.36,0.13,0,0,8.67,0.003,0,0,0.2,0.28,0.02,0.001,0.007,0.017,0.73
39,266,200,600,14,115,74,0.09,15.69,0.2,0.22,0.36,0.13,0,0,8.67,0.003,0,0,0.2,0.28,0.02,0.001,0.007,0.017,0.73
39,266,140,700,227.1,75,78,0.09,15.69,0.2,0.22,0.36,0.13,0,0,8.67,0.003,0,0,0.2,0.28,0.02,0.001,0.007,0.017,0.73
39,266,80,700,18190.8,22,31,0.09,15.69,0.2,0.22,0.36,0.13,0,0,8.67,0.003,0,0,0.2,0.28,0.02,0.001,0.007,0.017,0.73
39,266,80,800,173.8,62,73,0.09,15.69,0.2,0.22,0.36,0.13,0,0,8.67,0.003,0,0,0.2,0.28,0.02,0.001,0.007,0.017,0.73
39,266,60,800,930.9,84,64,0.09,15.69,0.2,0.22,0.36,0.13,0,0,8.67,0.003,0,0,0.2,0.28,0.02,0.001,0.007,0.017,0.73
39,266,40,800,6420,36,33,0.09,15.69,0.2,0.22,0.36,0.13,0,0,8.67,0.003,0,0,0.2,0.28,0.02,0.001,0.007,0.017,0.73
39,266,30,800,21246,28,25,0.09,15.69,0.2,0.22,0.36,0.13,0,0,8.67,0.003,0,0,0.2,0.28,0.02,0.001,0.007,0.017,0.73
39,266,40,900,125.5,55,42,0.09,15.69,0.2,0.22,0.36,0.13,0,0,8.67,0.003,0,0,0.2,0.28,0.02,0.001,0.007,0.017,0.73
39,266,30,900,520.9,32,29,0.09,15.69,0.2,0.22,0.36,0.13,0,0,8.67,0.003,0,0,0.2,0.28,0.02,0.001,0.007,0.017,0.73
