Repository: Adolphus8/Project_PROMAP

# Project PROMAP
Project PROMAP (acronym for Probabilistic Prediction of Material Properties) is a feasibility study which seeks to merge Artificial Intelligence (AI) tools with Bayesian statistics to yield probabilistic estimates of target features under scarse data/information. The context of this study is with regards to the following Nuclear material properties: 1) Creep rupture; and 2) Tensile properties. This repository contains the MATLAB codes required to perform such analysis.

## Instructions:
The following main MATLAB files are to be executed in the following order:
<details>
<summary> 1) PROMAP_NIMS_data_enchancement.m </summary>

File: Creep_rupture_data_processed.csv (part 21 of 21)
material_x,cast_code,stress,temperature,fracture,elongation,RA,Comp_C,Comp_Cr,Comp_Co,Comp_Al,Comp_Ti,Comp_Mo,Comp_W,Comp_Nb,Comp_Fe,Comp_B,Comp_V,Comp_Ni,Comp_Si,Comp_Mn,Comp_Cu,Comp_S,Comp_P,Comp_N,Comp_NbTa
39,266,20,900,3412.3,26,18,0.09,15.69,0.2,0.22,0.36,0.13,0,0,8.67,0.003,0,0,0.2,0.28,0.02,0.001,0.007,0.017,0.73
39,266,14,900,29844.3,42,28,0.09,15.69,0.2,0.22,0.36,0.13,0,0,8.67,0.003,0,0,0.2,0.28,0.02,0.001,0.007,0.017,0.73
39,266,20,1000,183.4,41,36,0.09,15.69,0.2,0.22,0.36,0.13,0,0,8.67,0.003,0,0,0.2,0.28,0.02,0.001,0.007,0.017,0.73
39,266,14,1000,776.5,34,29,0.09,15.69,0.2,0.22,0.36,0.13,0,0,8.67,0.003,0,0,0.2,0.28,0.02,0.001,0.007,0.017,0.73
39,266,10,1000,4239.9,75,33,0.09,15.69,0.2,0.22,0.36,0.13,0,0,8.67,0.003,0,0,0.2,0.28,0.02,0.001,0.007,0.017,0.73
40,267,300,600,13.7,89,67,0.06,15.65,0.04,0.12,0.12,0.02,0,0,7.48,0.002,0,75.63,0.3,0.31,0.01,0.002,0.007,0.004,0.004
40,267,200,600,210.1,102,75,0.06,15.65,0.04,0.12,0.12,0.02,0,0,7.48,0.002,0,75.63,0.3,0.31,0.01,0.002,0.007,0.004,0.004
40,267,140,600,1813.2,121,83,0.06,15.65,0.04,0.12,0.12,0.02,0,0,7.48,0.002,0,75.63,0.3,0.31,0.01,0.002,0.007,0.004,0.004
40,267,100,600,17416.3,101,80,0.06,15.65,0.04,0.12,0.12,0.02,0,0,7.48,0.002,0,75.63,0.3,0.31,0.01,0.002,0.007,0.004,0.004
40,267,80,600,79901.2,97,77,0.06,15.65,0.04,0.12,0.12,0.02,0,0,7.48,0.002,0,75.63,0.3,0.31,0.01,0.002,0.007,0.004,0.004
40,267,140,700,25.6,113,82,0.06,15.65,0.04,0.12,0.12,0.02,0,0,7.48,0.002,0,75.63,0.3,0.31,0.01,0.002,0.007,0.004,0.004
40,267,80,700,1021.8,91,73,0.06,15.65,0.04,0.12,0.12,0.02,0,0,7.48,0.002,0,75.63,0.3,0.31,0.01,0.002,0.007,0.004,0.004
40,267,60,700,5785.6,77,58,0.06,15.65,0.04,0.12,0.12,0.02,0,0,7.48,0.002,0,75.63,0.3,0.31,0.01,0.002,0.007,0.004,0.004
40,267,40,700,47354.4,38,32,0.06,15.65,0.04,0.12,0.12,0.02,0,0,7.48,0.002,0,75.63,0.3,0.31,0.01,0.002,0.007,0.004,0.004
40,267,60,800,125.5,77,62,0.06,15.65,0.04,0.12,0.12,0.02,0,0,7.48,0.002,0,75.63,0.3,0.31,0.01,0.002,0.007,0.004,0.004
40,267,40,800,920,38,35,0.06,15.65,0.04,0.12,0.12,0.02,0,0,7.48,0.002,0,75.63,0.3,0.31,0.01,0.002,0.007,0.004,0.004
40,267,30,800,3383.2,33,25,0.06,15.65,0.04,0.12,0.12,0.02,0,0,7.48,0.002,0,75.63,0.3,0.31,0.01,0.002,0.007,0.004,0.004
40,267,20,800,87223.7,66,23,0.06,15.65,0.04,0.12,0.12,0.02,0,0,7.48,0.002,0,75.63,0.3,0.31,0.01,0.002,0.007,0.004,0.004
40,267,40,900,45.8,60,48,0.06,15.65,0.04,0.12,0.12,0.02,0,0,7.48,0.002,0,75.63,0.3,0.31,0.01,0.002,0.007,0.004,0.004
40,267,30,900,174,35,29,0.06,15.65,0.04,0.12,0.12,0.02,0,0,7.48,0.002,0,75.63,0.3,0.31,0.01,0.002,0.007,0.004,0.004
40,267,20,900,1047.4,33,26,0.06,15.65,0.04,0.12,0.12,0.02,0,0,7.48,0.002,0,75.63,0.3,0.31,0.01,0.002,0.007,0.004,0.004
40,267,14,900,20660.8,83,29,0.06,15.65,0.04,0.12,0.12,0.02,0,0,7.48,0.002,0,75.63,0.3,0.31,0.01,0.002,0.007,0.004,0.004
40,267,20,1000,84.2,47,43,0.06,15.65,0.04,0.12,0.12,0.02,0,0,7.48,0.002,0,75.63,0.3,0.31,0.01,0.002,0.007,0.004,0.004
40,267,14,1000,375,47,39,0.06,15.65,0.04,0.12,0.12,0.02,0,0,7.48,0.002,0,75.63,0.3,0.31,0.01,0.002,0.007,0.004,0.004
40,267,10,1000,8353,149,31,0.06,15.65,0.04,0.12,0.12,0.02,0,0,7.48,0.002,0,75.63,0.3,0.31,0.01,0.002,0.007,0.004,0.004
41,268,300,600,33.5,19,19,0.049,15.37,0.031,0.16,0.26,0.001,0,0,7.49,0.0001,0,75.35,0.33,0.49,0.004,0.0008,0.002,0.28,0.0001
41,268,200,600,191.1,16,17,0.049,15.37,0.031,0.16,0.26,0.001,0,0,7.49,0.0001,0,75.35,0.33,0.49,0.004,0.0008,0.002,0.28,0.0001
41,268,140,600,1094.5,18,16,0.049,15.37,0.031,0.16,0.26,0.001,0,0,7.49,0.0001,0,75.35,0.33,0.49,0.004,0.0008,0.002,0.28,0.0001
41,268,100,600,8385.6,23,20,0.049,15.37,0.031,0.16,0.26,0.001,0,0,7.49,0.0001,0,75.35,0.33,0.49,0.004,0.0008,0.002,0.28,0.0001
41,268,80,600,39250.8,32,28,0.049,15.37,0.031,0.16,0.26,0.001,0,0,7.49,0.0001,0,75.35,0.33,0.49,0.004,0.0008,0.002,0.28,0.0001
41,268,140,700,15,25,23,0.049,15.37,0.031,0.16,0.26,0.001,0,0,7.49,0.0001,0,75.35,0.33,0.49,0.004,0.0008,0.002,0.28,0.0001
41,268,80,700,468.5,29,26,0.049,15.37,0.031,0.16,0.26,0.001,0,0,7.49,0.0001,0,75.35,0.33,0.49,0.004,0.0008,0.002,0.28,0.0001
41,268,60,700,2496.8,32,26,0.049,15.37,0.031,0.16,0.26,0.001,0,0,7.49,0.0001,0,75.35,0.33,0.49,0.004,0.0008,0.002,0.28,0.0001
41,268,40,700,67643.7,55,23,0.049,15.37,0.031,0.16,0.26,0.001,0,0,7.49,0.0001,0,75.35,0.33,0.49,0.004,0.0008,0.002,0.28,0.0001
41,268,60,800,69.7,34,29,0.049,15.37,0.031,0.16,0.26,0.001,0,0,7.49,0.0001,0,75.35,0.33,0.49,0.004,0.0008,0.002,0.28,0.0001
41,268,40,800,606.9,51,28,0.049,15.37,0.031,0.16,0.26,0.001,0,0,7.49,0.0001,0,75.35,0.33,0.49,0.004,0.0008,0.002,0.28,0.0001
41,268,30,800,17083.4,58,22,0.049,15.37,0.031,0.16,0.26,0.001,0,0,7.49,0.0001,0,75.35,0.33,0.49,0.004,0.0008,0.002,0.28,0.0001
41,268,40,900,37.8,44,34,0.049,15.37,0.031,0.16,0.26,0.001,0,0,7.49,0.0001,0,75.35,0.33,0.49,0.004,0.0008,0.002,0.28,0.0001
41,268,30,900,139.1,57,35,0.049,15.37,0.031,0.16,0.26,0.001,0,0,7.49,0.0001,0,75.35,0.33,0.49,0.004,0.0008,0.002,0.28,0.0001
41,268,20,900,2391.7,52,22,0.049,15.37,0.031,0.16,0.26,0.001,0,0,7.49,0.0001,0,75.35,0.33,0.49,0.004,0.0008,0.002,0.28,0.0001
41,268,14,900,16081.9,43,12,0.049,15.37,0.031,0.16,0.26,0.001,0,0,7.49,0.0001,0,75.35,0.33,0.49,0.004,0.0008,0.002,0.28,0.0001
41,268,20,1000,65,57,46,0.049,15.37,0.031,0.16,0.26,0.001,0,0,7.49,0.0001,0,75.35,0.33,0.49,0.004,0.0008,0.002,0.28,0.0001
41,268,14,1000,718.8,100,35,0.049,15.37,0.031,0.16,0.26,0.001,0,0,7.49,0.0001,0,75.35,0.33,0.49,0.004,0.0008,0.002,0.28,0.0001
41,268,10,1000,28904.4,109,12,0.049,15.37,0.031,0.16,0.26,0.001,0,0,7.49,0.0001,0,75.35,0.33,0.49,0.004,0.0008,0.002,0.28,0.0001
42,269,800,600,1.4,11,15,0.039,15.57,0.08,0.55,2.45,0.04,0,0,7.21,0.0001,0,72.6,0.12,0.08,0.01,0.001,0.008,0.0073,0.99
42,269,700,600,46.1,6,9,0.039,15.57,0.08,0.55,2.45,0.04,0,0,7.21,0.0001,0,72.6,0.12,0.08,0.01,0.001,0.008,0.0073,0.99
42,269,600,600,1428.8,4,8,0.039,15.57,0.08,0.55,2.45,0.04,0,0,7.21,0.0001,0,72.6,0.12,0.08,0.01,0.001,0.008,0.0073,0.99
42,269,540,600,6057.8,6,8,0.039,15.57,0.08,0.55,2.45,0.04,0,0,7.21,0.0001,0,72.6,0.12,0.08,0.01,0.001,0.008,0.0073,0.99
42,269,500,600,12023,7,11,0.039,15.57,0.08,0.55,2.45,0.04,0,0,7.21,0.0001,0,72.6,0.12,0.08,0.01,0.001,0.008,0.0073,0.99
42,269,460,600,21015.6,7,6,0.039,15.57,0.08,0.55,2.45,0.04,0,0,7.21,0.0001,0,72.6,0.12,0.08,0.01,0.001,0.008,0.0073,0.99
42,269,600,650,72.2,8,11,0.039,15.57,0.08,0.55,2.45,0.04,0,0,7.21,0.0001,0,72.6,0.12,0.08,0.01,0.001,0.008,0.0073,0.99
42,269,400,650,3477.9,11,16,0.039,15.57,0.08,0.55,2.45,0.04,0,0,7.21,0.0001,0,72.6,0.12,0.08,0.01,0.001,0.008,0.0073,0.99
42,269,500,700,15,14,18,0.039,15.57,0.08,0.55,2.45,0.04,0,0,7.21,0.0001,0,72.6,0.12,0.08,0.01,0.001,0.008,0.0073,0.99
42,269,400,700,181.1,16,17,0.039,15.57,0.08,0.55,2.45,0.04,0,0,7.21,0.0001,0,72.6,0.12,0.08,0.01,0.001,0.008,0.0073,0.99
42,269,300,700,1198.4,17,18,0.039,15.57,0.08,0.55,2.45,0.04,0,0,7.21,0.0001,0,72.6,0.12,0.08,0.01,0.001,0.008,0.0073,0.99
42,269,240,700,4666.2,9,14,0.039,15.57,0.08,0.55,2.45,0.04,0,0,7.21,0.0001,0,72.6,0.12,0.08,0.01,0.001,0.008,0.0073,0.99
42,269,200,700,10931.2,12,16,0.039,15.57,0.08,0.55,2.45,0.04,0,0,7.21,0.0001,0,72.6,0.12,0.08,0.01,0.001,0.008,0.0073,0.99
42,269,160,700,28537.1,15,16,0.039,15.57,0.08,0.55,2.45,0.04,0,0,7.21,0.0001,0,72.6,0.12,0.08,0.01,0.001,0.008,0.0073,0.99
42,269,240,750,439.8,21,25,0.039,15.57,0.08,0.55,2.45,0.04,0,0,7.21,0.0001,0,72.6,0.12,0.08,0.01,0.001,0.008,0.0073,0.99
42,269,240,800,23.5,30,34,0.039,15.57,0.08,0.55,2.45,0.04,0,0,7.21,0.0001,0,72.6,0.12,0.08,0.01,0.001,0.008,0.0073,0.99
42,269,200,800,100.5,26,34,0.039,15.57,0.08,0.55,2.45,0.04,0,0,7.21,0.0001,0,72.6,0.12,0.08,0.01,0.001,0.008,0.0073,0.99
42,269,140,800,656.4,28,34,0.039,15.57,0.08,0.55,2.45,0.04,0,0,7.21,0.0001,0,72.6,0.12,0.08,0.01,0.001,0.008,0.0073,0.99
42,269,100,800,2105.3,23,28,0.039,15.57,0.08,0.55,2.45,0.04,0,0,7.21,0.0001,0,72.6,0.12,0.08,0.01,0.001,0.008,0.0073,0.99
42,269,70,800,6667,38,51,0.039,15.57,0.08,0.55,2.45,0.04,0,0,7.21,0.0001,0,72.6,0.12,0.08,0.01,0.001,0.008,0.0073,0.99
42,269,50,800,17494.5,45,61,0.039,15.57,0.08,0.55,2.45,0.04,0,0,7.21,0.0001,0,72.6,0.12,0.08,0.01,0.001,0.008,0.0073,0.99
42,269,100,850,159.8,58,57,0.039,15.57,0.08,0.55,2.45,0.04,0,0,7.21,0.0001,0,72.6,0.12,0.08,0.01,0.001,0.008,0.0073,0.99
42,269,50,850,2586.3,46,66,0.039,15.57,0.08,0.55,2.45,0.04,0,0,7.21,0.0001,0,72.6,0.12,0.08,0.01,0.001,0.008,0.0073,0.99
42,269,70,900,12.6,86,90,0.039,15.57,0.08,0.55,2.45,0.04,0,0,7.21,0.0001,0,72.6,0.12,0.08,0.01,0.001,0.008,0.0073,0.99
42,269,50,900,202,42,37,0.039,15.57,0.08,0.55,2.45,0.04,0,0,7.21,0.0001,0,72.6,0.12,0.08,0.01,0.001,0.008,0.0073,0.99
42,269,30,900,2171.5,78,57,0.039,15.57,0.08,0.55,2.45,0.04,0,0,7.21,0.0001,0,72.6,0.12,0.08,0.01,0.001,0.008,0.0073,0.99
42,270,800,600,8.1,30,34,0.05,15.1,0.01,0.81,2.37,0.12,0,0,6.97,0.005,0,73.46,0.01,0.01,0.01,0.002,0.001,0.003,0.97
42,270,700,600,66.2,11,14,0.05,15.1,0.01,0.81,2.37,0.12,0,0,6.97,0.005,0,73.46,0.01,0.01,0.01,0.002,0.001,0.003,0.97
42,270,600,600,2634.6,12,15,0.05,15.1,0.01,0.81,2.37,0.12,0,0,6.97,0.005,0,73.46,0.01,0.01,0.01,0.002,0.001,0.003,0.97
42,270,540,600,10086.7,8,6,0.05,15.1,0.01,0.81,2.37,0.12,0,0,6.97,0.005,0,73.46,0.01,0.01,0.01,0.002,0.001,0.003,0.97
42,270,500,600,15267.8,6,10,0.05,15.1,0.01,0.81,2.37,0.12,0,0,6.97,0.005,0,73.46,0.01,0.01,0.01,0.002,0.001,0.003,0.97
42,270,600,650,75.8,14,16,0.05,15.1,0.01,0.81,2.37,0.12,0,0,6.97,0.005,0,73.46,0.01,0.01,0.01,0.002,0.001,0.003,0.97
42,270,400,650,6270.9,14,15,0.05,15.1,0.01,0.81,2.37,0.12,0,0,6.97,0.005,0,73.46,0.01,0.01,0.01,0.002,0.001,0.003,0.97
42,270,500,700,41.9,18,31,0.05,15.1,0.01,0.81,2.37,0.12,0,0,6.97,0.005,0,73.46,0.01,0.01,0.01,0.002,0.001,0.003,0.97
42,270,400,700,445,17,23,0.05,15.1,0.01,0.81,2.37,0.12,0,0,6.97,0.005,0,73.46,0.01,0.01,0.01,0.002,0.001,0.003,0.97
42,270,300,700,2982.5,18,18,0.05,15.1,0.01,0.81,2.37,0.12,0,0,6.97,0.005,0,73.46,0.01,0.01,0.01,0.002,0.001,0.003,0.97
42,270,240,700,10460.5,10,12,0.05,15.1,0.01,0.81,2.37,0.12,0,0,6.97,0.005,0,73.46,0.01,0.01,0.01,0.002,0.001,0.003,0.97
42,270,200,700,20461.9,4,6,0.05,15.1,0.01,0.81,2.37,0.12,0,0,6.97,0.005,0,73.46,0.01,0.01,0.01,0.002,0.001,0.003,0.97
42,270,240,750,1048,18,24,0.05,15.1,0.01,0.81,2.37,0.12,0,0,6.97,0.005,0,73.46,0.01,0.01,0.01,0.002,0.001,0.003,0.97
42,270,240,800,57.3,31,37,0.05,15.1,0.01,0.81,2.37,0.12,0,0,6.97,0.005,0,73.46,0.01,0.01,0.01,0.002,0.001,0.003,0.97
42,270,200,800,146.1,28,34,0.05,15.1,0.01,0.81,2.37,0.12,0,0,6.97,0.005,0,73.46,0.01,0.01,0.01,0.002,0.001,0.003,0.97
42,270,140,800,1047.5,18,23,0.05,15.1,0.01,0.81,2.37,0.12,0,0,6.97,0.005,0,73.46,0.01,0.01,0.01,0.002,0.001,0.003,0.97
42,270,100,800,2947,6,10,0.05,15.1,0.01,0.81,2.37,0.12,0,0,6.97,0.005,0,73.46,0.01,0.01,0.01,0.002,0.001,0.003,0.97
42,270,70,800,6271.7,4,3,0.05,15.1,0.01,0.81,2.37,0.12,0,0,6.97,0.005,0,73.46,0.01,0.01,0.01,0.002,0.001,0.003,0.97
42,270,50,800,11171.8,11,4,0.05,15.1,0.01,0.81,2.37,0.12,0,0,6.97,0.005,0,73.46,0.01,0.01,0.01,0.002,0.001,0.003,0.97
42,270,40,800,23977.7,14,5,0.05,15.1,0.01,0.81,2.37,0.12,0,0,6.97,0.005,0,73.46,0.01,0.01,0.01,0.002,0.001,0.003,0.97
42,270,100,850,295.5,18,23,0.05,15.1,0.01,0.81,2.37,0.12,0,0,6.97,0.005,0,73.46,0.01,0.01,0.01,0.002,0.001,0.003,0.97
42,270,50,850,2452.5,10,13,0.05,15.1,0.01,0.81,2.37,0.12,0,0,6.97,0.005,0,73.46,0.01,0.01,0.01,0.002,0.001,0.003,0.97
42,270,70,900,71.2,49,38,0.05,15.1,0.01,0.81,2.37,0.12,0,0,6.97,0.005,0,73.46,0.01,0.01,0.01,0.002,0.001,0.003,0.97
42,270,50,900,261,30,31,0.05,15.1,0.01,0.81,2.37,0.12,0,0,6.97,0.005,0,73.46,0.01,0.01,0.01,0.002,0.001,0.003,0.97
42,270,30,900,1302.2,23,19,0.05,15.1,0.01,0.81,2.37,0.12,0,0,6.97,0.005,0,73.46,0.01,0.01,0.01,0.002,0.001,0.003,0.97
42,271,800,600,25.7,16,16,0.05,15.27,0.001,0.83,2.57,0.02,0,0,6.83,0.0036,0,0,0.001,0.01,0.02,0.005,0.004,0.003,0.97
42,271,700,600,487.8,7,10,0.05,15.27,0.001,0.83,2.57,0.02,0,0,6.83,0.0036,0,0,0.001,0.01,0.02,0.005,0.004,0.003,0.97
42,271,600,600,4835.4,4,5,0.05,15.27,0.001,0.83,2.57,0.02,0,0,6.83,0.0036,0,0,0.001,0.01,0.02,0.005,0.004,0.003,0.97
42,271,540,600,15669.3,4,10,0.05,15.27,0.001,0.83,2.57,0.02,0,0,6.83,0.0036,0,0,0.001,0.01,0.02,0.005,0.004,0.003,0.97
42,271,500,600,25379.3,6,5,0.05,15.27,0.001,0.83,2.57,0.02,0,0,6.83,0.0036,0,0,0.001,0.01,0.02,0.005,0.004,0.003,0.97
42,271,600,650,226.6,7,12,0.05,15.27,0.001,0.83,2.57,0.02,0,0,6.83,0.0036,0,0,0.001,0.01,0.02,0.005,0.004,0.003,0.97
42,271,400,650,8189.9,12,12,0.05,15.27,0.001,0.83,2.57,0.02,0,0,6.83,0.0036,0,0,0.001,0.01,0.02,0.005,0.004,0.003,0.97
42,271,500,700,72.7,8,4,0.05,15.27,0.001,0.83,2.57,0.02,0,0,6.83,0.0036,0,0,0.001,0.01,0.02,0.005,0.004,0.003,0.97
42,271,400,700,345.6,10,15,0.05,15.27,0.001,0.83,2.57,0.02,0,0,6.83,0.0036,0,0,0.001,0.01,0.02,0.005,0.004,0.003,0.97
42,271,300,700,2375,8,14,0.05,15.27,0.001,0.83,2.57,0.02,0,0,6.83,0.0036,0,0,0.001,0.01,0.02,0.005,0.004,0.003,0.97
42,271,240,700,11520.7,9,13,0.05,15.27,0.001,0.83,2.57,0.02,0,0,6.83,0.0036,0,0,0.001,0.01,0.02,0.005,0.004,0.003,0.97
42,271,200,700,22648.9,8,16,0.05,15.27,0.001,0.83,2.57,0.02,0,0,6.83,0.0036,0,0,0.001,0.01,0.02,0.005,0.004,0.003,0.97
42,271,240,750,491.2,9,21,0.05,15.27,0.001,0.83,2.57,0.02,0,0,6.83,0.0036,0,0,0.001,0.01,0.02,0.005,0.004,0.003,0.97
42,271,240,800,65.2,19,26,0.05,15.27,0.001,0.83,2.57,0.02,0,0,6.83,0.0036,0,0,0.001,0.01,0.02,0.005,0.004,0.003,0.97
42,271,200,800,129,11,21,0.05,15.27,0.001,0.83,2.57,0.02,0,0,6.83,0.0036,0,0,0.001,0.01,0.02,0.005,0.004,0.003,0.97
42,271,140,800,1235.8,18,28,0.05,15.27,0.001,0.83,2.57,0.02,0,0,6.83,0.0036,0,0,0.001,0.01,0.02,0.005,0.004,0.003,0.97
42,271,100,800,4651.4,24,27,0.05,15.27,0.001,0.83,2.57,0.02,0,0,6.83,0.0036,0,0,0.001,0.01,0.02,0.005,0.004,0.003,0.97
42,271,70,800,14630.2,20,35,0.05,15.27,0.001,0.83,2.57,0.02,0,0,6.83,0.0036,0,0,0.001,0.01,0.02,0.005,0.004,0.003,0.97
42,271,50,800,42739.4,32,32,0.05,15.27,0.001,0.83,2.57,0.02,0,0,6.83,0.0036,0,0,0.001,0.01,0.02,0.005,0.004,0.003,0.97
42,271,100,850,393,29,36,0.05,15.27,0.001,0.83,2.57,0.02,0,0,6.83,0.0036,0,0,0.001,0.01,0.02,0.005,0.004,0.003,0.97
42,271,50,850,4874.9,44,43,0.05,15.27,0.001,0.83,2.57,0.02,0,0,6.83,0.0036,0,0,0.001,0.01,0.02,0.005,0.004,0.003,0.97
42,271,70,900,91.2,57,57,0.05,15.27,0.001,0.83,2.57,0.02,0,0,6.83,0.0036,0,0,0.001,0.01,0.02,0.005,0.004,0.003,0.97
42,271,50,900,431.6,55,56,0.05,15.27,0.001,0.83,2.57,0.02,0,0,6.83,0.0036,0,0,0.001,0.01,0.02,0.005,0.004,0.003,0.97
42,271,30,900,3567.7,46,54,0.05,15.27,0.001,0.83,2.57,0.02,0,0,6.83,0.0036,0,0,0.001,0.01,0.02,0.005,0.004,0.003,0.97
42,272,800,600,1.5,11,13,0.049,15.07,0.042,0.83,2.69,0.04,0,0,6.75,0.0001,0,73.78,0.21,0.2,0.001,0.0009,0.002,0.0018,1
42,272,700,600,8.4,10,14,0.049,15.07,0.042,0.83,2.69,0.04,0,0,6.75,0.0001,0,73.78,0.21,0.2,0.001,0.0009,0.002,0.0018,1
42,272,600,600,282.4,9,13,0.049,15.07,0.042,0.83,2.69,0.04,0,0,6.75,0.0001,0,73.78,0.21,0.2,0.001,0.0009,0.002,0.0018,1
42,272,540,600,3467.4,8,11,0.049,15.07,0.042,0.83,2.69,0.04,0,0,6.75,0.0001,0,73.78,0.21,0.2,0.001,0.0009,0.002,0.0018,1
42,272,500,600,6644.4,7,8,0.049,15.07,0.042,0.83,2.69,0.04,0,0,6.75,0.0001,0,73.78,0.21,0.2,0.001,0.0009,0.002,0.0018,1
42,272,600,650,15,14,18,0.049,15.07,0.042,0.83,2.69,0.04,0,0,6.75,0.0001,0,73.78,0.21,0.2,0.001,0.0009,0.002,0.0018,1
42,272,400,650,4340.6,4,6,0.049,15.07,0.042,0.83,2.69,0.04,0,0,6.75,0.0001,0,73.78,0.21,0.2,0.001,0.0009,0.002,0.0018,1
42,272,460,700,38.1,14,18,0.049,15.07,0.042,0.83,2.69,0.04,0,0,6.75,0.0001,0,73.78,0.21,0.2,0.001,0.0009,0.002,0.0018,1
42,272,400,700,226.6,7,9,0.049,15.07,0.042,0.83,2.69,0.04,0,0,6.75,0.0001,0,73.78,0.21,0.2,0.001,0.0009,0.002,0.0018,1
42,272,300,700,2391.6,3,3,0.049,15.07,0.042,0.83,2.69,0.04,0,0,6.75,0.0001,0,73.78,0.21,0.2,0.001,0.0009,0.002,0.0018,1
42,272,240,700,5131.4,2,2,0.049,15.07,0.042,0.83,2.69,0.04,0,0,6.75,0.0001,0,73.78,0.21,0.2,0.001,0.0009,0.002,0.0018,1
42,272,200,700,8441.4,2,4,0.049,15.07,0.042,0.83,2.69,0.04,0,0,6.75,0.0001,0,73.78,0.21,0.2,0.001,0.0009,0.002,0.0018,1
42,272,160,700,11145,4,2,0.049,15.07,0.042,0.83,2.69,0.04,0,0,6.75,0.0001,0,73.78,0.21,0.2,0.001,0.0009,0.002,0.0018,1
42,272,240,750,845.1,4,4,0.049,15.07,0.042,0.83,2.69,0.04,0,0,6.75,0.0001,0,73.78,0.21,0.2,0.001,0.0009,0.002,0.0018,1
42,272,240,800,58,8,7,0.049,15.07,0.042,0.83,2.69,0.04,0,0,6.75,0.0001,0,73.78,0.21,0.2,0.001,0.0009,0.002,0.0018,1
42,272,200,800,174.9,3,6,0.049,15.07,0.042,0.83,2.69,0.04,0,0,6.75,0.0001,0,73.78,0.21,0.2,0.001,0.0009,0.002,0.0018,1
42,272,140,800,936.9,2,3,0.049,15.07,0.042,0.83,2.69,0.04,0,0,6.75,0.0001,0,73.78,0.21,0.2,0.001,0.0009,0.002,0.0018,1
42,272,100,800,32349,4,2,0.049,15.07,0.042,0.83,2.69,0.04,0,0,6.75,0.0001,0,73.78,0.21,0.2,0.001,0.0009,0.002,0.0018,1
42,272,70,800,8252.4,2,1,0.049,15.07,0.042,0.83,2.69,0.04,0,0,6.75,0.0001,0,73.78,0.21,0.2,0.001,0.0009,0.002,0.0018,1
42,272,50,800,16158.6,7,4,0.049,15.07,0.042,0.83,2.69,0.04,0,0,6.75,0.0001,0,73.78,0.21,0.2,0.001,0.0009,0.002,0.0018,1
42,272,100,850,344.9,4,3,0.049,15.07,0.042,0.83,2.69,0.04,0,0,6.75,0.0001,0,73.78,0.21,0.2,0.001,0.0009,0.002,0.0018,1
42,272,50,850,2228,6,2,0.049,15.07,0.042,0.83,2.69,0.04,0,0,6.75,0.0001,0,73.78,0.21,0.2,0.001,0.0009,0.002,0.0018,1
42,272,70,900,104,9,13,0.049,15.07,0.042,0.83,2.69,0.04,0,0,6.75,0.0001,0,73.78,0.21,0.2,0.001,0.0009,0.002,0.0018,1
42,272,50,900,348.8,11,7,0.049,15.07,0.042,0.83,2.69,0.04,0,0,6.75,0.0001,0,73.78,0.21,0.2,0.001,0.0009,0.002,0.0018,1
42,272,30,900,1556.5,15,10,0.049,15.07,0.042,0.83,2.69,0.04,0,0,6.75,0.0001,0,73.78,0.21,0.2,0.001,0.0009,0.002,0.0018,1
43,273,173,927,58.4,10,13,0.07,19.51,18.89,3.13,2.88,4.12,0,0,0.2,0.005,0,0,0.02,1e-05,1e-05,0.001,0.001,0.004,0
43,273,608,700,317,3,6,0.07,19.51,18.89,3.13,2.88,4.12,0,0,0.2,0.005,0,0,0.02,1e-05,1e-05,0.001,0.001,0.004,0
43,273,471,700,2685.7,5,9,0.07,19.51,18.89,3.13,2.88,4.12,0,0,0.2,0.005,0,0,0.02,1e-05,1e-05,0.001,0.001,0.004,0
43,273,373,700,9537,12,12,0.07,19.51,18.89,3.13,2.88,4.12,0,0,0.2,0.005,0,0,0.02,1e-05,1e-05,0.001,0.001,0.004,0
43,273,333,700,20320,8,17,0.07,19.51,18.89,3.13,2.88,4.12,0,0,0.2,0.005,0,0,0.02,1e-05,1e-05,0.001,0.001,0.004,0
43,273,294,700,36000.9,4,10,0.07,19.51,18.89,3.13,2.88,4.12,0,0,0.2,0.005,0,0,0.02,1e-05,1e-05,0.001,0.001,0.004,0
43,273,333,750,2804.6,9,13,0.07,19.51,18.89,3.13,2.88,4.12,0,0,0.2,0.005,0,0,0.02,1e-05,1e-05,0.001,0.001,0.004,0
43,273,471,800,17.6,7,7,0.07,19.51,18.89,3.13,2.88,4.12,0,0,0.2,0.005,0,0,0.02,1e-05,1e-05,0.001,0.001,0.004,0
43,273,333,800,409.7,8,16,0.07,19.51,18.89,3.13,2.88,4.12,0,0,0.2,0.005,0,0,0.02,1e-05,1e-05,0.001,0.001,0.004,0
43,273,235,800,3969.9,6,11,0.07,19.51,18.89,3.13,2.88,4.12,0,0,0.2,0.005,0,0,0.02,1e-05,1e-05,0.001,0.001,0.004,0
43,273,157,800,16457.5,8,17,0.07,19.51,18.89,3.13,2.88,4.12,0,0,0.2,0.005,0,0,0.02,1e-05,1e-05,0.001,0.001,0.004,0
43,273,235,850,462.4,8,13,0.07,19.51,18.89,3.13,2.88,4.12,0,0,0.2,0.005,0,0,0.02,1e-05,1e-05,0.001,0.001,0.004,0
43,273,235,900,36,6,15,0.07,19.51,18.89,3.13,2.88,4.12,0,0,0.2,0.005,0,0,0.02,1e-05,1e-05,0.001,0.001,0.004,0
43,273,157,900,523.9,10,19,0.07,19.51,18.89,3.13,2.88,4.12,0,0,0.2,0.005,0,0,0.02,1e-05,1e-05,0.001,0.001,0.004,0
43,273,98,900,2411.4,7,19,0.07,19.51,18.89,3.13,2.88,4.12,0,0,0.2,0.005,0,0,0.02,1e-05,1e-05,0.001,0.001,0.004,0
43,273,69,900,7169.4,9,13,0.07,19.51,18.89,3.13,2.88,4.12,0,0,0.2,0.005,0,0,0.02,1e-05,1e-05,0.001,0.001,0.004,0
43,273,53,900,15255.9,9,10,0.07,19.51,18.89,3.13,2.88,4.12,0,0,0.2,0.005,0,0,0.02,1e-05,1e-05,0.001,0.001,0.004,0
43,273,98,1000,21.1,9,22,0.07,19.51,18.89,3.13,2.88,4.12,0,0,0.2,0.005,0,0,0.02,1e-05,1e-05,0.001,0.001,0.004,0
43,273,53,1000,301.3,11,22,0.07,19.51,18.89,3.13,2.88,4.12,0,0,0.2,0.005,0,0,0.02,1e-05,1e-05,0.001,0.001,0.004,0
43,273,41,1000,678.5,10,22,0.07,19.51,18.89,3.13,2.88,4.12,0,0,0.2,0.005,0,0,0.02,1e-05,1e-05,0.001,0.001,0.004,0
43,273,29,1000,1839.2,13,15,0.07,19.51,18.89,3.13,2.88,4.12,0,0,0.2,0.005,0,0,0.02,1e-05,1e-05,0.001,0.001,0.004,0
43,274,173,927,73.6,20,45,0.07,19.51,18.89,3.13,2.88,4.12,0,0,0.2,0.005,0,0,0.02,1e-05,1e-05,0.001,0.001,0.004,0
43,274,608,700,22.1,2,2,0.07,19.51,18.89,3.13,2.88,4.12,0,0,0.2,0.005,0,0,0.02,1e-05,1e-05,0.001,0.001,0.004,0
43,274,530,700,623.8,8,23,0.07,19.51,18.89,3.13,2.88,4.12,0,0,0.2,0.005,0,0,0.02,1e-05,1e-05,0.001,0.001,0.004,0
43,274,471,700,2547.4,3,7,0.07,19.51,18.89,3.13,2.88,4.12,0,0,0.2,0.005,0,0,0.02,1e-05,1e-05,0.001,0.001,0.004,0
43,274,373,700,5182.9,2,7,0.07,19.51,18.89,3.13,2.88,4.12,0,0,0.2,0.005,0,0,0.02,1e-05,1e-05,0.001,0.001,0.004,0
43,274,333,700,9698.9,2,6,0.07,19.51,18.89,3.13,2.88,4.12,0,0,0.2,0.005,0,0,0.02,1e-05,1e-05,0.001,0.001,0.004,0
43,274,294,700,63766.2,5,10,0.07,19.51,18.89,3.13,2.88,4.12,0,0,0.2,0.005,0,0,0.02,1e-05,1e-05,0.001,0.001,0.004,0
43,274,333,750,3498.5,5,6,0.07,19.51,18.89,3.13,2.88,4.12,0,0,0.2,0.005,0,0,0.02,1e-05,1e-05,0.001,0.001,0.004,0
43,274,471,800,4.7,2,8,0.07,19.51,18.89,3.13,2.88,4.12,0,0,0.2,0.005,0,0,0.02,1e-05,1e-05,0.001,0.001,0.004,0
43,274,412,800,41.7,11,33,0.07,19.51,18.89,3.13,2.88,4.12,0,0,0.2,0.005,0,0,0.02,1e-05,1e-05,0.001,0.001,0.004,0
43,274,333,800,387.7,6,13,0.07,19.51,18.89,3.13,2.88,4.12,0,0,0.2,0.005,0,0,0.02,1e-05,1e-05,0.001,0.001,0.004,0
43,274,235,800,3205.1,6,20,0.07,19.51,18.89,3.13,2.88,4.12,0,0,0.2,0.005,0,0,0.02,1e-05,1e-05,0.001,0.001,0.004,0
43,274,157,800,15611.6,8,20,0.07,19.51,18.89,3.13,2.88,4.12,0,0,0.2,0.005,0,0,0.02,1e-05,1e-05,0.001,0.001,0.004,0
43,274,235,850,368.4,7,8,0.07,19.51,18.89,3.13,2.88,4.12,0,0,0.2,0.005,0,0,0.02,1e-05,1e-05,0.001,0.001,0.004,0
43,274,235,900,48.3,8,9,0.07,19.51,18.89,3.13,2.88,4.12,0,0,0.2,0.005,0,0,0.02,1e-05,1e-05,0.001,0.001,0.004,0
43,274,157,900,399.2,18,18,0.07,19.51,18.89,3.13,2.88,4.12,0,0,0.2,0.005,0,0,0.02,1e-05,1e-05,0.001,0.001,0.004,0
43,274,98,900,2791.2,8,11,0.07,19.51,18.89,3.13,2.88,4.12,0,0,0.2,0.005,0,0,0.02,1e-05,1e-05,0.001,0.001,0.004,0
43,274,69,900,14004,6,6,0.07,19.51,18.89,3.13,2.88,4.12,0,0,0.2,0.005,0,0,0.02,1e-05,1e-05,0.001,0.001,0.004,0
43,274,53,900,49570.7,5,9,0.07,19.51,18.89,3.13,2.88,4.12,0,0,0.2,0.005,0,0,0.02,1e-05,1e-05,0.001,0.001,0.004,0
43,274,98,1000,23.4,19,33,0.07,19.51,18.89,3.13,2.88,4.12,0,0,0.2,0.005,0,0,0.02,1e-05,1e-05,0.001,0.001,0.004,0
43,274,53,1000,710.9,11,27,0.07,19.51,18.89,3.13,2.88,4.12,0,0,0.2,0.005,0,0,0.02,1e-05,1e-05,0.001,0.001,0.004,0
43,274,41,1000,2285.9,13,18,0.07,19.51,18.89,3.13,2.88,4.12,0,0,0.2,0.005,0,0,0.02,1e-05,1e-05,0.001,0.001,0.004,0
43,274,29,1000,11123.6,8,10,0.07,19.51,18.89,3.13,2.88,4.12,0,0,0.2,0.005,0,0,0.02,1e-05,1e-05,0.001,0.001,0.004,0
43,275,173,927,64.6,11,15,0.09,18.5,18.15,2.96,3.16,4.14,0,0,0.23,0.009,0,0,0.12,0.07,0.03,0.008,0.002,0.0055,0
43,275,608,700,152.6,1,6,0.09,18.5,18.15,2.96,3.16,4.14,0,0,0.23,0.009,0,0,0.12,0.07,0.03,0.008,0.002,0.0055,0
43,275,471,700,2114.7,7,13,0.09,18.5,18.15,2.96,3.16,4.14,0,0,0.23,0.009,0,0,0.12,0.07,0.03,0.008,0.002,0.0055,0
43,275,373,700,2513.6,2,5,0.09,18.5,18.15,2.96,3.16,4.14,0,0,0.23,0.009,0,0,0.12,0.07,0.03,0.008,0.002,0.0055,0
43,275,373,700,5830.5,7,15,0.09,18.5,18.15,2.96,3.16,4.14,0,0,0.23,0.009,0,0,0.12,0.07,0.03,0.008,0.002,0.0055,0
43,275,333,700,11427.8,7,6,0.09,18.5,18.15,2.96,3.16,4.14,0,0,0.23,0.009,0,0,0.12,0.07,0.03,0.008,0.002,0.0055,0
43,275,294,700,23585.2,11,22,0.09,18.5,18.15,2.96,3.16,4.14,0,0,0.23,0.009,0,0,0.12,0.07,0.03,0.008,0.002,0.0055,0
43,275,333,750,947.5,13,15,0.09,18.5,18.15,2.96,3.16,4.14,0,0,0.23,0.009,0,0,0.12,0.07,0.03,0.008,0.002,0.0055,0
43,275,471,800,21.1,4,9,0.09,18.5,18.15,2.96,3.16,4.14,0,0,0.23,0.009,0,0,0.12,0.07,0.03,0.008,0.002,0.0055,0
43,275,333,800,155.8,9,18,0.09,18.5,18.15,2.96,3.16,4.14,0,0,0.23,0.009,0,0,0.12,0.07,0.03,0.008,0.002,0.0055,0
43,275,235,800,2081.2,7,13,0.09,18.5,18.15,2.96,3.16,4.14,0,0,0.23,0.009,0,0,0.12,0.07,0.03,0.008,0.002,0.0055,0
43,275,157,800,25405.9,5,5,0.09,18.5,18.15,2.96,3.16,4.14,0,0,0.23,0.009,0,0,0.12,0.07,0.03,0.008,0.002,0.0055,0
43,275,137,800,38001.6,3,3,0.09,18.5,18.15,2.96,3.16,4.14,0,0,0.23,0.009,0,0,0.12,0.07,0.03,0.008,0.002,0.0055,0
43,275,235,850,359.9,9,16,0.09,18.5,18.15,2.96,3.16,4.14,0,0,0.23,0.009,0,0,0.12,0.07,0.03,0.008,0.002,0.0055,0
43,275,235,900,44.4,9,21,0.09,18.5,18.15,2.96,3.16,4.14,0,0,0.23,0.009,0,0,0.12,0.07,0.03,0.008,0.002,0.0055,0
43,275,157,900,419.8,11,16,0.09,18.5,18.15,2.96,3.16,4.14,0,0,0.23,0.009,0,0,0.12,0.07,0.03,0.008,0.002,0.0055,0
43,275,98,900,2588.7,5,7,0.09,18.5,18.15,2.96,3.16,4.14,0,0,0.23,0.009,0,0,0.12,0.07,0.03,0.008,0.002,0.0055,0
43,275,69,900,8439.7,5,4,0.09,18.5,18.15,2.96,3.16,4.14,0,0,0.23,0.009,0,0,0.12,0.07,0.03,0.008,0.002,0.0055,0
43,275,53,900,16917.8,1,0.7,0.09,18.5,18.15,2.96,3.16,4.14,0,0,0.23,0.009,0,0,0.12,0.07,0.03,0.008,0.002,0.0055,0
43,275,98,1000,18.9,24,28,0.09,18.5,18.15,2.96,3.16,4.14,0,0,0.23,0.009,0,0,0.12,0.07,0.03,0.008,0.002,0.0055,0
43,275,53,1000,343.8,7,8,0.09,18.5,18.15,2.96,3.16,4.14,0,0,0.23,0.009,0,0,0.12,0.07,0.03,0.008,0.002,0.0055,0
43,275,41,1000,1147.9,7,5,0.09,18.5,18.15,2.96,3.16,4.14,0,0,0.23,0.009,0,0,0.12,0.07,0.03,0.008,0.002,0.0055,0
43,275,29,1000,3849.6,5,4,0.09,18.5,18.15,2.96,3.16,4.14,0,0,0.23,0.009,0,0,0.12,0.07,0.03,0.008,0.002,0.0055,0
43,276,173,927,55.8,7,21,0.09,18.5,18.15,2.96,3.16,4.14,0,0,0.23,0.009,0,0,0.12,0.07,0.03,0.008,0.002,0.0055,0
43,276,608,700,32.1,2,9,0.09,18.5,18.15,2.96,3.16,4.14,0,0,0.23,0.009,0,0,0.12,0.07,0.03,0.008,0.002,0.0055,0
43,276,530,700,1195.4,4,6,0.09,18.5,18.15,2.96,3.16,4.14,0,0,0.23,0.009,0,0,0.12,0.07,0.03,0.008,0.002,0.0055,0
43,276,471,700,1703.5,2,5,0.09,18.5,18.15,2.96,3.16,4.14,0,0,0.23,0.009,0,0,0.12,0.07,0.03,0.008,0.002,0.0055,0
43,276,373,700,1812.2,2,3,0.09,18.5,18.15,2.96,3.16,4.14,0,0,0.23,0.009,0,0,0.12,0.07,0.03,0.008,0.002,0.0055,0
43,276,373,700,4315.6,3,4,0.09,18.5,18.15,2.96,3.16,4.14,0,0,0.23,0.009,0,0,0.12,0.07,0.03,0.008,0.002,0.0055,0
43,276,333,700,9352.5,9,12,0.09,18.5,18.15,2.96,3.16,4.14,0,0,0.23,0.009,0,0,0.12,0.07,0.03,0.008,0.002,0.0055,0
43,276,294,700,12228.4,2,4,0.09,18.5,18.15,2.96,3.16,4.14,0,0,0.23,0.009,0,0,0.12,0.07,0.03,0.008,0.002,0.0055,0
43,276,294,700,20623.3,10,18,0.09,18.5,18.15,2.96,3.16,4.14,0,0,0.23,0.009,0,0,0.12,0.07,0.03,0.008,0.002,0.0055,0
43,276,333,750,758.7,10,26,0.09,18.5,18.15,2.96,3.16,4.14,0,0,0.23,0.009,0,0,0.12,0.07,0.03,0.008,0.002,0.0055,0
43,276,471,800,11.1,10,19,0.09,18.5,18.15,2.96,3.16,4.14,0,0,0.23,0.009,0,0,0.12,0.07,0.03,0.008,0.002,0.0055,0
43,276,333,800,121.8,9,19,0.09,18.5,18.15,2.96,3.16,4.14,0,0,0.23,0.009,0,0,0.12,0.07,0.03,0.008,0.002,0.0055,0
43,276,235,800,1977.7,7,16,0.09,18.5,18.15,2.96,3.16,4.14,0,0,0.23,0.009,0,0,0.12,0.07,0.03,0.008,0.002,0.0055,0
43,276,157,800,30065,4,1,0.09,18.5,18.15,2.96,3.16,4.14,0,0,0.23,0.009,0,0,0.12,0.07,0.03,0.008,0.002,0.0055,0
43,276,137,800,33393.4,4,3,0.09,18.5,18.15,2.96,3.16,4.14,0,0,0.23,0.009,0,0,0.12,0.07,0.03,0.008,0.002,0.0055,0
43,276,235,850,465.5,8,12,0.09,18.5,18.15,2.96,3.16,4.14,0,0,0.23,0.009,0,0,0.12,0.07,0.03,0.008,0.002,0.0055,0
43,276,235,900,43.9,10,18,0.09,18.5,18.15,2.96,3.16,4.14,0,0,0.23,0.009,0,0,0.12,0.07,0.03,0.008,0.002,0.0055,0
43,276,157,900,381,11,13,0.09,18.5,18.15,2.96,3.16,4.14,0,0,0.23,0.009,0,0,0.12,0.07,0.03,0.008,0.002,0.0055,0
43,276,98,900,2127.8,5,9,0.09,18.5,18.15,2.96,3.16,4.14,0,0,0.23,0.009,0,0,0.12,0.07,0.03,0.008,0.002,0.0055,0
43,276,69,900,8185.4,4,5,0.09,18.5,18.15,2.96,3.16,4.14,0,0,0.23,0.009,0,0,0.12,0.07,0.03,0.008,0.002,0.0055,0
43,276,53,900,10719.8,2,1,0.09,18.5,18.15,2.96,3.16,4.14,0,0,0.23,0.009,0,0,0.12,0.07,0.03,0.008,0.002,0.0055,0
43,276,98,1000,20.2,14,30,0.09,18.5,18.15,2.96,3.16,4.14,0,0,0.23,0.009,0,0,0.12,0.07,0.03,0.008,0.002,0.0055,0
43,276,53,1000,461.2,15,9,0.09,18.5,18.15,2.96,3.16,4.14,0,0,0.23,0.009,0,0,0.12,0.07,0.03,0.008,0.002,0.0055,0
43,276,41,1000,963.9,5,4,0.09,18.5,18.15,2.96,3.16,4.14,0,0,0.23,0.009,0,0,0.12,0.07,0.03,0.008,0.002,0.0055,0
43,276,29,1000,3421.2,9,4,0.09,18.5,18.15,2.96,3.16,4.14,0,0,0.23,0.009,0,0,0.12,0.07,0.03,0.008,0.002,0.0055,0
43,277,173,927,88.1,23,27,0.09,18.57,18.81,3.04,2.93,4.4,0,0,0.12,0.01,0,0,0.13,0.12,0.01,0.01,0.001,0.001,0
43,277,173,927,85.5,28,30,0.09,18.57,18.81,3.04,2.93,4.4,0,0,0.12,0.01,0,0,0.13,0.12,0.01,0.01,0.001,0.001,0
43,277,608,700,464.2,18,26,0.09,18.57,18.81,3.04,2.93,4.4,0,0,0.12,0.01,0,0,0.13,0.12,0.01,0.01,0.001,0.001,0
43,277,471,700,4878,18,34,0.09,18.57,18.81,3.04,2.93,4.4,0,0,0.12,0.01,0,0,0.13,0.12,0.01,0.01,0.001,0.001,0
43,277,373,700,20756.4,11,29,0.09,18.57,18.81,3.04,2.93,4.4,0,0,0.12,0.01,0,0,0.13,0.12,0.01,0.01,0.001,0.001,0
43,277,333,700,46136.9,12,18,0.09,18.57,18.81,3.04,2.93,4.4,0,0,0.12,0.01,0,0,0.13,0.12,0.01,0.01,0.001,0.001,0
43,277,373,750,1946.2,19,29,0.09,18.57,18.81,3.04,2.93,4.4,0,0,0.12,0.01,0,0,0.13,0.12,0.01,0.01,0.001,0.001,0
43,277,471,800,19,17,29,0.09,18.57,18.81,3.04,2.93,4.4,0,0,0.12,0.01,0,0,0.13,0.12,0.01,0.01,0.001,0.001,0
43,277,333,800,495.6,11,22,0.09,18.57,18.81,3.04,2.93,4.4,0,0,0.12,0.01,0,0,0.13,0.12,0.01,0.01,0.001,0.001,0
43,277,235,800,4987.6,11,20,0.09,18.57,18.81,3.04,2.93,4.4,0,0,0.12,0.01,0,0,0.13,0.12,0.01,0.01,0.001,0.001,0
43,277,235,800,5172.2,12,20,0.09,18.57,18.81,3.04,2.93,4.4,0,0,0.12,0.01,0,0,0.13,0.12,0.01,0.01,0.001,0.001,0
43,277,157,800,35162.1,8,13,0.09,18.57,18.81,3.04,2.93,4.4,0,0,0.12,0.01,0,0,0.13,0.12,0.01,0.01,0.001,0.001,0
43,277,196,850,1533.2,14,22,0.09,18.57,18.81,3.04,2.93,4.4,0,0,0.12,0.01,0,0,0.13,0.12,0.01,0.01,0.001,0.001,0
43,277,235,900,84.9,19,30,0.09,18.57,18.81,3.04,2.93,4.4,0,0,0.12,0.01,0,0,0.13,0.12,0.01,0.01,0.001,0.001,0
43,277,157,900,504.9,20,32,0.09,18.57,18.81,3.04,2.93,4.4,0,0,0.12,0.01,0,0,0.13,0.12,0.01,0.01,0.001,0.001,0
43,277,98,900,4122.4,12,18,0.09,18.57,18.81,3.04,2.93,4.4,0,0,0.12,0.01,0,0,0.13,0.12,0.01,0.01,0.001,0.001,0
43,277,69,900,14932.4,15,10,0.09,18.57,18.81,3.04,2.93,4.4,0,0,0.12,0.01,0,0,0.13,0.12,0.01,0.01,0.001,0.001,0
43,277,98,1000,31.6,33,46,0.09,18.57,18.81,3.04,2.93,4.4,0,0,0.12,0.01,0,0,0.13,0.12,0.01,0.01,0.001,0.001,0
43,277,53,1000,743.9,23,22,0.09,18.57,18.81,3.04,2.93,4.4,0,0,0.12,0.01,0,0,0.13,0.12,0.01,0.01,0.001,0.001,0
43,277,41,1000,2176.6,18,18,0.09,18.57,18.81,3.04,2.93,4.4,0,0,0.12,0.01,0,0,0.13,0.12,0.01,0.01,0.001,0.001,0
43,277,29,1000,8612.7,19,22,0.09,18.57,18.81,3.04,2.93,4.4,0,0,0.12,0.01,0,0,0.13,0.12,0.01,0.01,0.001,0.001,0
43,278,173,927,71,13,34,0.09,18.57,18.81,3.04,2.93,4.4,0,0,0.12,0.01,0,0,0.13,0.12,0.01,0.01,0.001,0.001,0
43,278,173,927,69.8,13,38,0.09,18.57,18.81,3.04,2.93,4.4,0,0,0.12,0.01,0,0,0.13,0.12,0.01,0.01,0.001,0.001,0
43,278,608,700,229.6,10,26,0.09,18.57,18.81,3.04,2.93,4.4,0,0,0.12,0.01,0,0,0.13,0.12,0.01,0.01,0.001,0.001,0
43,278,471,700,3211.5,9,27,0.09,18.57,18.81,3.04,2.93,4.4,0,0,0.12,0.01,0,0,0.13,0.12,0.01,0.01,0.001,0.001,0
43,278,373,700,13159.7,8,19,0.09,18.57,18.81,3.04,2.93,4.4,0,0,0.12,0.01,0,0,0.13,0.12,0.01,0.01,0.001,0.001,0
43,278,333,700,20520.7,9,31,0.09,18.57,18.81,3.04,2.93,4.4,0,0,0.12,0.01,0,0,0.13,0.12,0.01,0.01,0.001,0.001,0
43,278,373,750,1160.4,10,29,0.09,18.57,18.81,3.04,2.93,4.4,0,0,0.12,0.01,0,0,0.13,0.12,0.01,0.01,0.001,0.001,0
43,278,471,800,13.7,15,33,0.09,18.57,18.81,3.04,2.93,4.4,0,0,0.12,0.01,0,0,0.13,0.12,0.01,0.01,0.001,0.001,0
43,278,333,800,177,10,26,0.09,18.57,18.81,3.04,2.93,4.4,0,0,0.12,0.01,0,0,0.13,0.12,0.01,0.01,0.001,0.001,0
43,278,235,800,1971.1,6,15,0.09,18.57,18.81,3.04,2.93,4.4,0,0,0.12,0.01,0,0,0.13,0.12,0.01,0.01,0.001,0.001,0
43,278,235,800,2869.4,7,19,0.09,18.57,18.81,3.04,2.93,4.4,0,0,0.12,0.01,0,0,0.13,0.12,0.01,0.01,0.001,0.001,0
43,278,157,800,30618.5,8,19,0.09,18.57,18.81,3.04,2.93,4.4,0,0,0.12,0.01,0,0,0.13,0.12,0.01,0.01,0.001,0.001,0
43,278,196,850,1052.1,8,22,0.09,18.57,18.81,3.04,2.93,4.4,0,0,0.12,0.01,0,0,0.13,0.12,0.01,0.01,0.001,0.001,0
43,278,235,900,44.8,12,28,0.09,18.57,18.81,3.04,2.93,4.4,0,0,0.12,0.01,0,0,0.13,0.12,0.01,0.01,0.001,0.001,0
43,278,157,900,418,14,39,0.09,18.57,18.81,3.04,2.93,4.4,0,0,0.12,0.01,0,0,0.13,0.12,0.01,0.01,0.001,0.001,0
43,278,98,900,3689.2,14,28,0.09,18.57,18.81,3.04,2.93,4.4,0,0,0.12,0.01,0,0,0.13,0.12,0.01,0.01,0.001,0.001,0
43,278,69,900,18121.8,10,13,0.09,18.57,18.81,3.04,2.93,4.4,0,0,0.12,0.01,0,0,0.13,0.12,0.01,0.01,0.001,0.001,0
43,278,98,1000,23.8,17,37,0.09,18.57,18.81,3.04,2.93,4.4,0,0,0.12,0.01,0,0,0.13,0.12,0.01,0.01,0.001,0.001,0
43,278,53,1000,760.7,19,39,0.09,18.57,18.81,3.04,2.93,4.4,0,0,0.12,0.01,0,0,0.13,0.12,0.01,0.01,0.001,0.001,0
43,278,41,1000,2736.6,15,25,0.09,18.57,18.81,3.04,2.93,4.4,0,0,0.12,0.01,0,0,0.13,0.12,0.01,0.01,0.001,0.001,0
43,278,29,1000,11758.1,8,14,0.09,18.57,18.81,3.04,2.93,4.4,0,0,0.12,0.01,0,0,0.13,0.12,0.01,0.01,0.001,0.001,0
44,279,173,899,204.4,20,30,0.07,19.23,18.47,3.1,3.02,4.13,0,0,0.22,0.009,0,0,0.01,0.004,1e-05,0.01,0.002,0.0049,0
44,279,608,700,355.2,8,11,0.07,19.23,18.47,3.1,3.02,4.13,0,0,0.22,0.009,0,0,0.01,0.004,1e-05,0.01,0.002,0.0049,0
44,279,471,700,2186.2,16,27,0.07,19.23,18.47,3.1,3.02,4.13,0,0,0.22,0.009,0,0,0.01,0.004,1e-05,0.01,0.002,0.0049,0
44,279,373,700,10356,20,27,0.07,19.23,18.47,3.1,3.02,4.13,0,0,0.22,0.009,0,0,0.01,0.004,1e-05,0.01,0.002,0.0049,0
44,279,333,700,18561.1,13,30,0.07,19.23,18.47,3.1,3.02,4.13,0,0,0.22,0.009,0,0,0.01,0.004,1e-05,0.01,0.002,0.0049,0
43,279,294,700,37199.5,17,32,0.07,19.23,18.47,3.1,3.02,4.13,0,0,0.22,0.009,0,0,0.01,0.004,1e-05,0.01,0.002,0.0049,0
44,279,373,750,1129,22,35,0.07,19.23,18.47,3.1,3.02,4.13,0,0,0.22,0.009,0,0,0.01,0.004,1e-05,0.01,0.002,0.0049,0
44,279,471,800,21.7,30,39,0.07,19.23,18.47,3.1,3.02,4.13,0,0,0.22,0.009,0,0,0.01,0.004,1e-05,0.01,0.002,0.0049,0
44,279,333,800,348.8,28,35,0.07,19.23,18.47,3.1,3.02,4.13,0,0,0.22,0.009,0,0,0.01,0.004,1e-05,0.01,0.002,0.0049,0
44,279,235,800,2883.3,18,30,0.07,19.23,18.47,3.1,3.02,4.13,0,0,0.22,0.009,0,0,0.01,0.004,1e-05,0.01,0.002,0.0049,0
44,279,157,800,17880.9,12,29,0.07,19.23,18.47,3.1,3.02,4.13,0,0,0.22,0.009,0,0,0.01,0.004,1e-05,0.01,0.002,0.0049,0
44,279,137,800,21371.1,13,28,0.07,19.23,18.47,3.1,3.02,4.13,0,0,0.22,0.009,0,0,0.01,0.004,1e-05,0.01,0.002,0.0049,0
44,279,196,850,848.1,21,33,0.07,19.23,18.47,3.1,3.02,4.13,0,0,0.22,0.009,0,0,0.01,0.004,1e-05,0.01,0.002,0.0049,0
44,279,235,900,30.8,26,35,0.07,19.23,18.47,3.1,3.02,4.13,0,0,0.22,0.009,0,0,0.01,0.004,1e-05,0.01,0.002,0.0049,0
44,279,157,900,295.9,19,36,0.07,19.23,18.47,3.1,3.02,4.13,0,0,0.22,0.009,0,0,0.01,0.004,1e-05,0.01,0.002,0.0049,0
44,279,98,900,1203.9,10,36,0.07,19.23,18.47,3.1,3.02,4.13,0,0,0.22,0.009,0,0,0.01,0.004,1e-05,0.01,0.002,0.0049,0
44,279,69,900,4050.7,21,45,0.07,19.23,18.47,3.1,3.02,4.13,0,0,0.22,0.009,0,0,0.01,0.004,1e-05,0.01,0.002,0.0049,0
44,279,53,900,11911.6,21,30,0.07,19.23,18.47,3.1,3.02,4.13,0,0,0.22,0.009,0,0,0.01,0.004,1e-05,0.01,0.002,0.0049,0
44,279,98,1000,18.6,26,44,0.07,19.23,18.47,3.1,3.02,4.13,0,0,0.22,0.009,0,0,0.01,0.004,1e-05,0.01,0.002,0.0049,0
44,279,53,1000,157.2,33,47,0.07,19.23,18.47,3.1,3.02,4.13,0,0,0.22,0.009,0,0,0.01,0.004,1e-05,0.01,0.002,0.0049,0
44,279,41,1000,425.2,43,41,0.07,19.23,18.47,3.1,3.02,4.13,0,0,0.22,0.009,0,0,0.01,0.004,1e-05,0.01,0.002,0.0049,0
44,279,29,1000,1097.1,25,37,0.07,19.23,18.47,3.1,3.02,4.13,0,0,0.22,0.009,0,0,0.01,0.004,1e-05,0.01,0.002,0.0049,0
44,279,24,1000,2350.7,53,39,0.07,19.23,18.47,3.1,3.02,4.13,0,0,0.22,0.009,0,0,0.01,0.004,1e-05,0.01,0.002,0.0049,0
44,279,235,800,2883.3,18,30,0.07,19.23,18.47,3.1,3.02,4.13,0,0,0.22,0.009,0,0,0.01,0.004,1e-05,0.01,0.002,0.0049,0
44,279,157,800,17880.9,12,29,0.07,19.23,18.47,3.1,3.02,4.13,0,0,0.22,0.009,0,0,0.01,0.004,1e-05,0.01,0.002,0.0049,0
44,279,137,800,21371.1,13,28,0.07,19.23,18.47,3.1,3.02,4.13,0,0,0.22,0.009,0,0,0.01,0.004,1e-05,0.01,0.002,0.0049,0
44,279,69,900,4050.7,21,45,0.07,19.23,18.47,3.1,3.02,4.13,0,0,0.22,0.009,0,0,0.01,0.004,1e-05,0.01,0.002,0.0049,0
44,279,53,900,11911.6,21,30,0.07,19.23,18.47,3.1,3.02,4.13,0,0,0.22,0.009,0,0,0.01,0.004,1e-05,0.01,0.002,0.0049,0
44,279,24,1000,2350.7,53,39,0.07,19.23,18.47,3.1,3.02,4.13,0,0,0.22,0.009,0,0,0.01,0.004,1e-05,0.01,0.002,0.0049,0
44,280,173,899,44.8,28,41,0.06,16.86,18.2,2.66,2.76,3.78,0,0,0.73,0.007,0,0,0.01,0.02,1e-05,0.003,0.001,0.0059,0
44,280,608,700,139.4,14,18,0.06,16.86,18.2,2.66,2.76,3.78,0,0,0.73,0.007,0,0,0.01,0.02,1e-05,0.003,0.001,0.0059,0
44,280,471,700,1423.8,12,14,0.06,16.86,18.2,2.66,2.76,3.78,0,0,0.73,0.007,0,0,0.01,0.02,1e-05,0.003,0.001,0.0059,0
44,280,373,700,10237.7,20,22,0.06,16.86,18.2,2.66,2.76,3.78,0,0,0.73,0.007,0,0,0.01,0.02,1e-05,0.003,0.001,0.0059,0
44,280,333,700,22117.4,19,24,0.06,16.86,18.2,2.66,2.76,3.78,0,0,0.73,0.007,0,0,0.01,0.02,1e-05,0.003,0.001,0.0059,0
44,280,294,700,52588.8,15,17,0.06,16.86,18.2,2.66,2.76,3.78,0,0,0.73,0.007,0,0,0.01,0.02,1e-05,0.003,0.001,0.0059,0
44,280,294,700,62095.9,19,25,0.06,16.86,18.2,2.66,2.76,3.78,0,0,0.73,0.007,0,0,0.01,0.02,1e-05,0.003,0.001,0.0059,0
44,280,373,750,696.4,28,30,0.06,16.86,18.2,2.66,2.76,3.78,0,0,0.73,0.007,0,0,0.01,0.02,1e-05,0.003,0.001,0.0059,0
44,280,471,800,10.7,21,24,0.06,16.86,18.2,2.66,2.76,3.78,0,0,0.73,0.007,0,0,0.01,0.02,1e-05,0.003,0.001,0.0059,0
44,280,333,800,110.5,23,30,0.06,16.86,18.2,2.66,2.76,3.78,0,0,0.73,0.007,0,0,0.01,0.02,1e-05,0.003,0.001,0.0059,0
44,280,235,800,499.9,30,47,0.06,16.86,18.2,2.66,2.76,3.78,0,0,0.73,0.007,0,0,0.01,0.02,1e-05,0.003,0.001,0.0059,0
44,280,235,800,1350.4,21,36,0.06,16.86,18.2,2.66,2.76,3.78,0,0,0.73,0.007,0,0,0.01,0.02,1e-05,0.003,0.001,0.0059,0
44,280,157,800,3450.5,19,38,0.06,16.86,18.2,2.66,2.76,3.78,0,0,0.73,0.007,0,0,0.01,0.02,1e-05,0.003,0.001,0.0059,0
44,280,157,800,7802.8,21,28,0.06,16.86,18.2,2.66,2.76,3.78,0,0,0.73,0.007,0,0,0.01,0.02,1e-05,0.003,0.001,0.0059,0
44,280,137,800,9180.4,12,30,0.06,16.86,18.2,2.66,2.76,3.78,0,0,0.73,0.007,0,0,0.01,0.02,1e-05,0.003,0.001,0.0059,0
44,280,196,850,382.5,25,26,0.06,16.86,18.2,2.66,2.76,3.78,0,0,0.73,0.007,0,0,0.01,0.02,1e-05,0.003,0.001,0.0059,0
44,280,235,900,6.4,43,40,0.06,16.86,18.2,2.66,2.76,3.78,0,0,0.73,0.007,0,0,0.01,0.02,1e-05,0.003,0.001,0.0059,0
44,280,157,900,67.9,28,39,0.06,16.86,18.2,2.66,2.76,3.78,0,0,0.73,0.007,0,0,0.01,0.02,1e-05,0.003,0.001,0.0059,0
44,280,98,900,786.4,20,25,0.06,16.86,18.2,2.66,2.76,3.78,0,0,0.73,0.007,0,0,0.01,0.02,1e-05,0.003,0.001,0.0059,0
44,280,69,900,1822.1,25,30,0.06,16.86,18.2,2.66,2.76,3.78,0,0,0.73,0.007,0,0,0.01,0.02,1e-05,0.003,0.001,0.0059,0
44,280,69,900,6290.8,16,29,0.06,16.86,18.2,2.66,2.76,3.78,0,0,0.73,0.007,0,0,0.01,0.02,1e-05,0.003,0.001,0.0059,0
44,280,53,900,3224.8,34,37,0.06,16.86,18.2,2.66,2.76,3.78,0,0,0.73,0.007,0,0,0.01,0.02,1e-05,0.003,0.001,0.0059,0
44,280,47,900,4414,41,35,0.06,16.86,18.2,2.66,2.76,3.78,0,0,0.73,0.007,0,0,0.01,0.02,1e-05,0.003,0.001,0.0059,0
44,280,98,1000,2.5,44,48,0.06,16.86,18.2,2.66,2.76,3.78,0,0,0.73,0.007,0,0,0.01,0.02,1e-05,0.003,0.001,0.0059,0
44,280,78,1000,7.1,37,33,0.06,16.86,18.2,2.66,2.76,3.78,0,0,0.73,0.007,0,0,0.01,0.02,1e-05,0.003,0.001,0.0059,0
44,280,53,1000,65.3,35,29,0.06,16.86,18.2,2.66,2.76,3.78,0,0,0.73,0.007,0,0,0.01,0.02,1e-05,0.003,0.001,0.0059,0
44,280,41,1000,83,41,38,0.06,16.86,18.2,2.66,2.76,3.78,0,0,0.73,0.007,0,0,0.01,0.02,1e-05,0.003,0.001,0.0059,0
44,280,29,1000,115.2,63,52,0.06,16.86,18.2,2.66,2.76,3.78,0,0,0.73,0.007,0,0,0.01,0.02,1e-05,0.003,0.001,0.0059,0
44,280,29,1000,280.2,44,35,0.06,16.86,18.2,2.66,2.76,3.78,0,0,0.73,0.007,0,0,0.01,0.02,1e-05,0.003,0.001,0.0059,0
44,280,24,1000,622.7,66,40,0.06,16.86,18.2,2.66,2.76,3.78,0,0,0.73,0.007,0,0,0.01,0.02,1e-05,0.003,0.001,0.0059,0
44,280,24,1000,3301.5,11,30,0.06,16.86,18.2,2.66,2.76,3.78,0,0,0.73,0.007,0,0,0.01,0.02,1e-05,0.003,0.001,0.0059,0
44,280,235,800,1350.4,21,36,0.06,16.86,18.2,2.66,2.76,3.78,0,0,0.73,0.007,0,0,0.01,0.02,1e-05,0.003,0.001,0.0059,0
44,280,157,800,3450.5,19,38,0.06,16.86,18.2,2.66,2.76,3.78,0,0,0.73,0.007,0,0,0.01,0.02,1e-05,0.003,0.001,0.0059,0
44,280,137,800,9180.4,12,30,0.06,16.86,18.2,2.66,2.76,3.78,0,0,0.73,0.007,0,0,0.01,0.02,1e-05,0.003,0.001,0.0059,0
44,280,69,900,6290.8,16,29,0.06,16.86,18.2,2.66,2.76,3.78,0,0,0.73,0.007,0,0,0.01,0.02,1e-05,0.003,0.001,0.0059,0
44,280,69,900,1822.1,25,30,0.06,16.86,18.2,2.66,2.76,3.78,0,0,0.73,0.007,0,0,0.01,0.02,1e-05,0.003,0.001,0.0059,0
44,280,53,900,3224.8,34,37,0.06,16.86,18.2,2.66,2.76,3.78,0,0,0.73,0.007,0,0,0.01,0.02,1e-05,0.003,0.001,0.0059,0
44,280,47,900,4414,41,35,0.06,16.86,18.2,2.66,2.76,3.78,0,0,0.73,0.007,0,0,0.01,0.02,1e-05,0.003,0.001,0.0059,0
44,280,29,1000,280.2,44,35,0.06,16.86,18.2,2.66,2.76,3.78,0,0,0.73,0.007,0,0,0.01,0.02,1e-05,0.003,0.001,0.0059,0
44,280,24,1000,3301.5,9,18,0.06,16.86,18.2,2.66,2.76,3.78,0,0,0.73,0.007,0,0,0.01,0.02,1e-05,0.003,0.001,0.0059,0
44,280,24,1000,622.7,66,40,0.06,16.86,18.2,2.66,2.76,3.78,0,0,0.73,0.007,0,0,0.01,0.02,1e-05,0.003,0.001,0.0059,0
44,281,173,899,133.6,22,34,0.08,19.25,18.8,2.81,2.86,4.12,0,0,2.32,0.0065,0,0,0.02,0.002,0.01,0.009,0.002,0.0066,0
44,281,608,700,203.9,6,9,0.08,19.25,18.8,2.81,2.86,4.12,0,0,2.32,0.0065,0,0,0.02,0.002,0.01,0.009,0.002,0.0066,0
44,281,471,700,2438.4,14,18,0.08,19.25,18.8,2.81,2.86,4.12,0,0,2.32,0.0065,0,0,0.02,0.002,0.01,0.009,0.002,0.0066,0
44,281,373,700,9969.2,9,14,0.08,19.25,18.8,2.81,2.86,4.12,0,0,2.32,0.0065,0,0,0.02,0.002,0.01,0.009,0.002,0.0066,0
44,281,333,700,20754.3,16,19,0.08,19.25,18.8,2.81,2.86,4.12,0,0,2.32,0.0065,0,0,0.02,0.002,0.01,0.009,0.002,0.0066,0
44,281,294,700,40274.4,17,26,0.08,19.25,18.8,2.81,2.86,4.12,0,0,2.32,0.0065,0,0,0.02,0.002,0.01,0.009,0.002,0.0066,0
44,281,373,750,1013.6,20,29,0.08,19.25,18.8,2.81,2.86,4.12,0,0,2.32,0.0065,0,0,0.02,0.002,0.01,0.009,0.002,0.0066,0
44,281,471,800,15,22,28,0.08,19.25,18.8,2.81,2.86,4.12,0,0,2.32,0.0065,0,0,0.02,0.002,0.01,0.009,0.002,0.0066,0
44,281,333,800,238.8,19,24,0.08,19.25,18.8,2.81,2.86,4.12,0,0,2.32,0.0065,0,0,0.02,0.002,0.01,0.009,0.002,0.0066,0
44,281,235,800,3082.6,9,16,0.08,19.25,18.8,2.81,2.86,4.12,0,0,2.32,0.0065,0,0,0.02,0.002,0.01,0.009,0.002,0.0066,0
44,281,157,800,16333,20,31,0.08,19.25,18.8,2.81,2.86,4.12,0,0,2.32,0.0065,0,0,0.02,0.002,0.01,0.009,0.002,0.0066,0
44,281,137,800,29085.3,22,31,0.08,19.25,18.8,2.81,2.86,4.12,0,0,2.32,0.0065,0,0,0.02,0.002,0.01,0.009,0.002,0.0066,0
44,281,196,850,1015.8,12,7,0.08,19.25,18.8,2.81,2.86,4.12,0,0,2.32,0.0065,0,0,0.02,0.002,0.01,0.009,0.002,0.0066,0
44,281,235,900,18,23,36,0.08,19.25,18.8,2.81,2.86,4.12,0,0,2.32,0.0065,0,0,0.02,0.002,0.01,0.009,0.002,0.0066,0
44,281,157,900,155.8,25,30,0.08,19.25,18.8,2.81,2.86,4.12,0,0,2.32,0.0065,0,0,0.02,0.002,0.01,0.009,0.002,0.0066,0
44,281,98,900,2776.7,15,20,0.08,19.25,18.8,2.81,2.86,4.12,0,0,2.32,0.0065,0,0,0.02,0.002,0.01,0.009,0.002,0.0066,0
44,281,69,900,3904,34,40,0.08,19.25,18.8,2.81,2.86,4.12,0,0,2.32,0.0065,0,0,0.02,0.002,0.01,0.009,0.002,0.0066,0
44,281,53,900,17375.9,10,20,0.08,19.25,18.8,2.81,2.86,4.12,0,0,2.32,0.0065,0,0,0.02,0.002,0.01,0.009,0.002,0.0066,0
44,281,98,1000,12.5,33,51,0.08,19.25,18.8,2.81,2.86,4.12,0,0,2.32,0.0065,0,0,0.02,0.002,0.01,0.009,0.002,0.0066,0
44,281,53,1000,182.6,38,46,0.08,19.25,18.8,2.81,2.86,4.12,0,0,2.32,0.0065,0,0,0.02,0.002,0.01,0.009,0.002,0.0066,0
44,281,41,1000,441.7,36,44,0.08,19.25,18.8,2.81,2.86,4.12,0,0,2.32,0.0065,0,0,0.02,0.002,0.01,0.009,0.002,0.0066,0
44,281,29,1000,1243.9,41,43,0.08,19.25,18.8,2.81,2.86,4.12,0,0,2.32,0.0065,0,0,0.02,0.002,0.01,0.009,0.002,0.0066,0
44,281,24,1000,4102.4,33,31,0.08,19.25,18.8,2.81,2.86,4.12,0,0,2.32,0.0065,0,0,0.02,0.002,0.01,0.009,0.002,0.0066,0
44,281,235,800,3082.6,9,16,0.08,19.25,18.8,2.81,2.86,4.12,0,0,2.32,0.0065,0,0,0.02,0.002,0.01,0.009,0.002,0.0066,0
44,281,157,800,16333,20,31,0.08,19.25,18.8,2.81,2.86,4.12,0,0,2.32,0.0065,0,0,0.02,0.002,0.01,0.009,0.002,0.0066,0
44,281,137,800,29085.3,22,31,0.08,19.25,18.8,2.81,2.86,4.12,0,0,2.32,0.0065,0,0,0.02,0.002,0.01,0.009,0.002,0.0066,0
44,281,69,900,3904,34,40,0.08,19.25,18.8,2.81,2.86,4.12,0,0,2.32,0.0065,0,0,0.02,0.002,0.01,0.009,0.002,0.0066,0
44,281,53,900,17375.9,10,20,0.08,19.25,18.8,2.81,2.86,4.12,0,0,2.32,0.0065,0,0,0.02,0.002,0.01,0.009,0.002,0.0066,0
44,281,24,1000,4102.4,33,31,0.08,19.25,18.8,2.81,2.86,4.12,0,0,2.32,0.0065,0,0,0.02,0.002,0.01,0.009,0.002,0.0066,0
